Repository: jg9zk/APRheoPlotR

A package to parse Anton Paar Rheocompass csvs for quick plotting with ggplot2<br/>

install.packages("devtools")<br/>
devtools::install_github("APRheoPlotR",username="jg9zk")

Download getting_started.html and open it in a browser for a tutorial.

File: gelma_fibers_diff_size_recovery_osc.csv (part 1 of 21)
Project:,jg_gelma_fibers_recovery_osc,,,,,,,,,,,,,
,,,,,,,,,,,,,,
Test:,85um_fibers_r2,,,,,,,,,,,,,
,,,,,,,,,,,,,,
Result:,Pre-UV recovery,,,,,,,,,,,,,
,,,,,,,,,,,,,,
Interval and data points:,1,38,,,,,,,,,,,,
Interval data:,Point No.,Time,Test Time,Temperature,Storage Modulus,Loss Modulus,Loss Factor,Complex Viscosity,Gap,Normal Force,Torque,Status,Shear Stress,Shear Strain
,,,,,,,,,,,,,,
,,[s],[s],[°C],[Pa],[Pa],[1],[mPa·s],[mm],[N],[µN·m],,[Pa],[%]
,1,0.1,14.57,23.36,3.8186E+06,8.821E+06,2.31,1.5298E+09,0.8,0.01,2.0589,"WMa,TruStrain™",83.886,0.000873
,2,0.207,14.67,23.36,4.8358E+05,2.1779E+06,4.5,3.5507E+08,0.8,0.01,5.7237,"WMa,TruStrain™",233.21,0.0105
,3,0.32,14.78,23.36,6.5869E+05,1.648E+06,2.5,2.8247E+08,0.8,0.01,8.1998,"WMa,TruStrain™",334.09,0.0188
,4,0.441,14.91,23.36,8.9172E+05,1.2162E+06,1.36,2.4002E+08,0.8,0.01,10.878,"WMa,TruStrain™",443.19,0.0294
,5,0.569,15.03,23.36,9.9078E+05,7.2095E+05,0.728,1.9502E+08,0.8,0.01,12.476,"WMa,TruStrain™",508.31,0.0415
,6,0.705,15.17,23.36,8.2659E+05,2.7423E+05,0.332,1.3861E+08,0.8,0.01,12.301,"WMa,TruStrain™",501.17,0.0575
,7,0.851,15.32,23.36,5.7068E+05,83766,0.147,9.1799E+07,0.8,0.01,10.684,"WMa,TruStrain™",435.31,0.0755
,8,1.005,15.47,23.36,3.9391E+05,56694,0.144,6.3339E+07,0.8,0.01,9.0211,"WMa,TruStrain™",367.55,0.0924
,9,1.17,15.64,23.36,2.5638E+05,72931,0.284,4.2424E+07,0.8,0.01,7.0673,"MV-,WMa,TruStrain™",287.95,0.108
,10,1.345,15.81,23.36,93470,2.0107E+05,2.15,3.529E+07,0.8,0.01,5.9695,"MV-,WMa,TruStrain™",243.22,0.11
,11,1.531,16,23.35,10.414,2.0828E+05,2E+04,3.3149E+07,0.8,0.01,5.6784,"ME-,MV-,WMa,taD,TruStrain™",231.36,0.111
,12,1.73,16.2,23.35,1.6835E+05,8.4176,5E-05,2.6794E+07,0.8,0.01,4.5566,"ME-,MV-,WMa,taD,TruStrain™",185.65,0.11
,13,1.941,16.41,23.36,99703,4.9852,5E-05,1.5868E+07,0.8,0.01,2.5941,"ME-,MV-,WMa,taD,TruStrain™",105.69,0.106
,14,2.165,16.63,23.36,0.95445,19089,2E+04,3.0381E+06,0.8,0.01,0.47274,"ME-,WMa,taD,TruStrain™",19.261,0.101
,15,2.404,16.87,23.36,11134,1293.9,0.116,1.784E+06,0.8,0.01,0.27518,"MV-,WMa,TruStrain™",11.212,0.1
,16,2.658,17.12,23.36,12839,1478.3,0.115,2.057E+06,0.8,0.01,0.31722,"MV-,WMa,TruStrain™",12.925,0.1
,17,2.929,17.39,23.36,12669,2127.9,0.168,2.0446E+06,0.8,0.01,0.31532,"MV-,WMa,TruStrain™",12.847,0.1
,18,3.217,17.68,23.36,12756,519.53,0.0407,2.0319E+06,0.8,0.01,0.31341,"MV-,WMa,TruStrain™",12.769,0.1
,19,3.524,17.99,23.36,12311,1447.9,0.118,1.9729E+06,0.8,0.01,0.30443,"WMa,TruStrain™",12.403,0.1
,20,3.85,18.32,23.36,12545,2101.1,0.167,2.0245E+06,0.8,0.01,0.31261,"WMa,TruStrain™",12.737,0.1
,21,4.197,18.66,23.36,13817,1788,0.129,2.2173E+06,0.8,0.01,0.3427,"WMa,TruStrain™",13.963,0.1
,22,4.567,19.03,23.36,12610,736.89,0.0584,2.0103E+06,0.8,0.01,0.31095,"WMa,TruStrain™",12.669,0.1
,23,4.96,19.43,23.36,12183,901.41,0.074,1.9443E+06,0.8,0.01,0.30091,"WMa,TruStrain™",12.26,0.1
,24,5.378,19.84,23.36,12207,846.37,0.0693,1.9474E+06,0.8,0.01,0.30155,"WMa,TruStrain™",12.286,0.1
,25,5.823,20.29,23.36,12305,1029.9,0.0837,1.9652E+06,0.8,0.01,0.30441,"WMa,TruStrain™",12.403,0.1
,26,6.297,20.76,23.36,12625,865.09,0.0685,2.014E+06,0.8,0.01,0.31199,"WMa,TruStrain™",12.712,0.1
,27,6.802,21.27,23.36,12620,541.3,0.0429,2.0105E+06,0.8,0.01,0.31148,"WMa,TruStrain™",12.691,0.1
,28,7.338,21.8,23.36,12343,805.3,0.0652,1.9687E+06,0.8,0.01,0.30505,"WMa,TruStrain™",12.429,0.1
,29,7.91,22.38,23.36,12564,957.21,0.0762,2.0054E+06,0.8,0.01,0.31077,"WMa,TruStrain™",12.662,0.1
,30,8.517,22.98,23.36,12780,937.47,0.0734,2.0394E+06,0.8,0.01,0.31605,"WMa,TruStrain™",12.877,0.1
,31,9.164,23.63,23.36,12964,832.8,0.0642,2.0676E+06,0.8,0.01,0.32044,"WMa,TruStrain™",13.056,0.1
,32,9.853,24.32,23.36,12767,188.42,0.0148,2.0322E+06,0.8,0.01,0.31496,"WMa,TruStrain™",12.833,0.101
,33,10.585,25.05,23.36,12528,756.18,0.0604,1.9975E+06,0.8,0.01,0.30958,"WMa,TruStrain™",12.613,0.101
,34,11.365,25.83,23.36,12436,569.4,0.0458,1.9814E+06,0.8,0.01,0.30709,"WMa,TruStrain™",12.512,0.101
,35,12.195,26.66,23.36,12801,886.87,0.0693,2.0422E+06,0.8,0.01,0.3165,"WMa,TruStrain™",12.895,0.1
,36,13.078,27.54,23.36,12572,258.57,0.0206,2.0014E+06,0.8,0.01,0.31019,"WMa,TruStrain™",12.638,0.101
,37,14.017,28.48,23.36,11240,1773,0.158,1.811E+06,0.8,0.01,0.28075,"WMa,TruStrain™",11.439,0.101
,38,15.017,29.48,23.36,13356,103.68,0.00776,2.1257E+06,0.8,0.01,0.32936,"WMa,TruStrain™",13.419,0.1
,,,,,,,,,,,,,,
Interval and data points:,2,38,,,,,,,,,,,,
Interval data:,Point No.,Time,Test Time,Temperature,Storage Modulus,Loss Modulus,Loss Factor,Complex Viscosity,Gap,Normal Force,Torque,Status,Shear Stress,Shear Strain
,,,,,,,,,,,,,,
,,[s],[s],[°C],[Pa],[Pa],[1],[mPa·s],[mm],[N],[µN·m],,[Pa],[%]
,1,15.119,29.58,23.36,9.5342E+06,1.2746E+06,0.134,1.5309E+09,0.8,0.04,2309,"WMa,TruStrain™",94078,0.978
,2,15.226,29.69,23.36,10.418,2.0836E+05,2E+04,3.3162E+07,0.8,0,1268.5,"ME-,MV-,WMa,taD,TruStrain™",51684,24.8
,3,15.339,29.8,23.36,43424,2.1712,5E-05,6.9111E+06,0.8,0.01,374.79,"ME-,MV-,WMa,taD,TruStrain™",15270,35.2
,4,15.46,29.93,23.36,30754,1.5377,5E-05,4.8947E+06,0.8,0.01,260.84,"ME-,MV-,WMa,taD,TruStrain™",10627,34.6
,5,15.588,30.05,23.36,98404,51674,0.525,1.7689E+07,0.8,-0.01,1035.3,"ME-,MV-,WMa,TruStrain™",42181,38
,6,15.724,30.19,23.36,1.1383E+05,98491,0.865,2.3957E+07,0.8,0.04,3749.9,"MV-,WMa,TruStrain™",1.5279E+05,102
,7,15.87,30.34,23.36,13103,78614,6,1.2684E+07,0.8,0.02,4836,"WMa,TruStrain™",1.9704E+05,247
,8,16.024,30.49,23.36,2168,48818,22.5,7.7772E+06,0.8,0.01,5515.9,"WMa,TruStrain™",2.2474E+05,460
,9,16.189,30.65,23.36,23430,36101,1.54,6.8497E+06,0.8,-0.01,6995.1,"ME-,WMa,taD,TruStrain™",2.8501E+05,662
,10,16.364,30.83,23.36,1.4704,29408,2E+04,4.6804E+06,0.8,-0.01,7338.1,"ME-,WMa,taD,TruStrain™",2.9898E+05,1.02E+03
,11,16.55,31.02,23.36,1.0156,20311,2E+04,3.2326E+06,0.8,0.01,6887.2,"ME-,WMa,taD,TruStrain™",2.8061E+05,1.38E+03
,12,16.749,31.21,23.36,0.48664,9732.8,2E+04,1.549E+06,0.8,0.04,3941.3,"ME-,WMa,taD,TruStrain™",1.6058E+05,1.65E+03
,13,16.96,31.43,23.36,0.14534,2906.9,2E+04,4.6264E+05,0.8,0.02,1271.7,"ME-,WMa,taD,TruStrain™",51812,1.78E+03
,14,17.184,31.65,23.36,2.6427,676.54,256,1.0768E+05,0.8,-0.01,306.61,"ME-,MV-,WMa,TruStrain™",12492,1.85E+03
,15,17.423,31.89,23.36,367.93,3191.1,8.67,5.1125E+05,0.8,-0.01,1399.8,"MV-,WMa,TruStrain™",57034,1.78E+03
,16,17.677,32.14,23.36,207.28,3162.4,15.3,5.0439E+05,0.8,0.02,1313.9,"MV-,WMa,TruStrain™",53532,1.69E+03
,17,17.948,32.41,23.36,375.03,2611.7,6.96,4.1993E+05,0.8,0.02,1038.3,"MV-,WMa,TruStrain™",42304,1.6E+03
,18,18.236,32.7,23.36,174.49,2040.2,11.7,3.2589E+05,0.8,-0.01,767.01,"MV-,WMa,TruStrain™",31251,1.53E+03
,19,18.543,33.01,23.36,110.4,1557.1,14.1,2.4845E+05,0.8,0.01,564.22,"MV-,WMa,TruStrain™",22988,1.47E+03
,20,18.869,33.33,23.36,49.148,1381.9,28.1,2.2007E+05,0.8,0.02,482.22,"MV-,WMa,TruStrain™",19648,1.42E+03
,21,19.216,33.68,23.36,51.514,1279.1,24.8,2.0373E+05,0.8,0,431.75,"MV-,WMa,TruStrain™",17591,1.37E+03
,22,19.586,34.05,23.36,43.154,1198.7,27.8,1.909E+05,0.8,0.01,391.52,"MV-,WMa,TruStrain™",15952,1.33E+03
,23,19.979,34.44,23.36,34.07,1120.4,32.9,1.784E+05,0.8,0.01,354.11,"MV-,WMa,TruStrain™",14428,1.29E+03
,24,20.397,34.86,23.36,30.564,1052.6,34.4,1.676E+05,0.8,-0.01,320.14,"MV-,WMa,TruStrain™",13044,1.24E+03
,25,20.842,35.31,23.36,65.065,958.71,14.7,1.5294E+05,0.8,0.02,281.64,"MV-,WMa,TruStrain™",11475,1.19E+03
,26,21.316,35.78,23.36,95.958,798.41,8.32,1.2798E+05,0.8,-0.01,229.03,"MV-,WMa,TruStrain™",9331.5,1.16E+03
,27,21.821,36.29,23.36,106.38,630.93,5.93,1.0183E+05,0.8,0.02,177.4,"MV-,WMa,TruStrain™",7227.8,1.13E+03
,28,22.357,36.82,23.36,109.26,492.08,4.5,80224,0.8,0,136.03,"MV-,WMa,TruStrain™",5542.2,1.1E+03
,29,22.929,37.39,23.36,113.18,348.36,3.08,58297,0.8,0.02,96.313,"MV-,WMa,TruStrain™",3924.2,1.07E+03
,30,23.536,38,23.36,115.42,209.87,1.82,38120,0.8,0,61.595,"MV-,WMa,TruStrain™",2509.6,1.05E+03
,31,24.183,38.65,23.36,87.1,77.913,0.895,18599,0.8,0,29.517,"MV-,WMa,TruStrain™",1202.6,1.03E+03
,32,24.872,39.34,23.36,47.69,68.117,1.43,13234,0.8,0.02,20.83,"MV-,WMa,TruStrain™",848.67,1.02E+03
,33,25.604,40.07,23.36,57.866,144.73,2.5,24807,0.8,0.01,38.869,"WMa,TruStrain™",1583.7,1.02E+03
,34,26.384,40.85,23.36,46.804,168.72,3.6,27866,0.8,0,43.39,"WMa,TruStrain™",1767.8,1.01E+03
,35,27.214,41.68,23.36,42.862,218.04,5.09,35366,0.8,0,54.953,"WMa,TruStrain™",2239,1.01E+03
,36,28.097,42.56,23.36,37.309,234.18,6.28,37741,0.8,0.01,58.556,"WMa,TruStrain™",2385.8,1.01E+03
,37,29.036,43.5,23.36,37.515,247.92,6.61,39907,0.8,0.01,61.875,"WMa,TruStrain™",2521,1.01E+03
,38,30.036,44.5,23.36,36.641,255.39,6.97,41063,0.8,0.01,63.652,"WMa,TruStrain™",2593.4,1.01E+03
,,,,,,,,,,,,,,
Interval and data points:,3,38,,,,,,,,,,,,
Interval data:,Point No.,Time,Test Time,Temperature,Storage Modulus,Loss Modulus,Loss Factor,Complex Viscosity,Gap,Normal Force,Torque,Status,Shear Stress,Shear Strain
,,,,,,,,,,,,,,
,,[s],[s],[°C],[Pa],[Pa],[1],[mPa·s],[mm],[N],[µN·m],,[Pa],[%]
,1,30.139,44.6,23.36,0.39271,7854.2,2E+04,1.25E+06,0.8,0.17,1919.7,"ME-,MV-,WMa,taD,TruStrain™",78216,996
,2,30.246,44.71,23.36,1047.1,10371,9.91,1.659E+06,0.8,0,2410.3,"ME-,MV-,WMa,TruStrain™",98205,942
,3,30.359,44.82,23.36,1783.9,10256,5.75,1.6569E+06,0.8,0,2106.3,"MV-,WMa,TruStrain™",85820,824
,4,30.48,44.95,23.36,3603.5,12264,3.4,2.0344E+06,0.8,0,2211.8,"MV-,WMa,TruStrain™",90118,705
,5,30.608,45.07,23.36,6279.9,15880,2.53,2.7179E+06,0.8,0,2430.1,"MV-,WMa,TruStrain™",99011,580
,6,30.744,45.21,23.36,10475,21702,2.07,3.8353E+06,0.8,0,2640.6,"MV-,WMa,TruStrain™",1.0759E+05,446
,7,30.89,45.36,23.36,23170,33152,1.43,6.4373E+06,0.8,0,2742.6,"MV-,WMa,TruStrain™",1.1174E+05,276
,8,31.044,45.51,23.36,71602,19158,0.268,1.1797E+07,0.8,0,2627.1,"MV-,WMa,TruStrain™",1.0704E+05,144
,9,31.209,45.67,23.36,0.79124,15825,2E+04,2.5186E+06,0.8,0,617.47,"ME-,WMa,taD,TruStrain™",25158,159
,10,31.384,45.85,23.36,1764.1,5346.5,3.03,8.9604E+05,0.8,0,224.68,"MV-,WMa,TruStrain™",9154.4,163
,11,31.57,46.04,23.36,2929.8,14739,5.03,2.3917E+06,0.8,0,543.92,"MV-,WMa,TruStrain™",22161,147
,12,31.769,46.23,23.36,4331.3,32071,7.4,5.1506E+06,0.8,0,802.46,"MV-,WMa,TruStrain™",32695,101
,13,31.98,46.45,23.36,3.9495,78989,2E+04,1.2572E+07,0.8,0,793.29,"ME-,MV-,WMa,taD,TruStrain™",32321,40.9
,14,32.204,46.67,23.36,19.219,3.8439E+05,2E+04,6.1177E+07,0.8,0,495,"ME-,MV-,WMa,taD,TruStrain™",20168,5.25
,15,32.443,46.91,23.36,4.5329E+05,22.665,5E-05,7.2144E+07,0.8,0,77.159,"ME-,MV-,WMa,taD,TruStrain™",3143.7,0.694
,16,32.697,47.16,23.36,1.336E+05,88965,0.666,2.5546E+07,0.8,0,1.925,"ME-,MV-,WMa,TruStrain™",78.433,0.0489
,17,32.968,47.43,23.36,42642,2931.1,0.0687,6.8027E+06,0.8,0,0.61983,"WMa,TruStrain™",25.254,0.0591
,18,33.256,47.72,23.36,15308,6671.4,0.436,2.6577E+06,0.8,0,0.25294,"WMa,TruStrain™",10.306,0.0617
,19,33.563,48.03,23.36,15117,11961,0.791,3.0679E+06,0.8,0,0.34066,"WMa,TruStrain™",13.88,0.072
,20,33.889,48.35,23.36,11565,7984.5,0.69,2.2367E+06,0.8,0,0.30046,"WMa,TruStrain™",12.242,0.0871
,21,34.236,48.7,23.36,11077,4962.3,0.448,1.9317E+06,0.8,0,0.30339,"WMa,TruStrain™",12.361,0.102
,22,34.606,49.07,23.36,12436,2368.7,0.19,2.0148E+06,0.8,0,0.33932,"WMa,TruStrain™",13.825,0.109
,23,34.999,49.46,23.36,12405,300.14,0.0242,1.9749E+06,0.8,0,0.33337,"MV-,WMa,TruStrain™",13.583,0.109
,24,35.417,49.88,23.36,12421,858.43,0.0691,1.9815E+06,0.8,0,0.3268,"MV-,WMa,TruStrain™",13.315,0.107
,25,35.862,50.33,23.36,12725,930.03,0.0731,2.0306E+06,0.8,0,0.32665,"MV-,WMa,TruStrain™",13.309,0.104
,26,36.336,50.8,23.36,12978,648.69,0.05,2.0681E+06,0.8,0,0.32689,"MV-,WMa,TruStrain™",13.319,0.102
,27,36.841,51.31,23.36,11973,349.95,0.0292,1.9064E+06,0.8,0,0.29913,"MV-,WMa,TruStrain™",12.188,0.102
,28,37.377,51.84,23.36,12229,317.95,0.026,1.947E+06,0.8,0,0.3043,"MV-,WMa,TruStrain™",12.398,0.101
,29,37.949,52.41,23.36,13033,1396.1,0.107,2.0862E+06,0.8,0,0.32501,"WMa,TruStrain™",13.242,0.101
,30,38.556,53.02,23.36,13912,1183.7,0.0851,2.2221E+06,0.8,0,0.34534,"WMa,TruStrain™",14.07,0.101
,31,39.203,53.67,23.36,12549,577.65,0.046,1.9994E+06,0.8,0,0.31036,"WMa,TruStrain™",12.645,0.101
,32,39.892,54.36,23.36,12656,426.25,0.0337,2.0154E+06,0.8,0,0.31272,"WMa,TruStrain™",12.742,0.101
,33,40.624,55.09,23.36,12963,727.35,0.0561,2.0664E+06,0.8,0,0.32052,"WMa,TruStrain™",13.059,0.101
,34,41.404,55.87,23.36,12179,1115.1,0.0916,1.9464E+06,0.8,0,0.30178,"WMa,TruStrain™",12.296,0.101
,35,42.234,56.7,23.36,12671,536.22,0.0423,2.0185E+06,0.8,0,0.31285,"WMa,TruStrain™",12.747,0.101
,36,43.117,57.58,23.36,12765,542.92,0.0425,2.0335E+06,0.8,0,0.31519,"WMa,TruStrain™",12.842,0.101
,37,44.056,58.52,23.36,13330,476.03,0.0357,2.1229E+06,0.8,0,0.32906,"WMa,TruStrain™",13.407,0.101
,38,45.056,59.52,23.36,12966,294.71,0.0227,2.0641E+06,0.8,0,0.31992,"WMa,TruStrain™",13.035,0.101
,,,,,,,,,,,,,,
Interval and data points:,4,38,,,,,,,,,,,,
Interval data:,Point No.,Time,Test Time,Temperature,Storage Modulus,Loss Modulus,Loss Factor,Complex Viscosity,Gap,Normal Force,Torque,Status,Shear Stress,Shear Strain
,,,,,,,,,,,,,,
,,[s],[s],[°C],[Pa],[Pa],[1],[mPa·s],[mm],[N],[µN·m],,[Pa],[%]
,1,45.158,59.62,23.36,3.1504E+06,5.1082E+05,0.162,5.0795E+08,0.8,-0.09,4204.6,"MV-,WMa,TruStrain™",1.7131E+05,5.37
,2,45.265,59.73,23.36,3.0652E+05,15.326,5E-05,4.8784E+07,0.8,0.27,5731.5,"ME-,WMa,taD,TruStrain™",2.3352E+05,76.2
,3,45.378,59.84,23.36,3.6722E+05,18.361,5E-05,5.8445E+07,0.8,0.21,11107,"ME-,MV-,WMa,taD,TruStrain™",4.5254E+05,123
,4,45.499,59.96,23.36,5.0692,1.0138E+05,2E+04,1.6136E+07,0.8,-0.01,2970.2,"ME-,MV-,WMa,taD,TruStrain™",1.2102E+05,119
,5,45.627,60.09,23.36,31477,65405,2.08,1.1552E+07,0.8,0.01,2392.8,"ME-,MV-,WMa,TruStrain™",97493,134
,6,45.763,60.23,23.36,19500,4723.1,0.242,3.1932E+06,0.8,0.03,1264.5,"MV-,WMa,TruStrain™",51519,257
,7,45.909,60.37,23.36,11287,15049,1.33,2.9939E+06,0.8,0.02,1995,"WMa,TruStrain™",81283,432
,8,46.063,60.53,23.36,7606.5,16416,2.16,2.8795E+06,0.8,0.01,2599.3,"WMa,TruStrain™",1.059E+05,585
,9,46.228,60.69,23.36,12543,7079.8,0.564,2.2924E+06,0.8,-0.01,2897.3,"ME-,MV-,WMa,TruStrain™",1.1805E+05,820
,10,46.403,60.87,23.36,1.674,33479,2E+04,5.3284E+06,0.8,-0.01,9022.2,"ME-,WMa,taD,TruStrain™",3.676E+05,1.1E+03
,11,46.589,61.05,23.36,0.8316,16632,2E+04,2.6471E+06,0.8,0.01,5795,"ME-,WMa,taD,TruStrain™",2.3611E+05,1.42E+03
,12,46.788,61.25,23.36,0.4029,8057.9,2E+04,1.2825E+06,0.8,0.03,3137.3,"ME-,WMa,taD,TruStrain™",1.2782E+05,1.59E+03
,13,46.999,61.46,23.36,4839.7,0.24198,5E-05,7.7026E+05,0.8,0,1984.9,"ME-,WMa,taD,TruStrain™",80870,1.67E+03
,14,47.223,61.69,23.36,2363.9,0.11819,5E-05,3.7622E+05,0.8,0,984.3,"ME-,MV-,WMa,taD,TruStrain™",40104,1.7E+03
,15,47.462,61.93,23.36,0.16372,3274.5,2E+04,5.2115E+05,0.8,0,1302.9,"ME-,MV-,WMa,taD,TruStrain™",53085,1.62E+03
,16,47.716,62.18,23.36,747.14,2644.7,3.54,4.3738E+05,0.8,0.03,1033.3,"ME-,MV-,WMa,TruStrain™",42101,1.53E+03
,17,47.987,62.45,23.36,522.43,2113.3,4.05,3.4647E+05,0.8,0.01,779.31,"MV-,WMa,TruStrain™",31752,1.46E+03
,18,48.275,62.74,23.36,173.53,1694.3,9.76,2.7107E+05,0.8,0,583.94,"MV-,WMa,TruStrain™",23792,1.4E+03
,19,48.582,63.05,23.36,109.11,1386.8,12.7,2.2141E+05,0.8,0.02,461.08,"MV-,WMa,TruStrain™",18786,1.35E+03
,20,48.908,63.37,23.36,41.795,1204.6,28.8,1.9184E+05,0.8,0.02,387.12,"MV-,WMa,TruStrain™",15773,1.31E+03
,21,49.255,63.72,23.36,37.4,1094.1,29.3,1.7423E+05,0.8,0,340.56,"MV-,WMa,TruStrain™",13876,1.27E+03
,22,49.625,64.09,23.36,33.717,994.67,29.5,1.584E+05,0.8,0.02,300.72,"MV-,WMa,TruStrain™",12252,1.23E+03
,23,50.018,64.48,23.36,45.593,887.24,19.5,1.414E+05,0.8,0.01,260.93,"MV-,WMa,TruStrain™",10631,1.2E+03
,24,50.436,64.9,23.36,46.071,789.33,17.1,1.2584E+05,0.8,0,225.45,"MV-,WMa,TruStrain™",9185.7,1.16E+03
,25,50.881,65.35,23.36,76.391,686.51,8.99,1.0994E+05,0.8,0.02,190.68,"MV-,WMa,TruStrain™",7769.1,1.12E+03
,26,51.355,65.82,23.36,106.92,528.66,4.94,85842,0.8,-0.01,145.21,"MV-,WMa,TruStrain™",5916.5,1.1E+03
,27,51.86,66.33,23.36,113.45,346.43,3.05,58017,0.8,0.02,96.321,"MV-,WMa,TruStrain™",3924.5,1.08E+03
,28,52.396,66.86,23.36,112.36,213.28,1.9,38366,0.8,0,62.676,"MV-,WMa,TruStrain™",2553.7,1.06E+03
,29,52.968,67.43,23.35,103.8,113.21,1.09,24445,0.8,0.01,39.3,"MV-,WMa,TruStrain™",1601.2,1.04E+03
,30,53.575,68.04,23.35,85.247,22.437,0.263,14030,0.8,0.01,22.235,"MV-,WMa,TruStrain™",905.95,1.03E+03
,31,54.222,68.69,23.36,55.173,75.504,1.37,14883,0.8,0,23.369,"WMa,TruStrain™",952.15,1.02E+03
,32,54.911,69.38,23.36,38.884,168.87,4.34,27579,0.8,0.02,43.145,"WMa,TruStrain™",1757.9,1.01E+03
,33,55.643,70.11,23.36,51.239,197.12,3.85,32415,0.8,0.02,50.544,"WMa,TruStrain™",2059.3,1.01E+03
,34,56.423,70.89,23.36,42.312,216.43,5.12,35098,0.8,0,54.544,"WMa,TruStrain™",2222.3,1.01E+03
,35,57.253,71.72,23.36,42.014,241.45,5.75,39006,0.8,0,60.538,"WMa,TruStrain™",2466.5,1.01E+03
,36,58.136,72.6,23.36,38.448,254.96,6.63,41036,0.8,0.01,63.637,"WMa,TruStrain™",2592.8,1.01E+03
,37,59.075,73.54,23.36,38.025,260.75,6.86,41938,0.8,0.01,65.011,"WMa,TruStrain™",2648.8,1.01E+03
,38,60.075,74.54,23.36,35.515,262.95,7.4,42229,0.8,0.01,65.455,"WMa,TruStrain™",2666.9,1.01E+03
,,,,,,,,,,,,,,
Interval and data points:,5,38,,,,,,,,,,,,
Interval data:,Point No.,Time,Test Time,Temperature,Storage Modulus,Loss Modulus,Loss Factor,Complex Viscosity,Gap,Normal Force,Torque,Status,Shear Stress,Shear Strain
,,,,,,,,,,,,,,
,,[s],[s],[°C],[Pa],[Pa],[1],[mPa·s],[mm],[N],[µN·m],,[Pa],[%]
,1,60.178,74.64,23.36,8492.3,0.42461,5E-05,1.3516E+06,0.8,0.26,2092.8,"ME-,MV-,WMa,taD,TruStrain™",85270,1E+03
,2,60.285,74.75,23.36,3333.4,13509,4.05,2.2145E+06,0.8,0,3082.8,"ME-,MV-,WMa,TruStrain™",1.2561E+05,903
,3,60.398,74.86,23.36,6714.1,8132.3,1.21,1.6784E+06,0.8,0,2019.4,"MV-,WMa,TruStrain™",82277,780
,4,60.519,74.98,23.36,10077,8461.9,0.84,2.0943E+06,0.8,0,2169.4,"MV-,WMa,TruStrain™",88389,672
,5,60.647,75.11,23.36,14121,11021,0.78,2.8508E+06,0.8,0,2355.9,"MV-,WMa,TruStrain™",95990,536
,6,60.783,75.25,23.36,20599,14823,0.72,4.039E+06,0.8,0,2415.4,"MV-,WMa,TruStrain™",98412,388
,7,60.929,75.39,23.36,33959,17984,0.53,6.1159E+06,0.8,0,2341.6,"MV-,WMa,TruStrain™",95404,248
,8,61.083,75.55,23.36,72313,27336,0.378,1.2304E+07,0.8,0,2119.1,"MV-,WMa,TruStrain™",86341,112
,9,61.248,75.71,23.36,94328,4.7164,5E-05,1.5013E+07,0.8,0,3336.8,"ME-,WMa,taD,TruStrain™",1.3596E+05,144
,10,61.423,75.89,23.36,9941.5,0.49708,5E-05,1.5822E+06,0.8,0,366.91,"ME-,MV-,WMa,taD,TruStrain™",14949,150
,11,61.609,76.07,23.36,0.70532,14106,2E+04,2.2451E+06,0.8,0,430.98,"ME-,MV-,WMa,taD,TruStrain™",17560,124
,12,61.808,76.27,23.36,1.5861,31722,2E+04,5.0487E+06,0.8,0,635.97,"ME-,MV-,WMa,taD,TruStrain™",25912,81.7
,13,62.019,76.48,23.36,4.1019,82038,2E+04,1.3057E+07,0.8,0,654.52,"ME-,MV-,WMa,taD,TruStrain™",26668,32.5
,14,62.243,76.71,23.36,2.4785E+05,12.392,5E-05,3.9446E+07,0.8,0,418.9,"ME-,MV-,WMa,taD,TruStrain™",17068,6.89
,15,62.482,76.95,23.36,3.1966E+05,15.983,5E-05,5.0876E+07,0.8,0,81.211,"ME-,WMa,taD,TruStrain™",3308.8,1.04
,16,62.736,77.2,23.36,2.3406E+05,1.0573E+05,0.452,4.0876E+07,0.8,0,2.9209,"ME-,MV-,WMa,TruStrain™",119.01,0.0463
,17,63.007,77.47,23.36,41152,3004.5,0.073,6.5669E+06,0.8,0,0.57417,"WMa,TruStrain™",23.394,0.0567
,18,63.295,77.76,23.36,19338,6694.3,0.346,3.2569E+06,0.8,0,0.30158,"WMa,TruStrain™",12.288,0.06
,19,63.602,78.07,23.36,16293,11651,0.715,3.1879E+06,0.8,0,0.34302,"WMa,TruStrain™",13.976,0.0698
,20,63.928,78.39,23.36,11381,10302,0.905,2.4433E+06,0.8,0,0.32641,"WMa,TruStrain™",13.299,0.0866
,21,64.275,78.74,23.36,10440,6500.5,0.623,1.9574E+06,0.8,0,0.31222,"WMa,TruStrain™",12.721,0.103
,22,64.645,79.11,23.36,12156,2402.3,0.198,1.972E+06,0.8,0,0.3407,"WMa,TruStrain™",13.881,0.112
,23,65.038,79.5,23.36,12581,940.78,0.0748,2.0079E+06,0.8,0,0.34533,"MV-,WMa,TruStrain™",14.07,0.112
,24,65.456,79.92,23.36,12922,1334.3,0.103,2.0675E+06,0.8,0,0.34458,"MV-,WMa,TruStrain™",14.039,0.108
,25,65.901,80.37,23.36,12228,894.81,0.0732,1.9514E+06,0.8,0,0.31662,"MV-,WMa,TruStrain™",12.9,0.105
,26,66.375,80.84,23.36,11014,45.42,0.00412,1.753E+06,0.8,0,0.27882,"MV-,WMa,TruStrain™",11.36,0.103
,27,66.88,81.35,23.36,11290,293.14,0.026,1.7974E+06,0.8,0,0.28325,"MV-,WMa,TruStrain™",11.541,0.102
,28,67.416,81.88,23.36,12188,560.94,0.046,1.9418E+06,0.8,0,0.30454,"WMa,TruStrain™",12.408,0.102
,29,67.988,82.45,23.36,12544,665.36,0.053,1.9992E+06,0.8,0,0.31243,"WMa,TruStrain™",12.73,0.101
,30,68.595,83.06,23.36,12905,684.98,0.0531,2.0568E+06,0.8,0,0.32049,"WMa,TruStrain™",13.058,0.101
,31,69.242,83.71,23.36,12922,402.8,0.0312,2.0576E+06,0.8,0,0.31996,"WMa,TruStrain™",13.036,0.101
,32,69.931,84.4,23.36,12576,189.03,0.015,2.0017E+06,0.8,0,0.311,"WMa,TruStrain™",12.671,0.101
,33,70.663,85.13,23.36,12269,681.05,0.0555,1.9557E+06,0.8,0,0.30356,"WMa,TruStrain™",12.368,0.101
,34,71.443,85.91,23.36,12506,495.71,0.0396,1.992E+06,0.8,0,0.30894,"WMa,TruStrain™",12.587,0.101
,35,72.273,86.74,23.36,12085,674.66,0.0558,1.9264E+06,0.8,0,0.29868,"WMa,TruStrain™",12.169,0.101
,36,73.156,87.62,23.36,12531,1054,0.0841,2.0015E+06,0.8,0,0.31023,"WMa,TruStrain™",12.64,0.101
,37,74.095,88.56,23.36,12179,1277.2,0.105,1.949E+06,0.8,0,0.30205,"WMa,TruStrain™",12.307,0.1
,38,75.095,89.56,23.36,12827,328.91,0.0256,2.0421E+06,0.8,0,0.3165,"WMa,TruStrain™",12.895,0.101
,,,,,,,,,,,,,,
Interval and data points:,6,38,,,,,,,,,,,,
Interval data:,Point No.,Time,Test Time,Temperature,Storage Modulus,Loss Modulus,Loss Factor,Complex Viscosity,Gap,Normal Force,Torque,Status,Shear Stress,Shear Strain
,,,,,,,,,,,,,,
,,[s],[s],[°C],[Pa],[Pa],[1],[mPa·s],[mm],[N],[µN·m],,[Pa],[%]
,1,75.198,89.66,23.36,7.6239E+05,38.119,5E-05,1.2134E+08,0.8,0.23,616.76,"ME-,WMa,taD,TruStrain™",25129,3.3
,2,75.305,89.77,23.36,11.505,2.3009E+05,2E+04,3.6621E+07,0.8,0,491.49,"ME-,MV-,WMa,taD,TruStrain™",20025,8.7
,3,75.418,89.88,23.36,5.6236,1.1247E+05,2E+04,1.7901E+07,0.8,0,345.28,"ME-,MV-,WMa,taD,TruStrain™",14068,12.5
,4,75.539,90,23.36,55644,90279,1.62,1.6878E+07,0.8,0,337.28,"MV-,WMa,TruStrain™",13742,13
,5,75.667,90.13,23.36,2.0172E+05,49767,0.247,3.3067E+07,0.8,0.01,1097.6,"MV-,WMa,TruStrain™",44720,21.5
,6,75.803,90.27,23.36,1.778E+05,39169,0.22,2.8976E+07,0.8,0.19,3279.9,"MV-,WMa,TruStrain™",1.3364E+05,73.4
,7,75.949,90.41,23.36,5.0455,1.0091E+05,2E+04,1.606E+07,0.8,0.02,5498.7,"ME-,WMa,taD,TruStrain™",2.2404E+05,222
,8,76.103,90.57,23.36,2.8524,57048,2E+04,9.0795E+06,0.8,0.01,5725.7,"ME-,WMa,taD,TruStrain™",2.3329E+05,409
,9,76.268,90.73,23.36,1797.7,41549,23.1,6.619E+06,0.8,0,6707.1,"ME-,WMa,taD,TruStrain™",2.7327E+05,657
,10,76.443,90.91,23.36,1.6188,32375,2E+04,5.1526E+06,0.8,0,7589.9,"ME-,WMa,taD,TruStrain™",3.0924E+05,955
,11,76.629,91.09,23.36,1.1347,22695,2E+04,3.612E+06,0.8,0.03,7255.5,"ME-,WMa,taD,TruStrain™",2.9562E+05,1.3E+03
,12,76.828,91.29,23.36,0.83843,16769,2E+04,2.6688E+06,0.8,0.03,6621,"ME-,WMa,taD,TruStrain™",2.6976E+05,1.61E+03
,13,77.039,91.5,23.36,0.23769,4753.8,2E+04,7.5659E+05,0.8,0.01,2129.3,"ME-,WMa,taD,TruStrain™",86754,1.82E+03
,14,77.263,91.73,23.36,0.025142,502.84,2E+04,80029,0.8,-0.01,230.83,"ME-,WMa,TruStrain™",9404.9,1.87E+03
,15,77.502,91.97,23.36,362.51,1737.9,4.79,2.8255E+05,0.8,0.01,794.11,"MV-,WMa,TruStrain™",32355,1.82E+03
,16,77.756,92.22,23.36,903.29,2291.1,2.54,3.9196E+05,0.8,0.04,1056,"MV-,WMa,TruStrain™",43027,1.75E+03
,17,78.027,92.49,23.36,433.37,2417.3,5.58,3.9087E+05,0.8,0.01,992.3,"MV-,WMa,TruStrain™",40430,1.65E+03
,18,78.315,92.78,23.36,125.93,1951.8,15.5,3.1128E+05,0.8,-0.01,754.36,"MV-,WMa,TruStrain™",30735,1.57E+03
,19,78.622,93.09,23.36,133.19,1549.2,11.6,2.4747E+05,0.8,0.02,576.99,"MV-,WMa,TruStrain™",23509,1.51E+03
,20,78.948,93.41,23.36,52.382,1369.1,26.1,2.1806E+05,0.8,0.01,491.83,"MV-,WMa,TruStrain™",20039,1.46E+03
,21,79.295,93.76,23.36,39.428,1288.7,32.7,2.0521E+05,0.8,-0.01,446.42,"MV-,WMa,TruStrain™",18189,1.41E+03
,22,79.665,94.13,23.36,47.668,1225.4,25.7,1.9518E+05,0.8,0.03,410.14,"MV-,WMa,TruStrain™",16711,1.36E+03
,23,80.058,94.52,23.36,43.187,1159.8,26.9,1.8471E+05,0.8,0.01,374.87,"MV-,WMa,TruStrain™",15273,1.32E+03
,24,80.476,94.94,23.36,23.996,1084.8,45.2,1.7269E+05,0.8,0,337.7,"MV-,WMa,TruStrain™",13759,1.27E+03
,25,80.921,95.39,23.36,40.999,1011.4,24.7,1.6111E+05,0.8,0.02,302.22,"MV-,WMa,TruStrain™",12314,1.22E+03
,26,81.395,95.86,23.36,88.662,874.62,9.86,1.3991E+05,0.8,-0.01,253.24,"MV-,WMa,TruStrain™",10318,1.17E+03
,27,81.9,96.37,23.36,114.98,704.57,6.13,1.1362E+05,0.8,0.02,199.67,"MV-,WMa,TruStrain™",8135.4,1.14E+03
,28,82.436,96.9,23.36,125,551.23,4.41,89958,0.8,0,153.79,"MV-,WMa,TruStrain™",6265.9,1.11E+03
,29,83.008,97.47,23.36,122.33,407.66,3.33,67739,0.8,0.01,112.69,"MV-,WMa,TruStrain™",4591.4,1.08E+03
,30,83.615,98.08,23.36,97.547,260.19,2.67,44225,0.8,0.01,71.86,"MV-,WMa,TruStrain™",2927.8,1.05E+03
,31,84.262,98.73,23.36,63.043,98.491,1.56,18612,0.8,0,29.783,"MV-,WMa,TruStrain™",1213.5,1.04E+03
,32,84.951,99.42,23.36,54.979,39.401,0.717,10765,0.8,0.01,17.086,"MV-,WMa,TruStrain™",696.13,1.03E+03
,33,85.683,100.1,23.36,65.043,92.583,1.42,18008,0.8,0.02,28.299,"WMa,TruStrain™",1153,1.02E+03
,34,86.463,100.9,23.36,44.989,162.43,3.61,26825,0.8,0,41.864,"WMa,TruStrain™",1705.7,1.01E+03
,35,87.293,101.8,23.36,49.494,213.1,4.31,34819,0.8,0,54.157,"WMa,TruStrain™",2206.6,1.01E+03
,36,88.176,102.6,23.36,38.649,240.1,6.21,38706,0.8,0.01,60.087,"WMa,TruStrain™",2448.2,1.01E+03
,37,89.115,103.6,23.36,36.351,253.62,6.98,40777,0.8,0.01,63.234,"WMa,TruStrain™",2576.4,1.01E+03
,38,90.115,104.6,23.35,34.957,260.51,7.45,41834,0.8,0.01,64.848,"WMa,TruStrain™",2642.2,1.01E+03
,,,,,,,,,,,,,,
Interval and data points:,7,38,,,,,,,,,,,,
Interval data:,Point No.,Time,Test Time,Temperature,Storage Modulus,Loss Modulus,Loss Factor,Complex Viscosity,Gap,Normal Force,Torque,Status,Shear Stress,Shear Strain
,,,,,,,,,,,,,,
,,[s],[s],[°C],[Pa],[Pa],[1],[mPa·s],[mm],[N],[µN·m],,[Pa],[%]
,1,90.217,104.7,23.35,19701,0.98506,5E-05,3.1356E+06,0.8,0.26,4831.6,"ME-,WMa,taD,TruStrain™",1.9686E+05,999
,2,90.324,104.8,23.35,178.64,18138,102,2.8869E+06,0.8,0.09,4056.9,"ME-,MV-,WMa,TruStrain™",1.6529E+05,911
,3,90.437,104.9,23.35,8846.3,9270,1.05,2.0394E+06,0.8,0,2563.5,"MV-,WMa,TruStrain™",1.0445E+05,815
,4,90.558,105,23.35,15068,8134.2,0.54,2.7253E+06,0.8,0,2894.2,"MV-,WMa,TruStrain™",1.1792E+05,689
,5,90.686,105.2,23.35,19955,10162,0.509,3.5641E+06,0.8,0,3058.3,"MV-,WMa,TruStrain™",1.2461E+05,556
,6,90.822,105.3,23.35,28418,13182,0.464,4.9858E+06,0.8,0,3046,"MV-,WMa,TruStrain™",1.2411E+05,396
,7,90.968,105.4,23.35,55064,13986,0.254,9.042E+06,0.8,0,2898,"MV-,WMa,TruStrain™",1.1808E+05,208
,8,91.122,105.6,23.35,1.1329E+05,44325,0.391,1.9362E+07,0.8,0,2769.1,"MV-,WMa,TruStrain™",1.1282E+05,92.7
,9,91.287,105.8,23.36,1.5351E+05,7.6753,5E-05,2.4431E+07,0.8,0,5048.4,"ME-,WMa,taD,TruStrain™",2.0569E+05,134
,10,91.462,105.9,23.36,0.65789,13158,2E+04,2.0941E+06,0.8,0,491.33,"ME-,WMa,taD,TruStrain™",20019,152
,11,91.648,106.1,23.36,0.96334,19267,2E+04,3.0664E+06,0.8,0,573.38,"ME-,WMa,taD,TruStrain™",23362,121
,12,91.847,106.3,23.36,2.2963,45925,2E+04,7.3093E+06,0.8,0,825.18,"ME-,WMa,taD,TruStrain™",33621,73.2
,13,92.058,106.5,23.36,5.7872,1.1574E+05,2E+04,1.8421E+07,0.8,0,1040.3,"ME-,WMa,taD,TruStrain™",42387,36.6
,14,92.282,106.7,23.36,13.995,2.799E+05,2E+04,4.4548E+07,0.8,0,1133,"ME-,WMa,taD,TruStrain™",46162,16.5
,15,92.521,107,23.36,1.0466E+06,52.329,5E-05,1.6657E+08,0.8,0,657.43,"ME-,WMa,taD,TruStrain™",26786,2.56
,16,92.775,107.2,23.36,1.2583E+06,3.0261E+06,2.4,5.2161E+08,0.8,0,52.401,"ME-,MV-,WMa,TruStrain™",2135,0.0651
,17,93.046,107.5,23.36,56346,17100,0.303,9.3717E+06,0.8,0,1.4084,"MV-,WMa,TruStrain™",57.382,0.0974
,18,93.334,107.8,23.36,14798,1897.4,0.128,2.3744E+06,0.8,0,0.36845,"MV-,WMa,TruStrain™",15.012,0.101
,19,93.641,108.1,23.36,10417,593.62,0.057,1.6605E+06,0.8,0,0.25855,"MV-,WMa,TruStrain™",10.534,0.101
,20,93.967,108.4,23.36,10909,2765.2,0.253,1.7911E+06,0.8,0,0.27972,"WMa,TruStrain™",11.397,0.101
,21,94.314,108.8,23.36,12298,2367.2,0.192,1.9933E+06,0.8,0,0.31163,"WMa,TruStrain™",12.697,0.101
,22,94.684,109.1,23.36,13266,1812.5,0.137,2.131E+06,0.8,0,0.33282,"WMa,TruStrain™",13.56,0.101
,23,95.077,109.5,23.36,13008,503.75,0.0387,2.0718E+06,0.8,0,0.32288,"WMa,TruStrain™",13.155,0.101
,24,95.495,110,23.36,12215,112.91,0.00924,1.9441E+06,0.8,0,0.3024,"MV-,WMa,TruStrain™",12.321,0.101
,25,95.94,110.4,23.36,12266,884.66,0.0721,1.9572E+06,0.8,0,0.30398,"WMa,TruStrain™",12.385,0.101
,26,96.414,110.9,23.36,12516,328.34,0.0262,1.9926E+06,0.8,0,0.30921,"WMa,TruStrain™",12.598,0.101
,27,96.919,111.4,23.36,12375,811.58,0.0656,1.9737E+06,0.8,0,0.30617,"WMa,TruStrain™",12.475,0.101
,28,97.455,111.9,23.36,12435,527.17,0.0424,1.9809E+06,0.8,0,0.30722,"WMa,TruStrain™",12.517,0.101
,29,98.027,112.5,23.36,12554,718.6,0.0572,2.0014E+06,0.8,0,0.31034,"WMa,TruStrain™",12.645,0.101
,30,98.634,113.1,23.36,12453,494.88,0.0397,1.9835E+06,0.8,0,0.30752,"WMa,TruStrain™",12.529,0.101
,31,99.281,113.7,23.36,12794,249.9,0.0195,2.0366E+06,0.8,0,0.31571,"WMa,TruStrain™",12.863,0.101
,32,99.97,114.4,23.36,12570,790.12,0.0629,2.0046E+06,0.8,0,0.31076,"WMa,TruStrain™",12.662,0.101
,33,100.702,115.2,23.36,12446,872.03,0.0701,1.9857E+06,0.8,0,0.30779,"WMa,TruStrain™",12.541,0.101
,34,101.482,115.9,23.36,12606,348.63,0.0277,2.0071E+06,0.8,0,0.31109,"WMa,TruStrain™",12.675,0.101
,35,102.312,116.8,23.36,13228,811.94,0.0614,2.1092E+06,0.8,0,0.32691,"WMa,TruStrain™",13.32,0.101
,36,103.195,117.7,23.36,12403,528.57,0.0426,1.9757E+06,0.8,0,0.30624,"WMa,TruStrain™",12.477,0.101
,37,104.134,118.6,23.36,12404,536.1,0.0432,1.976E+06,0.8,0,0.30626,"WMa,TruStrain™",12.478,0.101
,38,105.134,119.6,23.36,12163,1019.6,0.0838,1.9426E+06,0.8,0,0.30107,"WMa,TruStrain™",12.267,0.101
,,,,,,,,,,,,,,
Result:,UV Cure,,,,,,,,,,,,,
,,,,,,,,,,,,,,
Interval and data points:,1,10,,,,,,,,,,,,
Interval data:,Point No.,Time,Test Time,Temperature,Storage Modulus,Loss Modulus,Loss Factor,Complex Viscosity,Gap,Normal Force,Torque,Status,Shear Stress,Shear Strain
,,,,,,,,,,,,,,
,,[s],[s],[°C],[Pa],[Pa],[1],[mPa·s],[mm],[N],[µN·m],,[Pa],[%]
,1,1,133.9,23.36,3.7294,74588,2E+04,1.1871E+07,0.8,0,1.445,"ME-,WMa,taD,TruStrain™",58.875,0.0789
,2,2,134.9,23.36,15757,0.78785,5E-05,2.5078E+06,0.8,0,0.38677,"ME-,MV-,WMa,taD,TruStrain™",15.758,0.1
,3,3,135.9,23.36,15830,1736.7,0.11,2.5346E+06,0.8,0,0.39088,"MV-,WMa,TruStrain™",15.926,0.1
,4,4,136.9,23.36,10319,1328.1,0.129,1.6559E+06,0.8,0,0.25575,"MV-,WMa,TruStrain™",10.42,0.1
,5,5,137.9,23.36,11497,722.03,0.0628,1.8335E+06,0.8,0,0.28373,"WMa,TruStrain™",11.56,0.1
,6,6,138.9,23.36,11572,472.82,0.0409,1.8432E+06,0.8,0,0.28547,"WMa,TruStrain™",11.631,0.1
,7,7,139.9,23.36,10625,792.74,0.0746,1.6958E+06,0.8,0,0.26277,"WMa,TruStrain™",10.706,0.1
,8,8,140.9,23.36,11695,582.13,0.0498,1.8636E+06,0.8,0,0.28881,"WMa,TruStrain™",11.767,0.1
,9,9,141.9,23.35,10729,687.61,0.0641,1.7111E+06,0.8,0,0.26521,"WMa,TruStrain™",10.806,0.101
,10,10,142.9,23.36,11402,619.69,0.0543,1.8173E+06,0.8,0,0.28168,"WMa,TruStrain™",11.477,0.101
,,,,,,,,,,,,,,
Interval and data points:,2,95,,,,,,,,,,,,
Interval data:,Point No.,Time,Test Time,Temperature,Storage Modulus,Loss Modulus,Loss Factor,Complex Viscosity,Gap,Normal Force,Torque,Status,Shear Stress,Shear Strain
,,,,,,,,,,,,,,
,,[s],[s],[°C],[Pa],[Pa],[1],[mPa·s],[mm],[N],[µN·m],,[Pa],[%]
,1,10.102,143,23.36,11100,812.59,0.0732,1.7714E+06,0.8,0,0.27456,"WMa,TruStrain™",11.187,0.101
,2,10.207,143.1,23.36,11249,776.39,0.069,1.7946E+06,0.8,0,0.27815,"WMa,TruStrain™",11.333,0.101
,3,10.315,143.2,23.36,11083,814.18,0.0735,1.7686E+06,0.8,0,0.27413,"WMa,TruStrain™",11.169,0.101
,4,10.429,143.3,23.36,11166,754.1,0.0675,1.7811E+06,0.8,0,0.27606,"WMa,TruStrain™",11.248,0.101
,5,10.547,143.5,23.36,11337,978.18,0.0863,1.8111E+06,0.8,0,0.28069,"WMa,TruStrain™",11.437,0.101
,6,10.67,143.6,23.36,11859,706.7,0.0596,1.8908E+06,0.8,0,0.29302,"WMa,TruStrain™",11.939,0.1
,7,10.798,143.7,23.36,11670,356.05,0.0305,1.8582E+06,0.8,0,0.28798,"WMa,TruStrain™",11.733,0.1
,8,10.932,143.8,23.36,11400,723.37,0.0635,1.818E+06,0.8,0,0.28176,"WMa,TruStrain™",11.48,0.101
,9,11.072,144,23.36,11338,472.8,0.0417,1.8061E+06,0.8,0,0.27991,"WMa,TruStrain™",11.405,0.101
,10,11.217,144.1,23.36,11450,560.8,0.049,1.8245E+06,0.8,0,0.28277,"WMa,TruStrain™",11.521,0.1
,11,11.369,144.3,23.36,10897,1057.3,0.097,1.7425E+06,0.8,0,0.27009,"WMa,TruStrain™",11.005,0.101
,12,11.527,144.4,23.36,11055,1188,0.107,1.7696E+06,0.8,0,0.27427,"WMa,TruStrain™",11.175,0.101
,13,11.692,144.6,23.36,10884,809.7,0.0744,1.7371E+06,0.8,0,0.26925,"WMa,TruStrain™",10.97,0.101
,14,11.863,144.8,23.36,10845,298.57,0.0275,1.7267E+06,0.8,0,0.26764,"WMa,TruStrain™",10.905,0.101
,15,12.042,144.9,23.36,10995,1056.5,0.0961,1.7579E+06,0.8,0,0.27247,"WMa,TruStrain™",11.101,0.101
,16,12.229,145.1,23.36,10924,894.94,0.0819,1.7445E+06,0.8,0,0.27038,"WMa,TruStrain™",11.016,0.101
,17,12.424,145.3,23.36,10987,892.12,0.0812,1.7544E+06,0.8,0,0.27191,"WMa,TruStrain™",11.079,0.101
,18,12.627,145.5,23.36,11289,412.57,0.0365,1.7978E+06,0.8,0,0.27863,"WMa,TruStrain™",11.352,0.1
,19,12.838,145.7,23.36,11513,620.2,0.0539,1.835E+06,0.8,0,0.28438,"WMa,TruStrain™",11.587,0.1
,20,13.059,146,23.36,11237,314.33,0.028,1.7891E+06,0.8,0,0.27728,"MV-,WMa,TruStrain™",11.297,0.101
,21,13.288,146.2,23.35,11928,86.638,0.00726,1.8985E+06,0.8,0,0.29419,"MV-,WMa,TruStrain™",11.986,0.1
,22,13.528,146.4,23.35,11475,71.896,0.00627,1.8263E+06,0.8,0,0.28305,"MV-,WMa,TruStrain™",11.532,0.1
,23,13.778,146.7,23.36,11831,298.55,0.0252,1.8835E+06,0.8,0,0.29189,"WMa,TruStrain™",11.893,0.1
,24,14.038,146.9,23.36,11635,366.4,0.0315,1.8527E+06,0.8,0,0.28714,"WMa,TruStrain™",11.699,0.1
,25,14.31,147.2,23.36,12269,139.28,0.0114,1.9529E+06,0.8,0,0.30261,"WMa,TruStrain™",12.329,0.1
,26,14.593,147.5,23.36,11459,336.87,0.0294,1.8246E+06,0.8,0,0.28279,"WMa,TruStrain™",11.522,0.101
,27,14.888,147.8,23.36,12235,450.61,0.0368,1.9486E+06,0.8,0,0.30197,"MV-,WMa,TruStrain™",12.304,0.1
,28,15.196,148.1,23.36,11858,212.53,0.0179,1.8875E+06,0.8,0,0.29256,"MV-,WMa,TruStrain™",11.92,0.101
,29,15.516,148.4,23.36,11900,575.41,0.0484,1.8961E+06,0.8,0,0.29387,"MV-,WMa,TruStrain™",11.974,0.101
,30,15.851,148.8,23.36,12027,153.4,0.0128,1.9144E+06,0.8,0,0.29672,"MV-,WMa,TruStrain™",12.089,0.101
,31,16.199,149.1,23.36,11731,234.96,0.02,1.8675E+06,0.8,0,0.28949,"MV-,WMa,TruStrain™",11.795,0.101
,32,16.562,149.5,23.36,11584,81.014,0.00699,1.8438E+06,0.8,0,0.28584,"MV-,WMa,TruStrain™",11.646,0.101
,33,16.941,149.8,23.36,11232,447.62,0.0399,1.7891E+06,0.8,0,0.27737,"WMa,TruStrain™",11.301,0.101
,34,17.336,150.2,23.36,11468,600.74,0.0524,1.8276E+06,0.8,0,0.28329,"WMa,TruStrain™",11.542,0.101
,35,17.748,150.7,23.36,11613,631.14,0.0543,1.8509E+06,0.8,0,0.28686,"WMa,TruStrain™",11.688,0.1
,36,18.177,151.1,23.36,11686,502.17,0.043,1.8617E+06,0.8,0,0.2885,"WMa,TruStrain™",11.754,0.1
,37,18.624,151.5,23.36,11523,427.77,0.0371,1.8352E+06,0.8,0,0.28443,"WMa,TruStrain™",11.589,0.101
,38,19.091,152,23.36,11652,409.38,0.0351,1.8557E+06,0.8,0,0.28763,"WMa,TruStrain™",11.719,0.101
,39,19.577,152.5,23.36,11393,961.66,0.0844,1.8198E+06,0.8,0,0.28209,"WMa,TruStrain™",11.493,0.101
,40,20.084,153,23.36,11916,1012.7,0.085,1.9034E+06,0.8,0,0.29504,"WMa,TruStrain™",12.021,0.101
,41,20.612,153.5,23.36,12247,1884.3,0.154,1.972E+06,0.8,0,0.3056,"WMa,TruStrain™",12.451,0.1
,42,21.163,154.1,23.36,12110,40.328,0.00333,1.9273E+06,0.8,0,0.29865,"MV-,WMa,TruStrain™",12.168,0.1
,43,21.737,154.6,23.36,11717,54.181,0.00462,1.8648E+06,0.8,0,0.28903,"MV-,WMa,TruStrain™",11.776,0.101
,44,22.336,155.2,23.36,11677,1182.6,0.101,1.8679E+06,0.8,0,0.28959,"WMa,TruStrain™",11.799,0.101
,45,22.96,155.9,23.36,12103,1243,0.103,1.9364E+06,0.8,0,0.3001,"WMa,TruStrain™",12.227,0.1
,46,23.611,156.5,23.36,12243,570.97,0.0466,1.9506E+06,0.8,0,0.30224,"WMa,TruStrain™",12.314,0.1
,47,24.289,157.2,23.36,12008,912.71,0.076,1.9166E+06,0.8,0,0.29708,"WMa,TruStrain™",12.104,0.101
,48,24.996,157.9,23.36,12383,766.62,0.0619,1.9745E+06,0.8,-0.01,0.30606,"WMa,TruStrain™",12.47,0.101
,49,25.733,158.6,23.36,12389,646.19,0.0522,1.9744E+06,0.8,0,0.30602,"WMa,TruStrain™",12.468,0.101
,50,26.502,159.4,23.36,12526,600.03,0.0479,1.9959E+06,0.8,0,0.30937,"WMa,TruStrain™",12.605,0.101
,51,27.303,160.2,23.36,12655,688.04,0.0544,2.0172E+06,0.8,0,0.31266,"WMa,TruStrain™",12.739,0.101
,52,28.138,161,23.36,12537,591.73,0.0472,1.9975E+06,0.8,-0.01,0.30959,"WMa,TruStrain™",12.614,0.101
,53,29.009,161.9,23.36,12803,663.29,0.0518,2.0404E+06,0.8,-0.01,0.31624,"WMa,TruStrain™",12.885,0.101
,54,29.916,162.8,23.36,12736,590.54,0.0464,2.0292E+06,0.8,-0.01,0.3145,"WMa,TruStrain™",12.814,0.101
,55,30.863,163.8,23.36,12906,572.48,0.0444,2.056E+06,0.8,-0.01,0.31866,"WMa,TruStrain™",12.983,0.101
,56,31.849,164.8,23.35,12978,703.48,0.0542,2.0686E+06,0.8,-0.01,0.32062,"WMa,TruStrain™",13.063,0.101
,57,32.877,165.8,23.36,13140,588.21,0.0448,2.0935E+06,0.8,-0.01,0.32445,"WMa,TruStrain™",13.219,0.101
,58,33.949,166.9,23.36,13255,810.3,0.0611,2.1135E+06,0.8,-0.01,0.32759,"WMa,TruStrain™",13.347,0.101
,59,35.067,168,23.35,13311,710.58,0.0534,2.1215E+06,0.8,-0.01,0.32881,"WMa,TruStrain™",13.397,0.101
,60,36.232,169.1,23.36,13288,667.62,0.0502,2.1174E+06,0.8,-0.01,0.32817,"WMa,TruStrain™",13.371,0.101
,61,37.447,170.4,23.36,13464,556.62,0.0413,2.1447E+06,0.8,-0.01,0.33241,"WMa,TruStrain™",13.544,0.101
,62,38.713,171.6,23.36,13579,638.44,0.047,2.1636E+06,0.8,-0.01,0.33535,"WMa,TruStrain™",13.663,0.101
,63,40.033,172.9,23.36,13513,648.53,0.048,2.1531E+06,0.8,-0.01,0.33371,"WMa,TruStrain™",13.597,0.101
,64,41.409,174.3,23.36,13559,1078.1,0.0795,2.1648E+06,0.8,-0.01,0.33553,"WMa,TruStrain™",13.671,0.101
,65,42.844,175.7,23.36,14177,751.28,0.053,2.2596E+06,0.8,-0.01,0.35019,"WMa,TruStrain™",14.268,0.1
,66,44.34,177.2,23.35,14014,762.95,0.0544,2.2336E+06,0.8,-0.01,0.34622,"WMa,TruStrain™",14.106,0.101
,67,45.899,178.8,23.36,14118,638.78,0.0452,2.2492E+06,0.8,-0.01,0.34862,"WMa,TruStrain™",14.204,0.101
,68,47.524,180.4,23.36,14203,818.97,0.0577,2.2643E+06,0.8,-0.01,0.35102,"WMa,TruStrain™",14.302,0.101
,69,49.219,182.1,23.35,14256,753.17,0.0528,2.2721E+06,0.8,-0.01,0.35217,"WMa,TruStrain™",14.349,0.101
,70,50.985,183.9,23.36,14383,500.28,0.0348,2.2905E+06,0.8,-0.01,0.35501,"WMa,TruStrain™",14.464,0.101
,71,52.827,185.7,23.36,14371,684.17,0.0476,2.2898E+06,0.8,-0.01,0.35495,"WMa,TruStrain™",14.462,0.101
,72,54.747,187.7,23.36,13752,970.51,0.0706,2.1942E+06,0.8,-0.01,0.34017,"WMa,TruStrain™",13.86,0.101
,73,56.748,189.7,23.35,14683,702.64,0.0479,2.3395E+06,0.8,-0.01,0.3626,"WMa,TruStrain™",14.774,0.101
,74,58.835,191.7,23.36,14767,668.06,0.0452,2.3526E+06,0.8,-0.01,0.36463,"WMa,TruStrain™",14.856,0.101
,75,61.01,193.9,23.36,14915,728.79,0.0489,2.3766E+06,0.8,-0.01,0.36836,"WMa,TruStrain™",15.009,0.101
,76,63.277,196.2,23.35,15044,766.27,0.0509,2.3975E+06,0.8,-0.01,0.37159,"WMa,TruStrain™",15.14,0.101
,77,65.641,198.5,23.35,15194,673.97,0.0444,2.4205E+06,0.8,-0.01,0.37516,"WMa,TruStrain™",15.285,0.101
,78,68.106,201,23.35,15331,601.88,0.0393,2.4418E+06,0.8,-0.01,0.37844,"WMa,TruStrain™",15.419,0.101
,79,70.675,203.6,23.35,15449,755.09,0.0489,2.4618E+06,0.8,-0.01,0.38153,"WMa,TruStrain™",15.545,0.1
,80,73.353,206.3,23.36,15314,910.98,0.0595,2.4416E+06,0.8,-0.01,0.37843,"WMa,TruStrain™",15.419,0.101
,81,76.145,209,23.36,15392,602.69,0.0392,2.4515E+06,0.8,-0.01,0.37996,"WMa,TruStrain™",15.481,0.101
,82,79.056,212,23.35,15726,634.9,0.0404,2.505E+06,0.8,-0.01,0.38824,"WMa,TruStrain™",15.818,0.101
,83,82.09,215,23.35,15920,1004.7,0.0631,2.5387E+06,0.8,-0.01,0.39348,"WMa,TruStrain™",16.032,0.101
,84,85.254,218.2,23.36,15994,746,0.0466,2.5484E+06,0.8,-0.01,0.39498,"WMa,TruStrain™",16.093,0.101
,85,88.552,221.5,23.35,15981,652.5,0.0408,2.5456E+06,0.8,-0.01,0.39454,"WMa,TruStrain™",16.075,0.101
,86,91.99,224.9,23.35,16126,694.88,0.0431,2.5689E+06,0.8,-0.01,0.39815,"WMa,TruStrain™",16.222,0.101
,87,95.574,228.5,23.36,16218,657.47,0.0405,2.5833E+06,0.8,-0.01,0.40037,"WMa,TruStrain™",16.313,0.101
,88,99.31,232.2,23.35,16250,728.26,0.0448,2.5888E+06,0.8,-0.01,0.40125,"WMa,TruStrain™",16.348,0.101
,89,103.205,236.1,23.35,16358,619.57,0.0379,2.6053E+06,0.8,-0.01,0.4038,"WMa,TruStrain™",16.452,0.101
,90,107.266,240.2,23.35,16470,650.34,0.0395,2.6234E+06,0.8,-0.01,0.40659,"WMa,TruStrain™",16.566,0.101
,91,111.499,244.4,23.35,16534,905.63,0.0548,2.6354E+06,0.8,-0.01,0.40853,"WMa,TruStrain™",16.645,0.101
,92,115.912,248.8,23.35,16602,725.17,0.0437,2.6448E+06,0.8,-0.01,0.40994,"WMa,TruStrain™",16.702,0.101
