Repository: jg9zk/APRheoPlotR

A package to parse Anton Paar Rheocompass csvs for quick plotting with ggplot2<br/>

install.packages("devtools")<br/>
devtools::install_github("APRheoPlotR",username="jg9zk")

Download getting_started.html and open it in a browser for a tutorial.

File: gelma_fibers_diff_size_visc_v_shear2.csv
Project:,jg_gelma_fibers_shear_rate,,,,,,,,,,,,,
,,,,,,,,,,,,,,
Test:,gelma_60um_r1,,,,,,,,,,,,,
,,,,,,,,,,,,,,
Result:,Measurement 1,,,,,,,,,,,,,
,,,,,,,,,,,,,,
Interval and data points:,1,18,,,,,,,,,,,,
Interval data:,Point No.,Time,Test Time,Temperature,Storage Modulus,Loss Modulus,Loss Factor,Complex Viscosity,Gap,Normal Force,Torque,Status,Viscosity,Shear Rate
,,,,,,,,,,,,,,
,,[s],[s],[°C],[Pa],[Pa],[1],[mPa·s],[mm],[N],[µN·m],,[Pa·s],[1/s]
,1,5.032,18.36,21.64,,,,,0.8,0.01,33.929,Dy_auto,13825,0.1
,2,10.063,23.39,21.64,,,,,0.8,0.01,32.809,Dy_auto,8436.2,0.158
,3,15.104,28.43,21.65,,,,,0.8,0.02,32.908,Dy_auto,5340,0.251
,4,20.138,33.47,21.65,,,,,0.8,0.01,32.964,Dy_auto,3375.6,0.398
,5,25.177,38.51,21.65,,,,,0.8,0.01,34.255,Dy_auto,2213.5,0.631
,6,30.219,43.55,21.65,,,,,0.8,0.01,35.478,Dy_auto,1446.7,0.999
,7,35.266,48.6,21.66,,,,,0.8,0.01,36.918,Dy_auto,950.05,1.58
,8,40.317,53.65,21.66,,,,,0.8,0.01,38.775,Dy_auto,629.7,2.51
,9,45.373,58.7,21.66,,,,,0.8,0.01,40.078,Dy_auto,410.74,3.98
,10,50.434,63.76,21.67,,,,,0.8,0.01,40.636,Dy_auto,262.83,6.3
,11,55.501,68.83,21.67,,,,,0.8,0.01,41.64,Dy_auto,169.97,9.98
,12,60.57,73.9,21.67,,,,,0.8,0.01,39.991,Dy_auto,103.02,15.8
,13,65.639,78.97,21.68,,,,,0.8,0.01,38.489,Dy_auto,62.569,25.1
,14,70.708,84.04,21.68,,,,,0.8,0.01,37.458,Dy_auto,38.429,39.7
,15,75.777,89.11,21.68,,,,,0.8,0.01,38.369,Dy_auto,24.842,62.9
,16,80.845,94.17,21.68,,,,,0.8,0.01,42.569,Dy_auto,17.394,99.7
,17,85.915,99.24,21.69,,,,,0.8,0.02,55.35,Dy_auto,14.274,158
,18,90.984,104.3,21.69,,,,,0.8,0.04,74.09,Dy_auto,12.059,250
,,,,,,,,,,,,,,
Test:,gelma_60um_r2,,,,,,,,,,,,,
,,,,,,,,,,,,,,
Result:,Measurement 1,,,,,,,,,,,,,
,,,,,,,,,,,,,,
Interval and data points:,1,18,,,,,,,,,,,,
Interval data:,Point No.,Time,Test Time,Temperature,Storage Modulus,Loss Modulus,Loss Factor,Complex Viscosity,Gap,Normal Force,Torque,Status,Viscosity,Shear Rate
,,,,,,,,,,,,,,
,,[s],[s],[°C],[Pa],[Pa],[1],[mPa·s],[mm],[N],[µN·m],,[Pa·s],[1/s]
,1,5.029,127,21.88,,,,,0.8,0,28.821,Dy_auto,11743,0.1
,2,10.054,132,21.89,,,,,0.8,0,29.033,Dy_auto,7465.4,0.158
,3,15.082,137,21.89,,,,,0.8,0,30.462,Dy_auto,4943.1,0.251
,4,20.119,142.1,21.89,,,,,0.8,0,32.196,Dy_auto,3296.8,0.398
,5,25.159,147.1,21.89,,,,,0.8,0,34.896,Dy_auto,2255,0.631
,6,30.2,152.1,21.89,,,,,0.8,0,38.421,Dy_auto,1566.8,0.999
,7,35.245,157.2,21.9,,,,,0.8,0.01,40.786,Dy_auto,1049.6,1.58
,8,40.296,162.2,21.9,,,,,0.8,0,39.718,Dy_auto,645.02,2.51
,9,45.352,167.3,21.9,,,,,0.8,0.01,42.974,Dy_auto,440.43,3.98
,10,50.412,172.4,21.9,,,,,0.8,0.01,44.274,Dy_auto,286.36,6.3
,11,55.476,177.4,21.91,,,,,0.8,0.01,42.407,Dy_auto,173.1,9.98
,12,60.546,182.5,21.91,,,,,0.8,0.01,40.117,Dy_auto,103.34,15.8
,13,65.615,187.6,21.91,,,,,0.8,0.01,31.239,Dy_auto,50.783,25.1
,14,70.683,192.6,21.91,,,,,0.8,0,28.45,Dy_auto,29.187,39.7
,15,75.753,197.7,21.92,,,,,0.8,0,28.94,Dy_auto,18.737,62.9
,16,80.822,202.8,21.92,,,,,0.8,0,34.225,Dy_auto,13.985,99.7
,17,85.891,207.8,21.92,,,,,0.8,0.01,48.233,Dy_auto,12.438,158
,18,90.96,212.9,21.92,,,,,0.8,0.02,60.697,Dy_auto,9.8788,250
,,,,,,,,,,,,,,
Test:,gelma_60um_r3,,,,,,,,,,,,,
,,,,,,,,,,,,,,
Result:,Measurement 1,,,,,,,,,,,,,
,,,,,,,,,,,,,,
Interval and data points:,1,18,,,,,,,,,,,,
Interval data:,Point No.,Time,Test Time,Temperature,Storage Modulus,Loss Modulus,Loss Factor,Complex Viscosity,Gap,Normal Force,Torque,Status,Viscosity,Shear Rate
,,,,,,,,,,,,,,
,,[s],[s],[°C],[Pa],[Pa],[1],[mPa·s],[mm],[N],[µN·m],,[Pa·s],[1/s]
,1,5.035,93.87,22.06,,,,,0.8,0,29.031,Dy_auto,11829,0.1
,2,10.066,98.9,22.06,,,,,0.8,0,29.372,Dy_auto,7551.7,0.158
,3,15.096,103.9,22.06,,,,,0.8,0,30.98,Dy_auto,5027.1,0.251
,4,20.133,109,22.06,,,,,0.8,0,32.913,Dy_auto,3370.2,0.398
,5,25.17,114,22.06,,,,,0.8,0,35.695,Dy_auto,2306.7,0.63
,6,30.211,119,22.07,,,,,0.8,0,38.425,Dy_auto,1567,0.999
,7,35.258,124.1,22.07,,,,,0.8,0,38.971,Dy_auto,1002.9,1.58
,8,40.309,129.1,22.07,,,,,0.8,0.01,38.661,Dy_auto,627.86,2.51
,9,45.365,134.2,22.07,,,,,0.8,0.01,40.688,Dy_auto,417,3.98
,10,50.426,139.3,22.07,,,,,0.8,0.01,40.211,Dy_auto,260.08,6.3
,11,55.492,144.3,22.08,,,,,0.8,0.01,37.974,Dy_auto,155.01,9.98
,12,60.562,149.4,22.08,,,,,0.8,0.01,33.252,Dy_auto,85.656,15.8
,13,65.631,154.5,22.08,,,,,0.8,0,27.221,Dy_auto,44.25,25.1
,14,70.7,159.5,22.08,,,,,0.8,0,25.529,Dy_auto,26.189,39.7
,15,75.769,164.6,22.09,,,,,0.8,0,27.957,Dy_auto,18.101,62.9
,16,80.837,169.7,22.09,,,,,0.8,0,33.395,Dy_auto,13.645,99.7
,17,85.907,174.7,22.09,,,,,0.8,0.01,47.13,Dy_auto,12.154,158
,18,90.976,179.8,22.09,,,,,0.8,0.01,47.008,Dy_auto,7.6508,250
,,,,,,,,,,,,,,
Test:,gelma_40um_r1,,,,,,,,,,,,,
,,,,,,,,,,,,,,
Result:,Measurement 1,,,,,,,,,,,,,
,,,,,,,,,,,,,,
Interval and data points:,1,18,,,,,,,,,,,,
Interval data:,Point No.,Time,Test Time,Temperature,Storage Modulus,Loss Modulus,Loss Factor,Complex Viscosity,Gap,Normal Force,Torque,Status,Viscosity,Shear Rate
,,,,,,,,,,,,,,
,,[s],[s],[°C],[Pa],[Pa],[1],[mPa·s],[mm],[N],[µN·m],,[Pa·s],[1/s]
,1,5.029,79.16,22.18,,,,,0.8,0.01,35.517,Dy_auto,14471,0.1
,2,10.054,84.18,22.18,,,,,0.8,0.01,36.395,Dy_auto,9358.8,0.158
,3,15.081,89.21,22.18,,,,,0.8,0.01,37.737,Dy_auto,6124,0.251
,4,20.116,94.25,22.18,,,,,0.8,0.01,38.857,Dy_auto,3979.1,0.398
,5,25.153,99.28,22.18,,,,,0.8,0.01,40.347,Dy_auto,2607.4,0.63
,6,30.193,104.3,22.18,,,,,0.8,0.01,42.499,Dy_auto,1733.2,0.999
,7,35.238,109.4,22.19,,,,,0.8,0.01,44.206,Dy_auto,1137.7,1.58
,8,40.287,114.4,22.19,,,,,0.8,0.02,46.49,Dy_auto,755.02,2.51
,9,45.341,119.5,22.19,,,,,0.8,0.02,46.628,Dy_auto,477.88,3.98
,10,50.401,124.5,22.19,,,,,0.8,0.03,44.659,Dy_auto,288.85,6.3
,11,55.467,129.6,22.19,,,,,0.8,0.03,41.365,Dy_auto,168.85,9.98
,12,60.536,134.7,22.19,,,,,0.8,0.02,36.97,Dy_auto,95.236,15.8
,13,65.605,139.7,22.19,,,,,0.8,0.02,33.7,Dy_auto,54.784,25.1
,14,70.674,144.8,22.2,,,,,0.8,0.02,31.879,Dy_auto,32.705,39.7
,15,75.743,149.9,22.2,,,,,0.8,0.01,33.122,Dy_auto,21.445,62.9
,16,80.812,154.9,22.2,,,,,0.8,0.01,37.581,Dy_auto,15.356,99.7
,17,85.881,160,22.2,,,,,0.8,0.01,45.616,Dy_auto,11.764,158
,18,90.95,165.1,22.2,,,,,0.8,0.04,62.968,Dy_auto,10.249,250
,,,,,,,,,,,,,,
Test:,gelma_40um_r2,,,,,,,,,,,,,
,,,,,,,,,,,,,,
Result:,Measurement 1,,,,,,,,,,,,,
,,,,,,,,,,,,,,
Interval and data points:,1,18,,,,,,,,,,,,
Interval data:,Point No.,Time,Test Time,Temperature,Storage Modulus,Loss Modulus,Loss Factor,Complex Viscosity,Gap,Normal Force,Torque,Status,Viscosity,Shear Rate
,,,,,,,,,,,,,,
,,[s],[s],[°C],[Pa],[Pa],[1],[mPa·s],[mm],[N],[µN·m],,[Pa·s],[1/s]
,1,5.034,87.48,22.26,,,,,0.8,0.02,41.426,Dy_auto,16878,0.1
,2,10.059,92.51,22.26,,,,,0.8,0.02,40.237,Dy_auto,10347,0.158
,3,15.093,97.54,22.26,,,,,0.8,0.02,41.421,Dy_auto,6721.4,0.251
,4,20.124,102.6,22.27,,,,,0.8,0.02,42.498,Dy_auto,4352.1,0.398
,5,25.16,107.6,22.27,,,,,0.8,0.02,44.134,Dy_auto,2852.2,0.63
,6,30.2,112.7,22.27,,,,,0.8,0.02,45.114,Dy_auto,1839.8,0.999
,7,35.244,117.7,22.27,,,,,0.8,0.02,43.882,Dy_auto,1129.3,1.58
,8,40.294,122.7,22.27,,,,,0.8,0.02,44.163,Dy_auto,717.21,2.51
,9,45.348,127.8,22.27,,,,,0.8,0.03,46.596,Dy_auto,477.56,3.98
,10,50.408,132.9,22.27,,,,,0.8,0.03,49.029,Dy_auto,317.12,6.3
,11,55.473,137.9,22.27,,,,,0.8,0.04,49.256,Dy_auto,201.06,9.98
,12,60.541,143,22.27,,,,,0.8,0.04,48.894,Dy_auto,125.96,15.8
,13,65.61,148.1,22.28,,,,,0.8,0.03,41.039,Dy_auto,66.715,25.1
,14,70.68,153.1,22.28,,,,,0.8,0.02,32.906,Dy_auto,33.759,39.7
,15,75.748,158.2,22.28,,,,,0.8,0.02,34.697,Dy_auto,22.464,62.9
,16,80.818,163.3,22.28,,,,,0.8,0.02,43.43,Dy_auto,17.746,99.7
,17,85.887,168.3,22.28,,,,,0.8,0.03,51.195,Dy_auto,13.202,158
,18,90.956,173.4,22.28,,,,,0.8,0.04,55.037,Dy_auto,8.9576,250
,,,,,,,,,,,,,,
Test:,gelma_40um_r3,,,,,,,,,,,,,
,,,,,,,,,,,,,,
Result:,Measurement 1,,,,,,,,,,,,,
,,,,,,,,,,,,,,
Interval and data points:,1,18,,,,,,,,,,,,
Interval data:,Point No.,Time,Test Time,Temperature,Storage Modulus,Loss Modulus,Loss Factor,Complex Viscosity,Gap,Normal Force,Torque,Status,Viscosity,Shear Rate
,,,,,,,,,,,,,,
,,[s],[s],[°C],[Pa],[Pa],[1],[mPa·s],[mm],[N],[µN·m],,[Pa·s],[1/s]
,1,5.032,22.76,22.34,,,,,0.8,0.03,46.785,Dy_auto,19063,0.1
,2,10.058,27.79,22.35,,,,,0.8,0.03,46.938,Dy_auto,12070,0.158
,3,15.085,32.81,22.35,,,,,0.8,0.03,47.647,Dy_auto,7732.1,0.251
,4,20.115,37.84,22.35,,,,,0.8,0.03,49.096,Dy_auto,5028,0.398
,5,25.149,42.88,22.35,,,,,0.8,0.03,50.275,Dy_auto,3249.1,0.63
,6,30.188,47.92,22.35,,,,,0.8,0.03,50.625,Dy_auto,2064.6,0.999
,7,35.231,52.96,22.35,,,,,0.8,0.03,49.824,Dy_auto,1282.3,1.58
,8,40.279,58.01,22.35,,,,,0.8,0.03,49.175,Dy_auto,798.64,2.51
,9,45.333,63.06,22.35,,,,,0.8,0.03,49.15,Dy_auto,503.74,3.98
,10,50.392,68.12,22.35,,,,,0.8,0.03,50.223,Dy_auto,324.84,6.3
,11,55.456,73.18,22.35,,,,,0.8,0.04,51.541,Dy_auto,210.39,9.98
,12,60.525,78.25,22.35,,,,,0.8,0.04,48.215,Dy_auto,124.21,15.8
,13,65.594,83.32,22.35,,,,,0.8,0.04,44.295,Dy_auto,72.011,25.1
,14,70.663,88.39,22.36,,,,,0.8,0.03,40.774,Dy_auto,41.831,39.7
,15,75.732,93.46,22.36,,,,,0.8,0.02,41.169,Dy_auto,26.655,62.9
,16,80.801,98.53,22.36,,,,,0.8,0.02,47.345,Dy_auto,19.346,99.7
,17,85.87,103.6,22.36,,,,,0.8,0.03,61.972,Dy_auto,15.982,158
,18,90.939,108.7,22.36,,,,,0.8,0.04,68.213,Dy_auto,11.102,250
,,,,,,,,,,,,,,
Test:,gelma_85um_r1,,,,,,,,,,,,,
,,,,,,,,,,,,,,
Result:,Measurement 1,,,,,,,,,,,,,
,,,,,,,,,,,,,,
Interval and data points:,1,18,,,,,,,,,,,,
Interval data:,Point No.,Time,Test Time,Temperature,Storage Modulus,Loss Modulus,Loss Factor,Complex Viscosity,Gap,Normal Force,Torque,Status,Viscosity,Shear Rate
,,,,,,,,,,,,,,
,,[s],[s],[°C],[Pa],[Pa],[1],[mPa·s],[mm],[N],[µN·m],,[Pa·s],[1/s]
,1,5.034,75.76,22.4,,,,,0.8,0.01,31.703,Dy_auto,12917,0.1
,2,10.06,80.79,22.4,,,,,0.8,0.01,31.77,Dy_auto,8169.2,0.158
,3,15.095,85.82,22.4,,,,,0.8,0.01,32.928,Dy_auto,5343.1,0.251
,4,20.127,90.85,22.4,,,,,0.8,0.01,34.773,Dy_auto,3560.8,0.398
,5,25.166,95.89,22.4,,,,,0.8,0.01,36.832,Dy_auto,2380.2,0.63
,6,30.208,100.9,22.4,,,,,0.8,0.01,38.832,Dy_auto,1583.6,0.999
,7,35.254,106,22.4,,,,,0.8,0.01,39.484,Dy_auto,1016.1,1.58
,8,40.305,111,22.4,,,,,0.8,0.02,39.804,Dy_auto,646.41,2.51
,9,45.361,116.1,22.4,,,,,0.8,0.02,40.796,Dy_auto,418.1,3.98
,10,50.422,121.1,22.4,,,,,0.8,0.02,40.164,Dy_auto,259.77,6.3
,11,55.489,126.2,22.4,,,,,0.8,0.02,35.899,Dy_auto,146.54,9.98
,12,60.558,131.3,22.4,,,,,0.8,0.02,31.112,Dy_auto,80.142,15.8
,13,65.627,136.4,22.4,,,,,0.8,0.01,28.074,Dy_auto,45.637,25.1
,14,70.696,141.4,22.4,,,,,0.8,0.01,26.195,Dy_auto,26.873,39.7
,15,75.765,146.5,22.4,,,,,0.8,0.01,26.91,Dy_auto,17.423,62.9
,16,80.834,151.6,22.4,,,,,0.8,0,31.388,Dy_auto,12.825,99.7
,17,85.903,156.6,22.4,,,,,0.8,0.01,39.766,Dy_auto,10.255,158
,18,90.972,161.7,22.41,,,,,0.8,0.03,53.792,Dy_auto,8.755,250
,,,,,,,,,,,,,,
Test:,gelma_85um_r2,,,,,,,,,,,,,
,,,,,,,,,,,,,,
Result:,Measurement 1,,,,,,,,,,,,,
,,,,,,,,,,,,,,
Interval and data points:,1,18,,,,,,,,,,,,
Interval data:,Point No.,Time,Test Time,Temperature,Storage Modulus,Loss Modulus,Loss Factor,Complex Viscosity,Gap,Normal Force,Torque,Status,Viscosity,Shear Rate
,,,,,,,,,,,,,,
,,[s],[s],[°C],[Pa],[Pa],[1],[mPa·s],[mm],[N],[µN·m],,[Pa·s],[1/s]
,1,5.034,87.88,22.46,,,,,0.8,0.01,29.446,Dy_auto,11997,0.1
,2,10.07,92.91,22.46,,,,,0.8,0.01,29.434,Dy_auto,7567.9,0.158
,3,15.101,97.94,22.47,,,,,0.8,0.01,30.398,Dy_auto,4932.5,0.251
,4,20.139,103,22.47,,,,,0.8,0.01,31.735,Dy_auto,3249.6,0.398
,5,25.176,108,22.47,,,,,0.8,0.01,33.829,Dy_auto,2186.1,0.63
,6,30.218,113.1,22.47,,,,,0.8,0.01,36.267,Dy_auto,1478.9,0.999
,7,35.265,118.1,22.47,,,,,0.8,0.01,38.096,Dy_auto,980.35,1.58
,8,40.316,123.2,22.47,,,,,0.8,0.01,38.154,Dy_auto,619.61,2.51
,9,45.373,128.2,22.47,,,,,0.8,0.01,36.901,Dy_auto,378.18,3.98
,10,50.435,133.3,22.47,,,,,0.8,0.01,36.782,Dy_auto,237.9,6.3
,11,55.503,138.3,22.47,,,,,0.8,0.02,34.89,Dy_auto,142.42,9.98
,12,60.572,143.4,22.47,,,,,0.8,0.01,30.195,Dy_auto,77.78,15.8
,13,65.641,148.5,22.47,,,,,0.8,0.01,26.988,Dy_auto,43.87,25.1
,14,70.71,153.6,22.47,,,,,0.8,0.01,26.762,Dy_auto,27.455,39.7
,15,75.779,158.6,22.48,,,,,0.8,0.01,28.574,Dy_auto,18.5,62.9
,16,80.848,163.7,22.47,,,,,0.8,0.01,33.03,Dy_auto,13.496,99.7
,17,85.917,168.8,22.48,,,,,0.8,0.01,42.741,Dy_auto,11.022,158
,18,90.986,173.8,22.48,,,,,0.8,0.02,58.744,Dy_auto,9.561,250
,,,,,,,,,,,,,,
Test:,gelma_85um_r3,,,,,,,,,,,,,
,,,,,,,,,,,,,,
Result:,Measurement 1,,,,,,,,,,,,,
,,,,,,,,,,,,,,
Interval and data points:,1,18,,,,,,,,,,,,
Interval data:,Point No.,Time,Test Time,Temperature,Storage Modulus,Loss Modulus,Loss Factor,Complex Viscosity,Gap,Normal Force,Torque,Status,Viscosity,Shear Rate
,,,,,,,,,,,,,,
,,[s],[s],[°C],[Pa],[Pa],[1],[mPa·s],[mm],[N],[µN·m],,[Pa·s],[1/s]
,1,5.035,72.75,22.53,,,,,0.8,0.01,31.169,Dy_auto,12700,0.1
,2,10.067,77.79,22.53,,,,,0.8,0.01,30.833,Dy_auto,7927.6,0.158
,3,15.096,82.81,22.53,,,,,0.8,0.01,31.791,Dy_auto,5158.6,0.251
,4,20.128,87.85,22.53,,,,,0.8,0.01,33.362,Dy_auto,3416.4,0.398
,5,25.167,92.89,22.53,,,,,0.8,0.01,35.23,Dy_auto,2276.6,0.631
,6,30.21,97.93,22.53,,,,,0.8,0.01,37.306,Dy_auto,1521.3,0.999
,7,35.256,103,22.54,,,,,0.8,0.01,39.395,Dy_auto,1013.8,1.58
,8,40.307,108,22.54,,,,,0.8,0.01,39.307,Dy_auto,638.33,2.51
,9,45.363,113.1,22.54,,,,,0.8,0.01,38.029,Dy_auto,389.74,3.98
,10,50.425,118.1,22.54,,,,,0.8,0.01,37.353,Dy_auto,241.59,6.3
,11,55.493,123.2,22.54,,,,,0.8,0.01,35.657,Dy_auto,145.55,9.98
,12,60.562,128.3,22.54,,,,,0.8,0.01,30.344,Dy_auto,78.165,15.8
,13,65.631,133.3,22.54,,,,,0.8,0,25.374,Dy_auto,41.247,25.1
,14,70.7,138.4,22.54,,,,,0.8,0,23.911,Dy_auto,24.53,39.7
,15,75.769,143.5,22.54,,,,,0.8,0,26.076,Dy_auto,16.882,62.9
,16,80.838,148.6,22.54,,,,,0.8,0,30.691,Dy_auto,12.541,99.7
,17,85.907,153.6,22.54,,,,,0.8,0,39.323,Dy_auto,10.141,158
,18,90.976,158.7,22.54,,,,,0.8,0.02,54.626,Dy_auto,8.8907,250
,,,,,,,,,,,,,,
Test:,gelma_40um_r4,,,,,,,,,,,,,
,,,,,,,,,,,,,,
Result:,Measurement 1,,,,,,,,,,,,,
,,,,,,,,,,,,,,
Interval and data points:,1,18,,,,,,,,,,,,
Interval data:,Point No.,Time,Test Time,Temperature,Storage Modulus,Loss Modulus,Loss Factor,Complex Viscosity,Gap,Normal Force,Torque,Status,Viscosity,Shear Rate
,,,,,,,,,,,,,,
,,[s],[s],[°C],[Pa],[Pa],[1],[mPa·s],[mm],[N],[µN·m],,[Pa·s],[1/s]
,1,5.036,87.48,22.62,,,,,0.8,0.01,36.293,Dy_auto,14788,0.1
,2,10.063,92.5,22.62,,,,,0.8,0.01,36.331,Dy_auto,9341.6,0.158
,3,15.092,97.53,22.62,,,,,0.8,0.01,37.229,Dy_auto,6041.3,0.251
,4,20.123,102.6,22.62,,,,,0.8,0.01,38.615,Dy_auto,3954.5,0.398
,5,25.161,107.6,22.62,,,,,0.8,0.01,40.066,Dy_auto,2589.2,0.63
,6,30.202,112.6,22.62,,,,,0.8,0.01,42.079,Dy_auto,1716,0.999
,7,35.247,117.7,22.63,,,,,0.8,0.01,43.08,Dy_auto,1108.7,1.58
,8,40.297,122.7,22.63,,,,,0.8,0.02,43.012,Dy_auto,698.51,2.51
,9,45.352,127.8,22.63,,,,,0.8,0.02,43.136,Dy_auto,442.09,3.98
,10,50.412,132.9,22.63,,,,,0.8,0.02,43.713,Dy_auto,282.74,6.3
,11,55.478,137.9,22.63,,,,,0.8,0.02,42.137,Dy_auto,172,9.98
,12,60.547,143,22.63,,,,,0.8,0.02,38.015,Dy_auto,97.93,15.8
,13,65.616,148.1,22.63,,,,,0.8,0.02,33.565,Dy_auto,54.565,25.1
,14,70.685,153.1,22.63,,,,,0.8,0.02,31.872,Dy_auto,32.697,39.7
,15,75.754,158.2,22.63,,,,,0.8,0.02,33.96,Dy_auto,21.987,62.9
,16,80.823,163.3,22.63,,,,,0.8,0.02,41.237,Dy_auto,16.85,99.7
,17,85.892,168.3,22.63,,,,,0.8,0.03,53.334,Dy_auto,13.754,158
,18,90.961,173.4,22.63,,,,,0.8,0.02,53.5,Dy_auto,8.7075,250

File: gelma_fibers_diff_size_recovery_osc.csv (part 2 of 21)
Interval and data points:,1,38,,,,,,,,,,,,
Interval data:,Point No.,Time,Test Time,Temperature,Storage Modulus,Loss Modulus,Loss Factor,Complex Viscosity,Gap,Normal Force,Torque,Status,Shear Stress,Shear Strain
,,,,,,,,,,,,,,
,,[s],[s],[°C],[Pa],[Pa],[1],[mPa·s],[mm],[N],[µN·m],,[Pa],[%]
,93,120.513,253.4,23.35,16730,723.03,0.0432,2.6651E+06,0.8,-0.01,0.41306,"WMa,TruStrain™",16.83,0.101
,94,125.309,258.2,23.35,16493,830.27,0.0503,2.6282E+06,0.8,-0.01,0.40737,"WMa,TruStrain™",16.598,0.101
,95,130.309,263.2,23.35,16874,618.65,0.0367,2.6874E+06,0.8,-0.01,0.4165,"WMa,TruStrain™",16.97,0.101
,,,,,,,,,,,,,,
Interval and data points:,3,5,,,,,,,,,,,,
Interval data:,Point No.,Time,Test Time,Temperature,Storage Modulus,Loss Modulus,Loss Factor,Complex Viscosity,Gap,Normal Force,Torque,Status,Shear Stress,Shear Strain
,,,,,,,,,,,,,,
,,[s],[s],[°C],[Pa],[Pa],[1],[mPa·s],[mm],[N],[µN·m],,[Pa],[%]
,1,131.312,264.2,23.35,16828,632.29,0.0376,2.6801E+06,0.8,-0.01,0.41539,"WMa,TruStrain™",16.924,0.101
,2,132.312,265.2,23.35,16978,725.93,0.0428,2.7046E+06,0.8,-0.01,0.41918,"WMa,TruStrain™",17.079,0.101
,3,133.312,266.2,23.35,16874,648.65,0.0384,2.6876E+06,0.8,-0.01,0.41655,"WMa,TruStrain™",16.972,0.101
,4,134.312,267.2,23.35,16793,705.09,0.042,2.6751E+06,0.8,-0.01,0.41463,"WMa,TruStrain™",16.893,0.101
,5,135.312,268.2,23.35,16785,748.9,0.0446,2.6741E+06,0.8,-0.01,0.41446,"WMa,TruStrain™",16.887,0.101
,,,,,,,,,,,,,,
Result:,Post-UV recovery,,,,,,,,,,,,,
,,,,,,,,,,,,,,
Interval and data points:,1,38,,,,,,,,,,,,
Interval data:,Point No.,Time,Test Time,Temperature,Storage Modulus,Loss Modulus,Loss Factor,Complex Viscosity,Gap,Normal Force,Torque,Status,Shear Stress,Shear Strain
,,,,,,,,,,,,,,
,,[s],[s],[°C],[Pa],[Pa],[1],[mPa·s],[mm],[N],[µN·m],,[Pa],[%]
,1,0.1,284.4,23.36,122.71,2.4542E+06,2E+04,3.906E+08,0.8,-0.02,0.53827,"ME-,WMa,taD,TruStrain™",21.931,0.000894
,2,0.207,284.5,23.36,22.298,4.4596E+05,2E+04,7.0977E+07,0.8,-0.01,1.1224,"ME-,WMa,taD,TruStrain™",45.732,0.0103
,3,0.32,284.6,23.36,13.171,2.6342E+05,2E+04,4.1924E+07,0.8,-0.01,1.2017,"ME-,WMa,taD,TruStrain™",48.963,0.0186
,4,0.441,284.7,23.36,8.6534,1.7307E+05,2E+04,2.7545E+07,0.8,-0.01,1.2283,"ME-,WMa,taD,TruStrain™",50.045,0.0289
,5,0.569,284.9,23.36,5.8679,1.1736E+05,2E+04,1.8678E+07,0.8,-0.01,1.1813,"ME-,WMa,taD,TruStrain™",48.131,0.041
,6,0.705,285,23.36,4.0427,80855,2E+04,1.2868E+07,0.8,-0.01,1.1327,"ME-,WMa,taD,TruStrain™",46.15,0.0571
,7,0.851,285.1,23.36,3.0054,60108,2E+04,9.5665E+06,0.8,-0.01,1.1104,"ME-,WMa,taD,TruStrain™",45.243,0.0753
,8,1.005,285.3,23.36,2.4021,48042,2E+04,7.6462E+06,0.8,-0.02,1.0867,"ME-,WMa,taD,TruStrain™",44.275,0.0922
,9,1.17,285.5,23.36,12809,11421,0.892,2.7313E+06,0.8,-0.01,0.45477,"ME-,WMa,TruStrain™",18.529,0.108
,10,1.345,285.6,23.36,20705,1647.3,0.0796,3.3057E+06,0.8,-0.02,0.55918,"MV-,WMa,TruStrain™",22.783,0.11
,11,1.531,285.8,23.36,19520,1800.8,0.0923,3.1199E+06,0.8,-0.02,0.5345,"MV-,WMa,TruStrain™",21.778,0.111
,12,1.73,286,23.36,19105,732.05,0.0383,3.0429E+06,0.8,-0.02,0.51756,"MV-,WMa,TruStrain™",21.087,0.11
,13,1.941,286.2,23.36,18349,286.98,0.0156,2.9208E+06,0.8,-0.02,0.47773,"MV-,WMa,TruStrain™",19.464,0.106
,14,2.165,286.5,23.36,17807,708.39,0.0398,2.8363E+06,0.8,-0.02,0.44133,"WMa,TruStrain™",17.981,0.101
,15,2.404,286.7,23.36,16458,1946.8,0.118,2.6376E+06,0.8,-0.01,0.40685,"WMa,TruStrain™",16.576,0.1
,16,2.658,286.9,23.36,15804,1214.6,0.0769,2.5226E+06,0.8,-0.02,0.38906,"WMa,TruStrain™",15.852,0.1
,17,2.929,287.2,23.36,16421,622.88,0.0379,2.6153E+06,0.8,-0.01,0.40335,"WMa,TruStrain™",16.434,0.1
,18,3.217,287.5,23.36,17603,89.753,0.0051,2.8016E+06,0.8,-0.01,0.43214,"WMa,TruStrain™",17.607,0.1
,19,3.524,287.8,23.36,18494,181.3,0.0098,2.9435E+06,0.8,-0.02,0.45422,"MV-,WMa,TruStrain™",18.507,0.1
,20,3.85,288.1,23.36,18707,105.52,0.00564,2.9774E+06,0.8,-0.01,0.45977,"MV-,WMa,TruStrain™",18.733,0.1
,21,4.197,288.5,23.36,18044,28.174,0.00156,2.8719E+06,0.8,-0.01,0.44388,"MV-,WMa,TruStrain™",18.085,0.1
,22,4.567,288.9,23.36,17857,466.55,0.0261,2.843E+06,0.8,-0.01,0.43975,"WMa,TruStrain™",17.917,0.1
,23,4.96,289.2,23.36,17887,906.3,0.0507,2.8505E+06,0.8,-0.01,0.44117,"WMa,TruStrain™",17.975,0.1
,24,5.378,289.7,23.36,17809,974.85,0.0547,2.8387E+06,0.8,-0.01,0.43955,"WMa,TruStrain™",17.909,0.1
,25,5.823,290.1,23.36,17972,599.52,0.0334,2.8619E+06,0.8,-0.01,0.44328,"WMa,TruStrain™",18.061,0.1
,26,6.297,290.6,23.36,18032,655.76,0.0364,2.8718E+06,0.8,-0.01,0.44488,"WMa,TruStrain™",18.126,0.1
,27,6.802,291.1,23.36,18162,841.78,0.0463,2.8936E+06,0.8,-0.02,0.44831,"WMa,TruStrain™",18.266,0.1
,28,7.338,291.6,23.36,18107,877.46,0.0485,2.8852E+06,0.8,-0.01,0.44705,"WMa,TruStrain™",18.214,0.1
,29,7.91,292.2,23.36,18023,340.73,0.0189,2.869E+06,0.8,-0.02,0.44458,"WMa,TruStrain™",18.114,0.1
,30,8.517,292.8,23.36,17280,368.27,0.0213,2.7508E+06,0.8,-0.01,0.42632,"WMa,TruStrain™",17.37,0.1
,31,9.164,293.5,23.36,16806,602.56,0.0359,2.6765E+06,0.8,-0.01,0.41487,"WMa,TruStrain™",16.903,0.101
,32,9.853,294.1,23.36,16744,1305.6,0.078,2.6729E+06,0.8,-0.02,0.41431,"WMa,TruStrain™",16.88,0.101
,33,10.585,294.9,23.36,18822,1412.1,0.075,3.0041E+06,0.8,-0.02,0.46545,"WMa,TruStrain™",18.964,0.1
,34,11.365,295.7,23.36,18763,94.654,0.00504,2.9862E+06,0.8,-0.02,0.46275,"WMa,TruStrain™",18.854,0.1
,35,12.195,296.5,23.35,17689,729.05,0.0412,2.8177E+06,0.8,-0.02,0.43678,"WMa,TruStrain™",17.796,0.101
,36,13.078,297.4,23.36,18010,29.167,0.00162,2.8664E+06,0.8,-0.02,0.44429,"MV-,WMa,TruStrain™",18.102,0.101
,37,14.017,298.3,23.36,17512,1209,0.069,2.7937E+06,0.8,-0.02,0.43307,"WMa,TruStrain™",17.645,0.101
,38,15.017,299.3,23.36,18305,440.48,0.0241,2.9141E+06,0.8,-0.02,0.45158,"WMa,TruStrain™",18.399,0.1
,,,,,,,,,,,,,,
Interval and data points:,2,38,,,,,,,,,,,,
Interval data:,Point No.,Time,Test Time,Temperature,Storage Modulus,Loss Modulus,Loss Factor,Complex Viscosity,Gap,Normal Force,Torque,Status,Shear Stress,Shear Strain
,,,,,,,,,,,,,,
,,[s],[s],[°C],[Pa],[Pa],[1],[mPa·s],[mm],[N],[µN·m],,[Pa],[%]
,1,15.119,299.4,23.36,7.103E+06,9.367E+05,0.132,1.1403E+09,0.8,-0.11,2236.5,"WMa,TruStrain™",91121,1.27
,2,15.226,299.5,23.36,20.57,4.114E+05,2E+04,6.5476E+07,0.8,0,3259.5,"ME-,MV-,WMa,taD,TruStrain™",1.328E+05,32.3
,3,15.339,299.6,23.36,91280,4.564,5E-05,1.4528E+07,0.8,-0.01,1014.3,"ME-,MV-,WMa,taD,TruStrain™",41325,45.3
,4,15.46,299.7,23.36,75933,3.7966,5E-05,1.2085E+07,0.8,-0.01,821.56,"ME-,MV-,WMa,taD,TruStrain™",33473,44.1
,5,15.588,299.9,23.36,36315,65250,1.8,1.1885E+07,0.8,-0.02,877.85,"ME-,MV-,WMa,TruStrain™",35767,47.9
,6,15.724,300,23.36,86140,70796,0.822,1.7746E+07,0.8,0.02,3120.9,"MV-,WMa,TruStrain™",1.2716E+05,114
,7,15.87,300.2,23.36,12617,63226,5.01,1.0261E+07,0.8,0,4088.6,"WMa,TruStrain™",1.6658E+05,258
,8,16.024,300.3,23.36,1750.7,41719,23.8,6.6457E+06,0.8,-0.01,4872.7,"WMa,TruStrain™",1.9853E+05,475
,9,16.189,300.5,23.36,21878,28182,1.29,5.6782E+06,0.8,-0.03,5861.1,"ME-,WMa,taD,TruStrain™",2.388E+05,669
,10,16.364,300.7,23.36,1.4437,28874,2E+04,4.5954E+06,0.8,-0.03,7290.5,"ME-,WMa,taD,TruStrain™",2.9704E+05,1.03E+03
,11,16.55,300.8,23.36,580.11,19765,34.1,3.1471E+06,0.8,0,6766.8,"ME-,WMa,TruStrain™",2.7571E+05,1.39E+03
,12,16.749,301,23.36,0.41709,8341.7,2E+04,1.3276E+06,0.8,0.02,3388.2,"ME-,WMa,taD,TruStrain™",1.3805E+05,1.65E+03
,13,16.96,301.2,23.36,185.47,2412.1,13,3.8503E+05,0.8,0,1059.1,"ME-,WMa,TruStrain™",43152,1.78E+03
,14,17.184,301.5,23.36,1389.3,1008,0.726,2.7318E+05,0.8,-0.02,776.79,"MV-,WMa,TruStrain™",31649,1.84E+03
,15,17.423,301.7,23.36,1181.1,3226.7,2.73,5.4687E+05,0.8,-0.02,1493.5,"MV-,WMa,TruStrain™",60849,1.77E+03
,16,17.677,302,23.36,264.57,3302.9,12.5,5.2735E+05,0.8,0.01,1368.3,"MV-,WMa,TruStrain™",55750,1.68E+03
,17,17.948,302.2,23.36,365.92,2665.6,7.28,4.2821E+05,0.8,0,1055.2,"MV-,WMa,TruStrain™",42993,1.6E+03
,18,18.236,302.5,23.36,121.37,2062.7,17,3.2886E+05,0.8,-0.03,771.33,"MV-,WMa,TruStrain™",31427,1.52E+03
,19,18.543,302.8,23.36,84.493,1595.1,18.9,2.5422E+05,0.8,-0.01,575.86,"MV-,WMa,TruStrain™",23463,1.47E+03
,20,18.869,303.2,23.36,42.448,1432.1,33.7,2.2803E+05,0.8,0.01,498.69,"MV-,WMa,TruStrain™",20318,1.42E+03
,21,19.216,303.5,23.36,41.978,1336.4,31.8,2.1279E+05,0.8,-0.02,450.12,"MV-,WMa,TruStrain™",18340,1.37E+03
,22,19.586,303.9,23.36,30.182,1261.8,41.8,2.0088E+05,0.8,0,411.28,"MV-,WMa,TruStrain™",16757,1.33E+03
,23,19.979,304.3,23.36,20.371,1188.4,58.3,1.8916E+05,0.8,0,374.82,"MV-,WMa,TruStrain™",15272,1.28E+03
,24,20.397,304.7,23.36,18.05,1122.3,62.2,1.7864E+05,0.8,-0.02,340.7,"MV-,WMa,TruStrain™",13881,1.24E+03
,25,20.842,305.1,23.36,53.715,1032.2,19.2,1.645E+05,0.8,0,302.5,"MV-,WMa,TruStrain™",12325,1.19E+03
,26,21.316,305.6,23.36,83.856,875.31,10.4,1.3995E+05,0.8,-0.03,250.13,"MV-,WMa,TruStrain™",10191,1.16E+03
,27,21.821,306.1,23.36,93.638,712.24,7.61,1.1433E+05,0.8,0,198.96,"MV-,WMa,TruStrain™",8106.2,1.13E+03
,28,22.357,306.6,23.36,94.362,578.09,6.13,93223,0.8,-0.02,157.91,"MV-,WMa,TruStrain™",6434,1.1E+03
,29,22.929,307.2,23.36,96.872,438.46,4.53,71465,0.8,0,117.99,"MV-,WMa,TruStrain™",4807.2,1.07E+03
,30,23.536,307.8,23.36,96.018,305.11,3.18,50908,0.8,-0.01,82.214,"MV-,WMa,TruStrain™",3349.7,1.05E+03
,31,24.183,308.5,23.36,67.404,178.18,2.64,30320,0.8,-0.02,48.103,"MV-,WMa,TruStrain™",1959.9,1.03E+03
,32,24.872,309.2,23.36,28.647,35.868,1.25,7305.8,0.8,0.01,11.496,"MV-,WMa,TruStrain™",468.4,1.02E+03
,33,25.604,309.9,23.36,36.912,37.989,1.03,8430.2,0.8,-0.01,13.207,"WMa,TruStrain™",538.1,1.02E+03
,34,26.384,310.7,23.36,25.356,60.735,2.4,10475,0.8,-0.02,16.309,"WMa,TruStrain™",664.49,1.01E+03
,35,27.214,311.5,23.36,22.168,107.33,4.84,17443,0.8,-0.02,27.103,"WMa,TruStrain™",1104.3,1.01E+03
,36,28.097,312.4,23.36,16.694,122.7,7.35,19707,0.8,-0.01,30.575,"WMa,TruStrain™",1245.8,1.01E+03
,37,29.036,313.3,23.36,16.115,132.73,8.24,21280,0.8,0,32.994,"WMa,TruStrain™",1344.3,1.01E+03
,38,30.036,314.3,23.36,15.195,137.7,9.06,22048,0.8,0,34.177,"WMa,TruStrain™",1392.5,1.01E+03
,,,,,,,,,,,,,,
Interval and data points:,3,38,,,,,,,,,,,,
Interval data:,Point No.,Time,Test Time,Temperature,Storage Modulus,Loss Modulus,Loss Factor,Complex Viscosity,Gap,Normal Force,Torque,Status,Shear Stress,Shear Strain
,,,,,,,,,,,,,,
,,[s],[s],[°C],[Pa],[Pa],[1],[mPa·s],[mm],[N],[µN·m],,[Pa],[%]
,1,30.138,314.4,23.36,0.31312,6262.3,2E+04,9.9668E+05,0.8,0.03,1529.5,"ME-,MV-,WMa,taD,TruStrain™",62316,995
,2,30.245,314.5,23.36,652.05,9572.1,14.7,1.527E+06,0.8,-0.01,2215.4,"ME-,MV-,WMa,TruStrain™",90262,941
,3,30.358,314.6,23.36,1546.9,10143,6.56,1.633E+06,0.8,-0.01,2075,"MV-,WMa,TruStrain™",84543,824
,4,30.479,314.8,23.36,3291.7,12289,3.73,2.0248E+06,0.8,-0.01,2201.8,"MV-,WMa,TruStrain™",89709,705
,5,30.607,314.9,23.36,5924.5,15898,2.68,2.7002E+06,0.8,-0.01,2417.9,"MV-,WMa,TruStrain™",98514,581
,6,30.743,315,23.36,10071,21698,2.15,3.8071E+06,0.8,-0.01,2630.3,"MV-,WMa,TruStrain™",1.0717E+05,448
,7,30.889,315.2,23.36,22280,32769,1.47,6.3067E+06,0.8,-0.01,2736.6,"MV-,WMa,TruStrain™",1.115E+05,281
,8,31.043,315.3,23.36,68579,19713,0.287,1.1357E+07,0.8,-0.01,2619.6,"MV-,WMa,TruStrain™",1.0673E+05,150
,9,31.208,315.5,23.36,0.40601,8120.2,2E+04,1.2924E+06,0.8,-0.01,319.19,"ME-,WMa,TruStrain™",13005,160
,10,31.383,315.7,23.36,2546.8,5292.9,2.08,9.3484E+05,0.8,-0.01,234.5,"MV-,WMa,TruStrain™",9554.6,163
,11,31.569,315.9,23.36,3108.4,15106,4.86,2.4545E+06,0.8,-0.01,558.87,"MV-,WMa,TruStrain™",22770,148
,12,31.768,316.1,23.36,4946.8,32642,6.6,5.2545E+06,0.8,-0.01,820.37,"MV-,WMa,TruStrain™",33425,101
,13,31.979,316.3,23.36,4.0185,80369,2E+04,1.2791E+07,0.8,-0.01,808.22,"ME-,MV-,WMa,taD,TruStrain™",32930,41
,14,32.203,316.5,23.36,20.41,4.082E+05,2E+04,6.4966E+07,0.8,-0.01,503.85,"ME-,MV-,WMa,taD,TruStrain™",20529,5.03
,15,32.442,316.7,23.36,5.3443E+05,26.721,5E-05,8.5056E+07,0.8,-0.01,76.351,"ME-,MV-,WMa,taD,TruStrain™",3110.8,0.582
,16,32.696,317,23.36,1.2372E+05,1.0644E+05,0.86,2.5975E+07,0.8,-0.01,2.0035,"ME-,MV-,WMa,TruStrain™",81.628,0.05
,17,32.967,317.3,23.36,48779,6786.9,0.139,7.8383E+06,0.8,-0.01,0.71798,"WMa,TruStrain™",29.253,0.0594
,18,33.255,317.5,23.36,20126,6615.4,0.329,3.3717E+06,0.8,-0.01,0.32339,"WMa,TruStrain™",13.176,0.0622
,19,33.562,317.9,23.36,18267,10222,0.56,3.3315E+06,0.8,-0.01,0.37419,"WMa,TruStrain™",15.246,0.0728
,20,33.888,318.2,23.36,15117,6938.7,0.459,2.6473E+06,0.8,-0.01,0.3583,"WMa,TruStrain™",14.599,0.0878
,21,34.235,318.5,23.36,14968,4485.4,0.3,2.4868E+06,0.8,-0.01,0.39164,"WMa,TruStrain™",15.957,0.102
,22,34.605,318.9,23.36,16026,2487,0.155,2.5811E+06,0.8,-0.01,0.43417,"WMa,TruStrain™",17.69,0.109
,23,34.998,319.3,23.36,16677,463.25,0.0278,2.6553E+06,0.8,-0.01,0.44718,"WMa,TruStrain™",18.22,0.109
,24,35.416,319.7,23.36,17001,109.51,0.00644,2.7059E+06,0.8,-0.01,0.44529,"WMa,TruStrain™",18.143,0.107
,25,35.861,320.1,23.36,17047,168.8,0.0099,2.7133E+06,0.8,-0.01,0.43576,"WMa,TruStrain™",17.754,0.104
,26,36.335,320.6,23.36,17030,530.16,0.0311,2.7117E+06,0.8,-0.01,0.4282,"WMa,TruStrain™",17.446,0.102
,27,36.84,321.1,23.36,17100,856.07,0.0501,2.725E+06,0.8,-0.01,0.42726,"WMa,TruStrain™",17.408,0.102
,28,37.376,321.7,23.36,17059,892.17,0.0523,2.7187E+06,0.8,-0.01,0.42472,"WMa,TruStrain™",17.305,0.101
,29,37.948,322.2,23.36,16716,387.66,0.0232,2.6612E+06,0.8,-0.01,0.41452,"MV-,WMa,TruStrain™",16.889,0.101
,30,38.555,322.8,23.36,17268,540.72,0.0313,2.7497E+06,0.8,-0.01,0.42731,"MV-,WMa,TruStrain™",17.41,0.101
,31,39.202,323.5,23.36,17708,984.61,0.0556,2.8226E+06,0.8,-0.01,0.43806,"WMa,TruStrain™",17.848,0.101
,32,39.891,324.2,23.36,17193,726.06,0.0422,2.7388E+06,0.8,-0.01,0.42495,"WMa,TruStrain™",17.314,0.101
,33,40.623,324.9,23.36,17270,1023.5,0.0593,2.7535E+06,0.8,-0.01,0.42708,"WMa,TruStrain™",17.401,0.101
,34,41.403,325.7,23.36,17255,314.45,0.0182,2.7467E+06,0.8,-0.01,0.42583,"WMa,TruStrain™",17.35,0.101
,35,42.233,326.5,23.36,16662,480.38,0.0288,2.653E+06,0.8,-0.01,0.41132,"WMa,TruStrain™",16.759,0.101
,36,43.116,327.4,23.36,16954,698.55,0.0412,2.7005E+06,0.8,-0.01,0.4186,"WMa,TruStrain™",17.055,0.101
,37,44.055,328.3,23.36,17063,549.7,0.0322,2.717E+06,0.8,-0.01,0.42112,"WMa,TruStrain™",17.158,0.101
,38,45.055,329.3,23.36,16982,701.92,0.0413,2.705E+06,0.8,-0.01,0.41926,"WMa,TruStrain™",17.082,0.101
,,,,,,,,,,,,,,
Interval and data points:,4,38,,,,,,,,,,,,
Interval data:,Point No.,Time,Test Time,Temperature,Storage Modulus,Loss Modulus,Loss Factor,Complex Viscosity,Gap,Normal Force,Torque,Status,Shear Stress,Shear Strain
,,,,,,,,,,,,,,
,,[s],[s],[°C],[Pa],[Pa],[1],[mPa·s],[mm],[N],[µN·m],,[Pa],[%]
,1,45.157,329.4,23.36,2.185E+06,4.8096E+05,0.22,3.5608E+08,0.8,-0.13,4060.5,"WMa,TruStrain™",1.6544E+05,7.39
,2,45.264,329.6,23.36,2.6041E+05,13.021,5E-05,4.1446E+07,0.8,0.23,4586,"ME-,WMa,taD,TruStrain™",1.8685E+05,71.8
,3,45.377,329.7,23.36,3.4015E+05,17.008,5E-05,5.4137E+07,0.8,0,9346.7,"ME-,MV-,WMa,taD,TruStrain™",3.8082E+05,112
,4,45.498,329.8,23.36,4.8107,96215,2E+04,1.5313E+07,0.8,-0.04,2435.9,"ME-,MV-,WMa,taD,TruStrain™",99246,103
,5,45.626,329.9,23.36,47532,32026,0.674,9.1219E+06,0.8,0,1805.9,"MV-,WMa,TruStrain™",73578,128
,6,45.762,330.1,23.36,19606,13628,0.695,3.8002E+06,0.8,0.01,1540.9,"MV-,WMa,TruStrain™",62782,263
,7,45.908,330.2,23.36,10156,18475,1.82,3.3553E+06,0.8,0.01,2325.9,"WMa,TruStrain™",94765,450
,8,46.062,330.4,23.36,6560.5,18482,2.82,3.1213E+06,0.8,-0.01,2919.5,"WMa,TruStrain™",1.1895E+05,607
,9,46.227,330.5,23.36,18816,5264.1,0.28,3.1097E+06,0.8,-0.03,4019.3,"ME-,MV-,WMa,TruStrain™",1.6376E+05,838
,10,46.402,330.7,23.36,1.5868,31735,2E+04,5.0508E+06,0.8,-0.02,8733.3,"ME-,WMa,taD,TruStrain™",3.5583E+05,1.12E+03
,11,46.588,330.9,23.36,0.79118,15824,2E+04,2.5184E+06,0.8,0,5530.9,"ME-,WMa,taD,TruStrain™",2.2535E+05,1.42E+03
,12,46.787,331.1,23.36,0.4498,8996,2E+04,1.4318E+06,0.8,0.02,3482.3,"ME-,WMa,taD,TruStrain™",1.4188E+05,1.58E+03
,13,46.998,331.3,23.36,5951.8,0.29759,5E-05,9.4726E+05,0.8,-0.01,2417.1,"ME-,WMa,taD,TruStrain™",98481,1.65E+03
,14,47.222,331.5,23.36,3250.2,0.16251,5E-05,5.1728E+05,0.8,-0.03,1335.9,"ME-,WMa,taD,TruStrain™",54430,1.67E+03
,15,47.461,331.7,23.36,0.15358,3071.6,2E+04,4.8886E+05,0.8,-0.02,1207.4,"ME-,MV-,WMa,taD,TruStrain™",49195,1.6E+03
,16,47.715,332,23.36,740.11,2483.5,3.36,4.1243E+05,0.8,0.01,963.01,"ME-,MV-,WMa,TruStrain™",39236,1.51E+03
,17,47.986,332.3,23.36,564.15,2181.7,3.87,3.5865E+05,0.8,0,798.05,"MV-,WMa,TruStrain™",32515,1.44E+03
,18,48.274,332.6,23.36,161.55,1753,10.9,2.8019E+05,0.8,-0.02,597.5,"MV-,WMa,TruStrain™",24344,1.38E+03
,19,48.581,332.9,23.36,88.666,1448.1,16.3,2.309E+05,0.8,-0.01,476.22,"MV-,WMa,TruStrain™",19403,1.34E+03
,20,48.907,333.2,23.36,23.047,1268.2,55,2.0187E+05,0.8,0,403.64,"MV-,WMa,TruStrain™",16446,1.3E+03
,21,49.254,333.5,23.36,21.811,1158.4,53.1,1.8439E+05,0.8,-0.03,357.32,"MV-,WMa,TruStrain™",14559,1.26E+03
,22,49.624,333.9,23.36,22.632,1061.3,46.9,1.6894E+05,0.8,0,318.13,"MV-,WMa,TruStrain™",12962,1.22E+03
,23,50.017,334.3,23.36,33.695,957.31,28.4,1.5245E+05,0.8,-0.01,279.22,"MV-,WMa,TruStrain™",11376,1.19E+03
,24,50.435,334.7,23.36,31.208,862.64,27.6,1.3738E+05,0.8,-0.02,244.44,"MV-,WMa,TruStrain™",9959.4,1.15E+03
,25,50.88,335.2,23.36,59.291,762.78,12.9,1.2177E+05,0.8,0,209.97,"MV-,WMa,TruStrain™",8555.1,1.12E+03
,26,51.354,335.6,23.36,88.194,606.68,6.88,97571,0.8,-0.02,164.25,"MV-,WMa,TruStrain™",6692.1,1.09E+03
,27,51.859,336.1,23.36,94.639,427.88,4.52,69745,0.8,0,115.33,"MV-,WMa,TruStrain™",4698.8,1.07E+03
,28,52.395,336.7,23.36,91.088,300.64,3.3,49996,0.8,-0.02,81.414,"MV-,WMa,TruStrain™",3317.1,1.06E+03
,29,52.967,337.3,23.36,79.506,207.51,2.61,35368,0.8,0,56.728,"MV-,WMa,TruStrain™",2311.3,1.04E+03
,30,53.574,337.9,23.36,61.015,122.12,2,21727,0.8,-0.01,34.382,"MV-,WMa,TruStrain™",1400.9,1.03E+03
,31,54.221,338.5,23.36,34.252,29.565,0.863,7201.3,0.8,-0.02,11.296,"MV-,WMa,TruStrain™",460.25,1.02E+03
,32,54.91,339.2,23.36,18.793,56.174,2.99,9427.4,0.8,0,14.738,"WMa,TruStrain™",600.47,1.01E+03
,33,55.642,339.9,23.36,28.406,81.565,2.87,13746,0.8,-0.01,21.424,"WMa,TruStrain™",872.91,1.01E+03
,34,56.422,340.7,23.36,18.436,98.741,5.36,15987,0.8,-0.02,24.839,"WMa,TruStrain™",1012,1.01E+03
,35,57.252,341.5,23.36,18.123,122.56,6.76,19718,0.8,-0.02,30.6,"WMa,TruStrain™",1246.8,1.01E+03
,36,58.135,342.4,23.36,15.072,131.75,8.74,21105,0.8,-0.01,32.728,"WMa,TruStrain™",1333.5,1.01E+03
,37,59.074,343.4,23.36,13.609,136.92,10.1,21898,0.8,-0.01,33.945,"WMa,TruStrain™",1383.1,1.01E+03
,38,60.074,344.4,23.36,13.668,139.73,10.2,22344,0.8,-0.01,34.633,"WMa,TruStrain™",1411.1,1.01E+03
,,,,,,,,,,,,,,
Interval and data points:,5,38,,,,,,,,,,,,
Interval data:,Point No.,Time,Test Time,Temperature,Storage Modulus,Loss Modulus,Loss Factor,Complex Viscosity,Gap,Normal Force,Torque,Status,Shear Stress,Shear Strain
,,,,,,,,,,,,,,
,,[s],[s],[°C],[Pa],[Pa],[1],[mPa·s],[mm],[N],[µN·m],,[Pa],[%]
,1,60.176,344.5,23.36,10809,0.54046,5E-05,1.7203E+06,0.8,0.24,2662.1,"ME-,MV-,WMa,taD,TruStrain™",1.0846E+05,1E+03
,2,60.283,344.6,23.36,3411.5,12534,3.67,2.0675E+06,0.8,-0.01,2868.3,"ME-,MV-,WMa,TruStrain™",1.1687E+05,900
,3,60.396,344.7,23.36,6930.1,8154.2,1.18,1.7032E+06,0.8,-0.01,2057.1,"MV-,WMa,TruStrain™",83813,783
,4,60.517,344.8,23.36,10642,8082.6,0.76,2.1268E+06,0.8,-0.01,2214.3,"MV-,WMa,TruStrain™",90220,675
,5,60.645,344.9,23.36,15001,10357,0.69,2.9013E+06,0.8,-0.01,2417.4,"MV-,WMa,TruStrain™",98495,540
,6,60.781,345.1,23.36,22064,13758,0.624,4.1383E+06,0.8,-0.01,2474.9,"MV-,WMa,TruStrain™",1.0084E+05,388
,7,60.927,345.2,23.36,35776,15408,0.431,6.1995E+06,0.8,-0.01,2387.9,"MV-,WMa,TruStrain™",97291,250
,8,61.081,345.4,23.36,67433,29460,0.437,1.1712E+07,0.8,-0.01,2156.4,"MV-,WMa,TruStrain™",87859,119
,9,61.246,345.5,23.36,74870,3.7435,5E-05,1.1916E+07,0.8,-0.01,2698.3,"ME-,WMa,taD,TruStrain™",1.0994E+05,147
,10,61.421,345.7,23.36,11096,0.55482,5E-05,1.7661E+06,0.8,-0.01,410.01,"ME-,MV-,WMa,taD,TruStrain™",16705,151
,11,61.607,345.9,23.36,0.79164,15833,2E+04,2.5199E+06,0.8,-0.01,482.4,"ME-,MV-,WMa,taD,TruStrain™",19655,124
,12,61.806,346.1,23.36,1.7399,34799,2E+04,5.5384E+06,0.8,-0.01,692.84,"ME-,MV-,WMa,taD,TruStrain™",28229,81.1
,13,62.017,346.3,23.36,4.3506,87013,2E+04,1.3848E+07,0.8,-0.01,689.91,"ME-,MV-,WMa,taD,TruStrain™",28109,32.3
,14,62.241,346.5,23.36,2.9137E+05,14.568,5E-05,4.6373E+07,0.8,-0.01,423.1,"ME-,MV-,WMa,taD,TruStrain™",17239,5.92
,15,62.48,346.8,23.36,2.6643E+05,13.321,5E-05,4.2403E+07,0.8,-0.01,59.755,"ME-,MV-,WMa,taD,TruStrain™",2434.6,0.914
,16,62.734,347,23.36,1.3673E+05,56891,0.416,2.357E+07,0.8,-0.01,1.7236,"ME-,MV-,WMa,TruStrain™",70.225,0.0474
,17,63.005,347.3,23.36,43145,3609.1,0.0836,6.8908E+06,0.8,-0.01,0.60854,"WMa,TruStrain™",24.794,0.0573
,18,63.293,347.6,23.36,21967,5451.5,0.248,3.6022E+06,0.8,-0.01,0.33776,"WMa,TruStrain™",13.762,0.0608
,19,63.6,347.9,23.36,18711,9166.4,0.49,3.3161E+06,0.8,-0.01,0.36239,"WMa,TruStrain™",14.765,0.0709
,20,63.926,348.2,23.36,14625,8280.2,0.566,2.6748E+06,0.8,-0.01,0.36055,"WMa,TruStrain™",14.69,0.0874
,21,64.273,348.6,23.36,14508,5644.3,0.389,2.4777E+06,0.8,-0.01,0.3959,"WMa,TruStrain™",16.13,0.104
,22,64.643,348.9,23.36,16021,2801.8,0.175,2.5885E+06,0.8,-0.01,0.44553,"WMa,TruStrain™",18.152,0.112
,23,65.036,349.3,23.36,16765,158.02,0.00943,2.6684E+06,0.8,-0.01,0.45671,"WMa,TruStrain™",18.608,0.111
,24,65.454,349.7,23.36,17011,240.2,0.0141,2.7077E+06,0.8,-0.01,0.44949,"MV-,WMa,TruStrain™",18.314,0.108
,25,65.899,350.2,23.36,16788,181.59,0.0108,2.672E+06,0.8,-0.01,0.43218,"MV-,WMa,TruStrain™",17.608,0.105
,26,66.373,350.7,23.36,16663,331.23,0.0199,2.6526E+06,0.8,-0.01,0.42095,"WMa,TruStrain™",17.151,0.103
,27,66.878,351.2,23.36,16794,600.15,0.0357,2.6745E+06,0.8,-0.01,0.42083,"WMa,TruStrain™",17.146,0.102
,28,67.414,351.7,23.36,16908,757.06,0.0448,2.6938E+06,0.8,-0.01,0.42209,"WMa,TruStrain™",17.197,0.102
,29,67.986,352.3,23.36,16792,505.21,0.0301,2.6737E+06,0.8,-0.01,0.41757,"WMa,TruStrain™",17.013,0.101
,30,68.593,352.9,23.36,16608,459.11,0.0276,2.6443E+06,0.8,-0.01,0.41189,"WMa,TruStrain™",16.782,0.101
,31,69.24,353.5,23.36,16670,712.45,0.0427,2.6556E+06,0.8,-0.01,0.41286,"WMa,TruStrain™",16.821,0.101
,32,69.929,354.2,23.36,16812,634.78,0.0378,2.6777E+06,0.8,-0.01,0.41593,"WMa,TruStrain™",16.946,0.101
,33,70.661,354.9,23.36,16690,644.17,0.0386,2.6583E+06,0.8,-0.01,0.41257,"WMa,TruStrain™",16.81,0.101
,34,71.441,355.7,23.36,16876,449.35,0.0266,2.6868E+06,0.8,-0.01,0.41667,"WMa,TruStrain™",16.976,0.101
,35,72.271,356.6,23.36,16681,637.2,0.0382,2.6568E+06,0.8,-0.01,0.41192,"WMa,TruStrain™",16.783,0.101
,36,73.154,357.4,23.36,16969,681.16,0.0401,2.7029E+06,0.8,-0.01,0.41897,"WMa,TruStrain™",17.07,0.101
,37,74.093,358.4,23.36,16911,653.14,0.0386,2.6935E+06,0.8,-0.01,0.41749,"WMa,TruStrain™",17.01,0.101
,38,75.093,359.4,23.36,16877,843.72,0.05,2.6895E+06,0.8,-0.01,0.41684,"WMa,TruStrain™",16.984,0.101
,,,,,,,,,,,,,,
Interval and data points:,6,38,,,,,,,,,,,,
Interval data:,Point No.,Time,Test Time,Temperature,Storage Modulus,Loss Modulus,Loss Factor,Complex Viscosity,Gap,Normal Force,Torque,Status,Shear Stress,Shear Strain
,,,,,,,,,,,,,,
,,[s],[s],[°C],[Pa],[Pa],[1],[mPa·s],[mm],[N],[µN·m],,[Pa],[%]
,1,75.195,359.5,23.36,2.4674E+05,5.2108E+05,2.11,9.176E+07,0.8,-0.13,661.71,"WMa,taD,TruStrain™",26960,4.68
,2,75.302,359.6,23.36,3.1033E+05,15.517,5E-05,4.9391E+07,0.8,0.01,2006.7,"ME-,MV-,WMa,taD,TruStrain™",81759,26.3
,3,75.415,359.7,23.36,6.0762,1.2152E+05,2E+04,1.9341E+07,0.8,-0.01,1140.9,"ME-,MV-,WMa,taD,TruStrain™",46485,38.3
,4,75.536,359.8,23.36,16313,90694,5.56,1.4666E+07,0.8,-0.01,904.91,"MV-,WMa,TruStrain™",36869,40
,5,75.664,360,23.36,41855,83201,1.99,1.4823E+07,0.8,-0.02,1020.1,"MV-,WMa,TruStrain™",41561,44.6
,6,75.8,360.1,23.36,1.2292E+05,92074,0.749,2.4443E+07,0.8,0.01,2254.7,"MV-,WMa,TruStrain™",91865,59.8
,7,75.946,360.2,23.36,88920,1.1263E+05,1.27,2.2838E+07,0.8,0.01,4473.1,"MV-,WMa,TruStrain™",1.8225E+05,127
,8,76.1,360.4,23.36,5215.7,76091,14.6,1.2139E+07,0.8,-0.02,5299.4,"WMa,TruStrain™",2.1592E+05,283
,9,76.265,360.6,23.36,10156,48571,4.78,7.8975E+06,0.8,-0.04,6018.5,"ME-,WMa,TruStrain™",2.4521E+05,494
,10,76.44,360.7,23.36,1.9623,39245,2E+04,6.2461E+06,0.8,-0.02,7590.9,"ME-,WMa,taD,TruStrain™",3.0928E+05,788
,11,76.626,360.9,23.36,1.2485,24970,2E+04,3.9741E+06,0.8,0.01,6969.7,"ME-,WMa,taD,TruStrain™",2.8397E+05,1.14E+03
,12,76.825,361.1,23.36,0.98233,19647,2E+04,3.1268E+06,0.8,0.01,7321.5,"ME-,WMa,taD,TruStrain™",2.9831E+05,1.52E+03
,13,77.036,361.3,23.36,0.28795,5759.1,2E+04,9.1659E+05,0.8,-0.01,2635.4,"ME-,WMa,taD,TruStrain™",1.0738E+05,1.86E+03
,14,77.26,361.5,23.36,696.92,2.9197,0.00419,1.1092E+05,0.8,-0.04,337.37,"ME-,WMa,TruStrain™",13746,1.97E+03
,15,77.499,361.8,23.36,1468.5,2464.3,1.68,4.5656E+05,0.8,-0.02,1386.2,"MV-,WMa,TruStrain™",56477,1.97E+03
,16,77.753,362,23.36,1825.1,3451.6,1.89,6.214E+05,0.8,0.01,1830.9,"MV-,WMa,TruStrain™",74598,1.91E+03
,17,78.024,362.3,23.36,1303.1,3529,2.71,5.9873E+05,0.8,-0.01,1651,"MV-,WMa,TruStrain™",67266,1.79E+03
,18,78.312,362.6,23.36,318.04,2315.3,7.28,3.7195E+05,0.8,-0.03,974.93,"MV-,WMa,TruStrain™",39722,1.7E+03
,19,78.619,362.9,23.36,188.68,1728.1,9.16,2.7667E+05,0.8,0,696.18,"MV-,WMa,TruStrain™",28365,1.63E+03
,20,78.945,363.2,23.36,43.395,1510.2,34.8,2.4046E+05,0.8,0,584.11,"MV-,WMa,TruStrain™",23799,1.58E+03
,21,79.292,363.6,23.36,31.331,1443.3,46.1,2.2977E+05,0.8,-0.04,537.01,"MV-,WMa,TruStrain™",21880,1.52E+03
,22,79.662,364,23.36,43.812,1397.5,31.9,2.2253E+05,0.8,0,501.46,"MV-,WMa,TruStrain™",20431,1.46E+03
,23,80.055,364.3,23.36,39.411,1351.2,34.3,2.1513E+05,0.8,-0.01,467.84,"MV-,WMa,TruStrain™",19061,1.41E+03
,24,80.473,364.8,23.36,20.414,1305.2,63.9,2.0775E+05,0.8,-0.02,434.26,"MV-,WMa,TruStrain™",17693,1.36E+03
,25,80.918,365.2,23.36,27.201,1261.8,46.4,2.0087E+05,0.8,0,401.06,"MV-,WMa,TruStrain™",16341,1.29E+03
,26,81.392,365.7,23.36,55.485,1163.5,21,1.8539E+05,0.8,-0.03,355.34,"MV-,WMa,TruStrain™",14478,1.24E+03
,27,81.897,366.2,23.36,73.916,1022.4,13.8,1.6315E+05,0.8,0,301.8,"MV-,WMa,TruStrain™",12296,1.2E+03
,28,82.433,366.7,23.36,95.568,877.42,9.18,1.4047E+05,0.8,-0.02,250.91,"MV-,WMa,TruStrain™",10223,1.16E+03
,29,83.005,367.3,23.36,107.86,735.4,6.82,1.183E+05,0.8,-0.01,204.04,"MV-,WMa,TruStrain™",8313.4,1.12E+03
,30,83.612,367.9,23.36,97.195,579.84,5.97,93572,0.8,-0.01,156.35,"MV-,WMa,TruStrain™",6370.3,1.08E+03
,31,84.259,368.5,23.36,50.872,395.54,7.78,63471,0.8,-0.03,103.53,"MV-,WMa,TruStrain™",4218.1,1.06E+03
,32,84.948,369.2,23.36,42.942,202.32,4.71,32917,0.8,0,52.98,"MV-,WMa,TruStrain™",2158.6,1.04E+03
,33,85.68,370,23.36,58.235,122.22,2.1,21547,0.8,-0.01,34.152,"MV-,WMa,TruStrain™",1391.5,1.03E+03
,34,86.46,370.7,23.36,28.351,20.592,0.726,5576.9,0.8,-0.02,8.7431,"MV-,WMa,TruStrain™",356.23,1.02E+03
,35,87.29,371.6,23.36,31.255,56.746,1.82,10311,0.8,-0.03,16.077,"WMa,TruStrain™",655.04,1.01E+03
,36,88.173,372.5,23.36,17.579,99.232,5.65,16039,0.8,-0.02,24.929,"WMa,TruStrain™",1015.7,1.01E+03
,37,89.112,373.4,23.36,14.812,120.4,8.13,19307,0.8,-0.01,29.953,"WMa,TruStrain™",1220.4,1.01E+03
,38,90.112,374.4,23.36,13.705,133.05,9.71,21288,0.8,-0.01,33.004,"WMa,TruStrain™",1344.7,1.01E+03
,,,,,,,,,,,,,,
Interval and data points:,7,38,,,,,,,,,,,,
Interval data:,Point No.,Time,Test Time,Temperature,Storage Modulus,Loss Modulus,Loss Factor,Complex Viscosity,Gap,Normal Force,Torque,Status,Shear Stress,Shear Strain
,,,,,,,,,,,,,,
,,[s],[s],[°C],[Pa],[Pa],[1],[mPa·s],[mm],[N],[µN·m],,[Pa],[%]
,1,90.215,374.5,23.36,20995,1.0497,5E-05,3.3414E+06,0.8,0.24,5136.9,"ME-,MV-,WMa,taD,TruStrain™",2.093E+05,997
,2,90.322,374.6,23.36,2187.3,20566,9.4,3.2917E+06,0.8,0.02,4628.7,"ME-,MV-,WMa,TruStrain™",1.8859E+05,912
,3,90.435,374.7,23.36,8096.6,8495.1,1.05,1.8678E+06,0.8,-0.01,2334.2,"MV-,WMa,TruStrain™",95105,810
,4,90.556,374.8,23.36,13543,7641.5,0.564,2.4749E+06,0.8,-0.01,2613.6,"MV-,WMa,TruStrain™",1.0649E+05,685
,5,90.684,375,23.36,17922,9604.9,0.536,3.2361E+06,0.8,-0.01,2760.8,"MV-,WMa,TruStrain™",1.1249E+05,553
,6,90.82,375.1,23.36,25403,12459,0.49,4.5032E+06,0.8,-0.01,2752.1,"MV-,WMa,TruStrain™",1.1213E+05,396
,7,90.966,375.3,23.36,48382,13106,0.271,7.9778E+06,0.8,-0.01,2601.4,"MV-,WMa,TruStrain™",1.0599E+05,211
,8,91.12,375.4,23.36,95087,40872,0.43,1.6472E+07,0.8,-0.01,2456.2,"MV-,WMa,TruStrain™",1.0007E+05,96.7
,9,91.285,375.6,23.36,1.4561E+05,7.2803,5E-05,2.3174E+07,0.8,-0.01,4917,"ME-,MV-,WMa,taD,TruStrain™",2.0034E+05,138
,10,91.46,375.7,23.36,0.58686,11737,2E+04,1.868E+06,0.8,-0.01,436.86,"ME-,WMa,TruStrain™",17799,152
,11,91.646,375.9,23.36,1.229,24579,2E+04,3.9119E+06,0.8,-0.01,728.6,"ME-,WMa,taD,TruStrain™",29686,121
,12,91.845,376.1,23.36,2.8667,57334,2E+04,9.125E+06,0.8,-0.01,1022,"ME-,WMa,taD,TruStrain™",41640,72.6
,13,92.056,376.3,23.36,7.382,1.4764E+05,2E+04,2.3498E+07,0.8,-0.01,1254.9,"ME-,WMa,taD,TruStrain™",51127,34.6
,14,92.28,376.6,23.36,18.2,3.6399E+05,2E+04,5.7931E+07,0.8,-0.01,1362.9,"ME-,WMa,taD,TruStrain™",55528,15.3
,15,92.519,376.8,23.36,1.2711E+06,63.555,5E-05,2.023E+08,0.8,-0.01,795,"ME-,WMa,taD,TruStrain™",32391,2.55
,16,92.773,377.1,23.36,505.25,1.0105E+07,2E+04,1.6082E+09,0.8,-0.01,65.024,"ME-,MV-,WMa,TruStrain™",2649.3,0.0262
,17,93.044,377.3,23.36,1.1609E+05,31146,0.268,1.9129E+07,0.8,-0.01,1.5914,"MV-,WMa,TruStrain™",64.838,0.0539
,18,93.332,377.6,23.36,16006,6890.8,0.431,2.7734E+06,0.8,-0.01,0.25643,"MV-,WMa,TruStrain™",10.448,0.06
,19,93.639,377.9,23.36,11583,16028,1.38,3.1473E+06,0.8,-0.01,0.33979,"WMa,TruStrain™",13.844,0.07
,20,93.965,378.3,23.36,11605,13882,1.2,2.8797E+06,0.8,-0.01,0.39653,"WMa,TruStrain™",16.156,0.0893
,21,94.312,378.6,23.36,15709,6810.3,0.434,2.7251E+06,0.8,-0.01,0.4453,"WMa,TruStrain™",18.143,0.106
,22,94.682,379,23.36,16319,2035.7,0.125,2.6173E+06,0.8,-0.01,0.46444,"WMa,TruStrain™",18.923,0.115
,23,95.075,379.4,23.36,16103,1050.2,0.0652,2.5683E+06,0.8,-0.01,0.4517,"MV-,WMa,TruStrain™",18.404,0.114
,24,95.493,379.8,23.36,16573,899.24,0.0543,2.6416E+06,0.8,-0.01,0.44702,"MV-,WMa,TruStrain™",18.213,0.11
,25,95.938,380.2,23.36,17035,63.071,0.0037,2.7113E+06,0.8,-0.01,0.44478,"MV-,WMa,TruStrain™",18.122,0.106
,26,96.412,380.7,23.36,17123,25.526,0.00149,2.7252E+06,0.8,-0.01,0.43641,"WMa,TruStrain™",17.781,0.104
,27,96.917,381.2,23.36,17035,333.72,0.0196,2.7117E+06,0.8,-0.01,0.42928,"WMa,TruStrain™",17.49,0.103
,28,97.453,381.7,23.36,17285,517.35,0.0299,2.7522E+06,0.8,-0.01,0.43335,"WMa,TruStrain™",17.656,0.102
,29,98.025,382.3,23.36,17498,646.12,0.0369,2.7869E+06,0.8,-0.01,0.43694,"WMa,TruStrain™",17.802,0.102
,30,98.632,382.9,23.36,17170,634.41,0.0369,2.7345E+06,0.8,-0.01,0.42707,"WMa,TruStrain™",17.4,0.101
,31,99.279,383.6,23.36,17104,618.66,0.0362,2.7239E+06,0.8,-0.01,0.42438,"WMa,TruStrain™",17.291,0.101
,32,99.968,384.3,23.36,17120,643.62,0.0376,2.7266E+06,0.8,-0.01,0.42417,"WMa,TruStrain™",17.282,0.101
,33,100.7,385,23.36,16982,675.31,0.0398,2.7049E+06,0.8,-0.01,0.42006,"WMa,TruStrain™",17.115,0.101
,34,101.48,385.8,23.36,17194,563.63,0.0328,2.7379E+06,0.8,-0.01,0.42477,"WMa,TruStrain™",17.307,0.101
,35,102.31,386.6,23.36,17182,809.18,0.0471,2.7377E+06,0.8,-0.01,0.42451,"WMa,TruStrain™",17.296,0.101
,36,103.193,387.5,23.36,17143,767.33,0.0448,2.7312E+06,0.8,-0.01,0.42339,"WMa,TruStrain™",17.25,0.101
,37,104.132,388.4,23.36,17012,842.57,0.0495,2.7109E+06,0.8,-0.01,0.42018,"WMa,TruStrain™",17.119,0.101
,38,105.132,389.4,23.36,17092,703.13,0.0411,2.7225E+06,0.8,-0.01,0.42195,"WMa,TruStrain™",17.192,0.101
,,,,,,,,,,,,,,
Test:,85um_fibers_r3,,,,,,,,,,,,,
,,,,,,,,,,,,,,
Result:,Pre-UV recovery,,,,,,,,,,,,,
,,,,,,,,,,,,,,
Interval and data points:,1,38,,,,,,,,,,,,
Interval data:,Point No.,Time,Test Time,Temperature,Storage Modulus,Loss Modulus,Loss Factor,Complex Viscosity,Gap,Normal Force,Torque,Status,Shear Stress,Shear Strain
,,,,,,,,,,,,,,
,,[s],[s],[°C],[Pa],[Pa],[1],[mPa·s],[mm],[N],[µN·m],,[Pa],[%]
,1,0.1,13.78,23.37,3.727E+06,1.0038E+07,2.69,1.7042E+09,0.8,0.01,2.3096,"WMa,TruStrain™",94.103,0.000879
,2,0.207,13.89,23.37,4.4405E+05,2.4066E+06,5.42,3.8948E+08,0.8,0.01,6.4766,"WMa,TruStrain™",263.88,0.0108
,3,0.32,14,23.37,6.6432E+05,1.8355E+06,2.76,3.1068E+08,0.8,0.01,9.0482,"WMa,TruStrain™",368.66,0.0189
,4,0.441,14.12,23.38,9.3888E+05,1.3528E+06,1.44,2.6208E+08,0.8,0.01,11.902,"WMa,TruStrain™",484.94,0.0294
,5,0.569,14.25,23.38,1.0568E+06,8.0885E+05,0.765,2.118E+08,0.8,0.01,13.568,"WMa,TruStrain™",552.79,0.0415
,6,0.705,14.39,23.38,8.833E+05,3.1562E+05,0.357,1.4929E+08,0.8,0.01,13.259,"WMa,TruStrain™",540.22,0.0576
,7,0.851,14.53,23.38,6.1024E+05,1.0222E+05,0.168,9.8475E+07,0.8,0.01,11.466,"WMa,TruStrain™",467.19,0.0755
,8,1.005,14.68,23.38,4.2071E+05,70222,0.167,6.7884E+07,0.8,0.01,9.6717,"WMa,TruStrain™",394.06,0.0924
,9,1.17,14.85,23.38,2.7575E+05,78463,0.285,4.5629E+07,0.8,0.01,7.6017,"MV-,WMa,TruStrain™",309.72,0.108
,10,1.345,15.03,23.38,1.0312E+05,2.2201E+05,2.15,3.8959E+07,0.8,0.01,6.5881,"MV-,WMa,TruStrain™",268.42,0.11
,11,1.531,15.21,23.38,11.499,2.2999E+05,2E+04,3.6603E+07,0.8,0.01,6.2691,"ME-,MV-,WMa,taD,TruStrain™",255.43,0.111
,12,1.73,15.41,23.38,1.8563E+05,9.2815,5E-05,2.9544E+07,0.8,0.01,5.0238,"ME-,MV-,WMa,taD,TruStrain™",204.69,0.11
,13,1.941,15.62,23.38,1.1189E+05,5.5947,5E-05,1.7809E+07,0.8,0.01,2.9124,"ME-,MV-,WMa,taD,TruStrain™",118.66,0.106
,14,2.165,15.85,23.38,1.0869,21738,2E+04,3.4597E+06,0.8,0.01,0.53832,"ME-,WMa,taD,TruStrain™",21.933,0.101
,15,2.404,16.08,23.38,10861,126.17,0.0116,1.7287E+06,0.8,0.01,0.26664,"MV-,WMa,TruStrain™",10.864,0.1
,16,2.658,16.34,23.38,13896,454.28,0.0327,2.2128E+06,0.8,0.01,0.34125,"MV-,WMa,TruStrain™",13.904,0.1
,17,2.929,16.61,23.38,12915,817.09,0.0633,2.0597E+06,0.8,0.01,0.31764,"MV-,WMa,TruStrain™",12.942,0.1
,18,3.217,16.9,23.38,10796,2276.3,0.211,1.7561E+06,0.8,0.01,0.27087,"WMa,TruStrain™",11.036,0.1
,19,3.524,17.2,23.38,10559,3425.6,0.324,1.7667E+06,0.8,0.01,0.27263,"WMa,TruStrain™",11.108,0.1
,20,3.85,17.53,23.38,12131,1726.5,0.142,1.9502E+06,0.8,0.01,0.30115,"WMa,TruStrain™",12.27,0.1
,21,4.197,17.88,23.38,13442,704.44,0.0524,2.1423E+06,0.8,0.01,0.3311,"WMa,TruStrain™",13.49,0.1
,22,4.567,18.25,23.38,13066,433.38,0.0332,2.0806E+06,0.8,0.01,0.32182,"WMa,TruStrain™",13.112,0.1
,23,4.96,18.64,23.38,13338,1609.4,0.121,2.1383E+06,0.8,0.01,0.33094,"WMa,TruStrain™",13.484,0.1
,24,5.378,19.06,23.38,13254,865.22,0.0653,2.1139E+06,0.8,0.01,0.32733,"WMa,TruStrain™",13.337,0.1
,25,5.823,19.5,23.38,12687,624.31,0.0492,2.0217E+06,0.8,0.01,0.31316,"WMa,TruStrain™",12.759,0.1
,26,6.297,19.98,23.38,13121,664.8,0.0507,2.0909E+06,0.8,0.01,0.32392,"WMa,TruStrain™",13.198,0.1
,27,6.802,20.48,23.38,13437,702.93,0.0523,2.1414E+06,0.8,0.01,0.33178,"WMa,TruStrain™",13.518,0.1
,28,7.338,21.02,23.38,13650,884.88,0.0648,2.1771E+06,0.8,0.01,0.33733,"WMa,TruStrain™",13.744,0.1
,29,7.91,21.59,23.38,13413,725.29,0.0541,2.1379E+06,0.8,0.01,0.33129,"WMa,TruStrain™",13.498,0.1
,30,8.517,22.2,23.38,13470,691.73,0.0514,2.1467E+06,0.8,0.01,0.33267,"WMa,TruStrain™",13.554,0.1
,31,9.164,22.84,23.38,12878,780.69,0.0606,2.0534E+06,0.8,0.01,0.31824,"WMa,TruStrain™",12.966,0.1
,32,9.853,23.53,23.38,13617,603.02,0.0443,2.1693E+06,0.8,0.01,0.33621,"WMa,TruStrain™",13.698,0.101
,33,10.585,24.27,23.37,13706,1210.6,0.0883,2.1899E+06,0.8,0.01,0.33941,"WMa,TruStrain™",13.829,0.101
,34,11.365,25.05,23.38,13200,1121.7,0.085,2.1085E+06,0.8,0.01,0.32678,"WMa,TruStrain™",13.314,0.101
,35,12.195,25.88,23.38,13531,704.13,0.052,2.1564E+06,0.8,0.01,0.3342,"WMa,TruStrain™",13.617,0.1
,36,13.078,26.76,23.38,13740,231.23,0.0168,2.1871E+06,0.8,0.01,0.339,"WMa,TruStrain™",13.812,0.101
,37,14.017,27.7,23.37,13909,606.34,0.0436,2.2159E+06,0.8,0.01,0.34346,"WMa,TruStrain™",13.994,0.101
,38,15.017,28.7,23.38,13969,790.42,0.0566,2.2269E+06,0.8,0.01,0.34513,"WMa,TruStrain™",14.062,0.101
,,,,,,,,,,,,,,
Interval and data points:,2,38,,,,,,,,,,,,
Interval data:,Point No.,Time,Test Time,Temperature,Storage Modulus,Loss Modulus,Loss Factor,Complex Viscosity,Gap,Normal Force,Torque,Status,Shear Stress,Shear Strain
,,,,,,,,,,,,,,
,,[s],[s],[°C],[Pa],[Pa],[1],[mPa·s],[mm],[N],[µN·m],,[Pa],[%]
,1,15.119,28.8,23.38,1.1523E+07,1.7576E+06,0.153,1.8552E+09,0.8,-0.07,1706.8,"WMa,TruStrain™",69541,0.597
,2,15.226,28.91,23.38,3.1929E+05,15.964,5E-05,5.0816E+07,0.8,-0.01,3190.4,"ME-,WMa,taD,TruStrain™",1.2999E+05,40.7
,3,15.339,29.02,23.38,1.1224E+05,5.612,5E-05,1.7864E+07,0.8,0,1646.6,"ME-,MV-,WMa,taD,TruStrain™",67088,59.8
,4,15.46,29.14,23.37,93731,4.6865,5E-05,1.4918E+07,0.8,0,1412.1,"ME-,MV-,WMa,taD,TruStrain™",57535,61.4
,5,15.588,29.27,23.37,69779,3.489,5E-05,1.1106E+07,0.8,0,1106.8,"ME-,MV-,WMa,taD,TruStrain™",45093,64.6
,6,15.724,29.4,23.37,77257,1.1625E+05,1.5,2.2215E+07,0.8,0.02,2939.9,"ME-,MV-,WMa,TruStrain™",1.1978E+05,85.8
,7,15.87,29.55,23.37,45405,87251,1.92,1.5654E+07,0.8,0.02,4512,"MV-,WMa,TruStrain™",1.8383E+05,187
,8,16.024,29.7,23.37,2134.9,46739,21.9,7.4465E+06,0.8,0.01,4535.7,"WMa,TruStrain™",1.848E+05,395
,9,16.189,29.87,23.37,12315,24930,2.02,4.4254E+06,0.8,0,3993.3,"ME-,WMa,TruStrain™",1.627E+05,585
,10,16.364,30.04,23.37,1.6553,33106,2E+04,5.269E+06,0.8,-0.01,7653.1,"ME-,WMa,taD,TruStrain™",3.1182E+05,942
,11,16.55,30.23,23.37,1.1426,22851,2E+04,3.6369E+06,0.8,0.01,7351.9,"ME-,WMa,taD,TruStrain™",2.9954E+05,1.31E+03
,12,16.749,30.43,23.37,0.87533,17507,2E+04,2.7863E+06,0.8,0.03,7013.8,"ME-,WMa,taD,TruStrain™",2.8577E+05,1.63E+03
,13,16.96,30.64,23.38,0.20165,4033,2E+04,6.4188E+05,0.8,0.02,1796.9,"ME-,WMa,taD,TruStrain™",73211,1.82E+03
,14,17.184,30.86,23.38,0.016012,320.25,2E+04,50969,0.8,0,149.39,"ME-,WMa,taD,TruStrain™",6086.7,1.9E+03
,15,17.423,31.1,23.37,353.14,2264.2,6.41,3.6472E+05,0.8,-0.01,1037.5,"MV-,WMa,TruStrain™",42270,1.84E+03
,16,17.677,31.36,23.38,192.52,2612.8,13.6,4.1697E+05,0.8,0.02,1136.3,"MV-,WMa,TruStrain™",46296,1.77E+03
,17,17.948,31.63,23.38,323.82,2484,7.67,3.9869E+05,0.8,0.02,1027.7,"MV-,WMa,TruStrain™",41874,1.67E+03
,18,18.236,31.92,23.37,176.55,2018.5,11.4,3.2248E+05,0.8,0,788.98,"MV-,WMa,TruStrain™",32146,1.59E+03
,19,18.543,32.22,23.38,100.4,1538.6,15.3,2.454E+05,0.8,0.01,579.19,"MV-,WMa,TruStrain™",23598,1.53E+03
,20,18.869,32.55,23.37,31.683,1365,43.1,2.1731E+05,0.8,0.02,494.55,"MV-,WMa,TruStrain™",20150,1.48E+03
,21,19.216,32.9,23.38,28.986,1270.6,43.8,2.0228E+05,0.8,0,444.86,"MV-,WMa,TruStrain™",18125,1.43E+03
,22,19.586,33.27,23.38,43.34,1202.5,27.7,1.915E+05,0.8,0.01,407.14,"MV-,WMa,TruStrain™",16588,1.38E+03
,23,19.979,33.66,23.38,49.343,1142.9,23.2,1.8207E+05,0.8,0.02,374.06,"MV-,WMa,TruStrain™",15241,1.33E+03
,24,20.397,34.08,23.38,49.845,1089.1,21.8,1.7351E+05,0.8,-0.01,342.32,"MV-,WMa,TruStrain™",13947,1.28E+03
,25,20.842,34.52,23.38,73.98,1002.2,13.5,1.5994E+05,0.8,0.02,303.41,"MV-,WMa,TruStrain™",12362,1.23E+03
,26,21.316,35,23.37,100.56,849.48,8.45,1.3614E+05,0.8,0,250.29,"MV-,WMa,TruStrain™",10198,1.19E+03
,27,21.821,35.5,23.37,96.78,689.92,7.13,1.1088E+05,0.8,0.02,197.78,"MV-,WMa,TruStrain™",8058.1,1.16E+03
,28,22.357,36.04,23.38,87.026,550.59,6.33,88717,0.8,-0.01,153.45,"MV-,WMa,TruStrain™",6252,1.12E+03
,29,22.929,36.61,23.38,93.542,399.63,4.27,65322,0.8,0.02,109.64,"MV-,WMa,TruStrain™",4466.9,1.09E+03
,30,23.536,37.22,23.38,102.67,251.36,2.45,43214,0.8,0,70.635,"MV-,WMa,TruStrain™",2877.9,1.06E+03
,31,24.183,37.86,23.37,86.951,98.945,1.14,20964,0.8,0,33.521,"MV-,WMa,TruStrain™",1365.8,1.04E+03
,32,24.872,38.55,23.38,53.254,72.089,1.35,14264,0.8,0.02,22.565,"MV-,WMa,TruStrain™",919.4,1.03E+03
,33,25.604,39.28,23.38,68.367,169.91,2.49,29148,0.8,0.01,45.833,"WMa,TruStrain™",1867.4,1.02E+03
,34,26.384,40.06,23.38,61.665,201.29,3.26,33506,0.8,0,52.253,"WMa,TruStrain™",2129,1.01E+03
,35,27.214,40.89,23.38,59.533,265.63,4.46,43325,0.8,0,67.38,"WMa,TruStrain™",2745.3,1.01E+03
,36,28.097,41.78,23.38,55.159,290.66,5.27,47085,0.8,0.01,73.081,"WMa,TruStrain™",2977.6,1.01E+03
,37,29.036,42.72,23.37,53.898,303.01,5.62,48983,0.8,0.01,75.959,"WMa,TruStrain™",3094.8,1.01E+03
,38,30.036,43.72,23.38,54.109,312.03,5.77,50402,0.8,0.01,78.132,"WMa,TruStrain™",3183.4,1.01E+03
,,,,,,,,,,,,,,
Interval and data points:,3,38,,,,,,,,,,,,
Interval data:,Point No.,Time,Test Time,Temperature,Storage Modulus,Loss Modulus,Loss Factor,Complex Viscosity,Gap,Normal Force,Torque,Status,Shear Stress,Shear Strain
,,,,,,,,,,,,,,
,,[s],[s],[°C],[Pa],[Pa],[1],[mPa·s],[mm],[N],[µN·m],,[Pa],[%]
,1,30.139,43.82,23.38,7854.3,0.39271,5E-05,1.25E+06,0.8,0.22,1922.4,"ME-,MV-,WMa,taD,TruStrain™",78325,997
,2,30.246,43.93,23.38,1282.9,10769,8.39,1.726E+06,0.8,0,2509.6,"ME-,MV-,WMa,TruStrain™",1.0225E+05,943
,3,30.359,44.04,23.38,2200.2,10252,4.66,1.6687E+06,0.8,0,2122.1,"MV-,WMa,TruStrain™",86462,825
,4,30.48,44.16,23.38,4189.5,11980,2.86,2.0199E+06,0.8,0,2196.3,"MV-,WMa,TruStrain™",89486,705
