Repository: jg9zk/APRheoPlotR

A package to parse Anton Paar Rheocompass csvs for quick plotting with ggplot2<br/>

install.packages("devtools")<br/>
devtools::install_github("APRheoPlotR",username="jg9zk")

Download getting_started.html and open it in a browser for a tutorial.

File: gelma_fibers_diff_size_recovery_osc.csv (part 3 of 21)
Interval and data points:,1,38,,,,,,,,,,,,
Interval data:,Point No.,Time,Test Time,Temperature,Storage Modulus,Loss Modulus,Loss Factor,Complex Viscosity,Gap,Normal Force,Torque,Status,Shear Stress,Shear Strain
,,,,,,,,,,,,,,
,,[s],[s],[°C],[Pa],[Pa],[1],[mPa·s],[mm],[N],[µN·m],,[Pa],[%]
,5,30.608,44.29,23.38,6976.2,15495,2.22,2.7045E+06,0.8,0,2418,"MV-,WMa,TruStrain™",98518,580
,6,30.744,44.42,23.38,11295,21142,1.87,3.8149E+06,0.8,0,2625,"MV-,WMa,TruStrain™",1.0695E+05,446
,7,30.89,44.57,23.38,24499,32277,1.32,6.4492E+06,0.8,0,2717.6,"MV-,WMa,TruStrain™",1.1073E+05,273
,8,31.044,44.72,23.38,72196,16506,0.229,1.1787E+07,0.8,0,2595.3,"MV-,WMa,TruStrain™",1.0574E+05,143
,9,31.209,44.89,23.38,22153,1.1076,5E-05,3.5258E+06,0.8,0,862.05,"ME-,WMa,taD,TruStrain™",35123,159
,10,31.384,45.06,23.38,692.31,5544.1,8.01,8.8922E+05,0.8,0,223.04,"ME-,MV-,WMa,TruStrain™",9087.4,163
,11,31.57,45.25,23.38,2727.1,14447,5.3,2.3398E+06,0.8,0,530.77,"MV-,WMa,TruStrain™",21626,147
,12,31.769,45.45,23.38,3613.8,31561,8.73,5.056E+06,0.8,0,787.08,"MV-,WMa,TruStrain™",32069,101
,13,31.98,45.66,23.38,3.9168,78335,2E+04,1.2467E+07,0.8,0,784.58,"ME-,MV-,WMa,taD,TruStrain™",31967,40.8
,14,32.204,45.88,23.38,18.733,3.7467E+05,2E+04,5.963E+07,0.8,0,493.67,"ME-,MV-,WMa,taD,TruStrain™",20114,5.37
,15,32.443,46.12,23.37,4.5634E+05,22.817,5E-05,7.263E+07,0.8,0,83.975,"ME-,MV-,WMa,taD,TruStrain™",3421.5,0.75
,16,32.697,46.38,23.37,2.1195E+05,81094,0.383,3.6118E+07,0.8,0,2.6939,"ME-,WMa,TruStrain™",109.76,0.0484
,17,32.968,46.65,23.37,55767,5062.8,0.0908,8.9121E+06,0.8,0,0.81185,"WMa,TruStrain™",33.078,0.0591
,18,33.256,46.94,23.37,13706,8053.3,0.588,2.53E+06,0.8,0,0.24082,"MV-,WMa,TruStrain™",9.8117,0.0617
,19,33.563,47.24,23.37,14608,12466,0.853,3.0565E+06,0.8,0,0.33961,"WMa,TruStrain™",13.837,0.0721
,20,33.889,47.57,23.37,10898,7008.4,0.643,2.0621E+06,0.8,0,0.27725,"WMa,TruStrain™",11.296,0.0872
,21,34.236,47.92,23.38,10401,5089.8,0.489,1.843E+06,0.8,0,0.28977,"WMa,TruStrain™",11.806,0.102
,22,34.606,48.29,23.38,12912,2951.4,0.229,2.108E+06,0.8,0,0.35516,"WMa,TruStrain™",14.471,0.109
,23,34.999,48.68,23.38,13644,80.061,0.00587,2.1716E+06,0.8,0,0.3667,"MV-,WMa,TruStrain™",14.941,0.109
,24,35.417,49.1,23.38,14119,303.25,0.0215,2.2477E+06,0.8,0,0.37081,"MV-,WMa,TruStrain™",15.108,0.107
,25,35.862,49.54,23.38,14198,135.34,0.00953,2.2598E+06,0.8,0,0.3636,"MV-,WMa,TruStrain™",14.814,0.104
,26,36.336,50.02,23.38,13529,513.72,0.038,2.1547E+06,0.8,0,0.34063,"MV-,WMa,TruStrain™",13.879,0.103
,27,36.841,50.52,23.38,13799,524.12,0.038,2.1977E+06,0.8,0,0.34483,"WMa,TruStrain™",14.05,0.102
,28,37.377,51.06,23.38,13496,978.2,0.0725,2.1536E+06,0.8,0,0.3366,"WMa,TruStrain™",13.714,0.101
,29,37.949,51.63,23.38,13324,772.2,0.058,2.1241E+06,0.8,0,0.33099,"WMa,TruStrain™",13.486,0.101
,30,38.556,52.24,23.38,13488,877.64,0.0651,2.1512E+06,0.8,0,0.33441,"WMa,TruStrain™",13.625,0.101
,31,39.203,52.88,23.38,12939,1134.7,0.0877,2.0671E+06,0.8,0,0.32088,"WMa,TruStrain™",13.074,0.101
,32,39.892,53.57,23.38,13629,738.11,0.0542,2.1723E+06,0.8,0,0.33705,"WMa,TruStrain™",13.733,0.101
,33,40.624,54.3,23.38,13855,1179.2,0.0851,2.2131E+06,0.8,0,0.34329,"WMa,TruStrain™",13.987,0.101
,34,41.404,55.08,23.38,13272,1276.4,0.0962,2.122E+06,0.8,0,0.329,"WMa,TruStrain™",13.405,0.101
,35,42.234,55.91,23.38,13204,707.36,0.0536,2.1046E+06,0.8,0,0.32622,"WMa,TruStrain™",13.291,0.101
,36,43.117,56.8,23.38,13626,437.38,0.0321,2.1698E+06,0.8,0,0.33633,"WMa,TruStrain™",13.703,0.101
,37,44.056,57.74,23.37,13851,651.89,0.0471,2.2069E+06,0.8,0,0.34207,"WMa,TruStrain™",13.937,0.101
,38,45.056,58.74,23.38,13889,747.43,0.0538,2.2137E+06,0.8,0,0.34311,"WMa,TruStrain™",13.98,0.101
,,,,,,,,,,,,,,
Interval and data points:,4,38,,,,,,,,,,,,
Interval data:,Point No.,Time,Test Time,Temperature,Storage Modulus,Loss Modulus,Loss Factor,Complex Viscosity,Gap,Normal Force,Torque,Status,Shear Stress,Shear Strain
,,,,,,,,,,,,,,
,,[s],[s],[°C],[Pa],[Pa],[1],[mPa·s],[mm],[N],[µN·m],,[Pa],[%]
,1,45.158,58.84,23.37,3.6487E+06,5.2431E+05,0.144,5.8668E+08,0.8,-0.08,4182.1,"WMa,TruStrain™",1.7039E+05,4.62
,2,45.265,58.95,23.37,3.3148E+05,16.574,5E-05,5.2757E+07,0.8,0.27,6291,"ME-,WMa,taD,TruStrain™",2.5632E+05,77.3
,3,45.378,59.06,23.37,3.8306E+05,19.153,5E-05,6.0966E+07,0.8,0.09,11937,"ME-,MV-,WMa,taD,TruStrain™",4.8637E+05,127
,4,45.499,59.18,23.37,5.1744,1.0349E+05,2E+04,1.6471E+07,0.8,-0.02,3225.6,"ME-,MV-,WMa,taD,TruStrain™",1.3142E+05,127
,5,45.627,59.31,23.37,9906,81552,8.23,1.3075E+07,0.8,0,2776.9,"ME-,MV-,WMa,TruStrain™",1.1314E+05,138
,6,45.763,59.44,23.37,19271,771.95,0.0401,3.0695E+06,0.8,0.02,1188.7,"MV-,WMa,TruStrain™",48432,251
,7,45.909,59.59,23.37,11601,12284,1.06,2.689E+06,0.8,0.03,1753.9,"WMa,TruStrain™",71462,423
,8,46.063,59.74,23.37,7900.1,14507,1.84,2.629E+06,0.8,0.01,2331,"WMa,TruStrain™",94972,575
,9,46.228,59.91,23.38,9897.1,8306.6,0.839,2.0564E+06,0.8,-0.01,2571,"ME-,MV-,WMa,TruStrain™",1.0475E+05,811
,10,46.403,60.08,23.38,1.6138,32275,2E+04,5.1368E+06,0.8,-0.01,8595.5,"ME-,MV-,WMa,taD,TruStrain™",3.5021E+05,1.09E+03
,11,46.589,60.27,23.38,0.87537,17507,2E+04,2.7864E+06,0.8,0.02,6082.5,"ME-,WMa,taD,TruStrain™",2.4782E+05,1.42E+03
,12,46.788,60.47,23.38,0.40636,8127.2,2E+04,1.2935E+06,0.8,0.03,3170.5,"ME-,WMa,taD,TruStrain™",1.2918E+05,1.59E+03
,13,46.999,60.68,23.38,0.2325,4650.1,2E+04,7.4008E+05,0.8,0.02,1915.5,"ME-,WMa,taD,TruStrain™",78044,1.68E+03
,14,47.223,60.9,23.38,1443.7,0.072183,5E-05,2.2977E+05,0.8,0,604.69,"ME-,WMa,taD,TruStrain™",24637,1.71E+03
,15,47.462,61.14,23.38,0.11823,2364.5,2E+04,3.7633E+05,0.8,0,946.82,"ME-,MV-,WMa,taD,TruStrain™",38577,1.63E+03
,16,47.716,61.4,23.38,1232.9,2247.7,1.82,4.0801E+05,0.8,0.03,970.14,"MV-,WMa,TruStrain™",39527,1.54E+03
,17,47.987,61.67,23.38,669.08,2075.6,3.1,3.4709E+05,0.8,0.01,785.6,"MV-,WMa,TruStrain™",32008,1.47E+03
,18,48.275,61.96,23.38,168.98,1683.9,9.96,2.6934E+05,0.8,0,583.53,"MV-,WMa,TruStrain™",23775,1.4E+03
,19,48.582,62.26,23.38,104.85,1361.9,13,2.174E+05,0.8,0.02,455.23,"MV-,WMa,TruStrain™",18548,1.36E+03
,20,48.908,62.59,23.38,47.835,1171.1,24.5,1.8654E+05,0.8,0.02,378.42,"MV-,WMa,TruStrain™",15418,1.32E+03
,21,49.255,62.94,23.38,61.021,1054.1,17.3,1.6804E+05,0.8,0,330.1,"MV-,WMa,TruStrain™",13450,1.27E+03
,22,49.625,63.31,23.38,55.577,954.89,17.2,1.5223E+05,0.8,0.02,290.41,"MV-,WMa,TruStrain™",11832,1.24E+03
,23,50.018,63.7,23.38,57.634,847.56,14.7,1.352E+05,0.8,0.01,250.6,"MV-,WMa,TruStrain™",10210,1.2E+03
,24,50.436,64.12,23.38,45.093,745.51,16.5,1.1887E+05,0.8,0,213.8,"MV-,WMa,TruStrain™",8711,1.17E+03
,25,50.881,64.56,23.38,62.445,643.88,10.3,1.0296E+05,0.8,0.02,179.17,"MV-,WMa,TruStrain™",7300.2,1.13E+03
,26,51.355,65.04,23.38,80.838,488.1,6.04,78742,0.8,0,133.58,"MV-,WMa,TruStrain™",5442.7,1.1E+03
,27,51.86,65.54,23.38,90.971,305.29,3.36,50700,0.8,0.02,84.372,"MV-,WMa,TruStrain™",3437.6,1.08E+03
,28,52.396,66.08,23.38,92.018,174.16,1.89,31350,0.8,0,51.311,"MV-,WMa,TruStrain™",2090.6,1.06E+03
,29,52.968,66.65,23.38,92.764,67.025,0.723,18214,0.8,0.02,29.324,"MV-,WMa,TruStrain™",1194.8,1.04E+03
,30,53.575,67.26,23.38,85.531,28.384,0.332,14343,0.8,0.01,22.752,"MV-,WMa,TruStrain™",926.98,1.03E+03
,31,54.222,67.9,23.38,62.701,127.69,2.04,22640,0.8,0,35.569,"WMa,TruStrain™",1449.2,1.02E+03
,32,54.911,68.59,23.38,49.655,221.55,4.46,36136,0.8,0.02,56.553,"WMa,TruStrain™",2304.2,1.01E+03
,33,55.643,69.32,23.38,63.891,252.6,3.95,41469,0.8,0.02,64.678,"WMa,TruStrain™",2635.2,1.01E+03
,34,56.423,70.1,23.38,55.67,269.44,4.84,43789,0.8,0,68.058,"WMa,TruStrain™",2772.9,1.01E+03
,35,57.253,70.93,23.38,56.731,299.42,5.28,48502,0.8,0,75.28,"WMa,TruStrain™",3067.2,1.01E+03
,36,58.136,71.82,23.38,52.722,307.94,5.84,49723,0.8,0.01,77.111,"WMa,TruStrain™",3141.8,1.01E+03
,37,59.075,72.76,23.38,51.221,312.96,6.11,50472,0.8,0.01,78.242,"WMa,TruStrain™",3187.9,1.01E+03
,38,60.075,73.76,23.38,51.503,317.41,6.16,51178,0.8,0.01,79.326,"WMa,TruStrain™",3232,1.01E+03
,,,,,,,,,,,,,,
Interval and data points:,5,38,,,,,,,,,,,,
Interval data:,Point No.,Time,Test Time,Temperature,Storage Modulus,Loss Modulus,Loss Factor,Complex Viscosity,Gap,Normal Force,Torque,Status,Shear Stress,Shear Strain
,,,,,,,,,,,,,,
,,[s],[s],[°C],[Pa],[Pa],[1],[mPa·s],[mm],[N],[µN·m],,[Pa],[%]
,1,60.177,73.86,23.37,11605,0.58025,5E-05,1.847E+06,0.8,0.24,2857.1,"ME-,MV-,WMa,taD,TruStrain™",1.1641E+05,1E+03
,2,60.284,73.96,23.37,3298.3,11615,3.52,1.9216E+06,0.8,0.01,2663.4,"ME-,MV-,WMa,TruStrain™",1.0852E+05,899
,3,60.397,74.08,23.37,7132.5,7678.7,1.08,1.668E+06,0.8,0,2005.8,"MV-,WMa,TruStrain™",81722,780
,4,60.518,74.2,23.37,10948,7650.3,0.699,2.1257E+06,0.8,0,2202.6,"MV-,WMa,TruStrain™",89744,672
,5,60.646,74.33,23.37,15432,9854.9,0.639,2.9141E+06,0.8,0,2414.1,"MV-,WMa,TruStrain™",98359,537
,6,60.782,74.46,23.37,22457,12990,0.578,4.129E+06,0.8,0,2467.4,"MV-,WMa,TruStrain™",1.0053E+05,387
,7,60.928,74.61,23.38,36137,14116,0.391,6.1747E+06,0.8,0,2378.6,"MV-,WMa,TruStrain™",96913,250
,8,61.082,74.76,23.38,64593,32889,0.509,1.1536E+07,0.8,0,2146,"MV-,WMa,TruStrain™",87434,121
,9,61.247,74.93,23.38,67380,3.369,5E-05,1.0724E+07,0.8,0,2444.3,"ME-,MV-,WMa,taD,TruStrain™",99590,148
,10,61.422,75.1,23.38,11522,0.57612,5E-05,1.8338E+06,0.8,0,425.83,"ME-,MV-,WMa,taD,TruStrain™",17350,151
,11,61.608,75.29,23.38,0.80839,16168,2E+04,2.5732E+06,0.8,0,493.1,"ME-,MV-,WMa,taD,TruStrain™",20091,124
,12,61.807,75.49,23.38,1.782,35639,2E+04,5.6722E+06,0.8,0,710.81,"ME-,MV-,WMa,taD,TruStrain™",28961,81.3
,13,62.018,75.7,23.38,4.454,89080,2E+04,1.4178E+07,0.8,0,705.57,"ME-,MV-,WMa,taD,TruStrain™",28748,32.3
,14,62.242,75.92,23.38,3.1534E+05,15.767,5E-05,5.0188E+07,0.8,0,431.04,"ME-,MV-,WMa,taD,TruStrain™",17562,5.57
,15,62.481,76.16,23.38,2.5982E+05,12.991,5E-05,4.1351E+07,0.8,0,53.955,"ME-,MV-,WMa,taD,TruStrain™",2198.3,0.846
,16,62.735,76.42,23.38,1.188E+05,1.1981E+05,1.01,2.6853E+07,0.8,0,2.0038,"ME-,MV-,WMa,TruStrain™",81.643,0.0484
,17,63.006,76.69,23.38,47219,4280.6,0.0907,7.5459E+06,0.8,0,0.66752,"WMa,TruStrain™",27.197,0.0574
,18,63.294,76.97,23.38,20874,5699,0.273,3.4439E+06,0.8,0,0.32382,"WMa,TruStrain™",13.193,0.061
,19,63.601,77.28,23.38,17101,9416.9,0.551,3.1071E+06,0.8,0,0.3411,"WMa,TruStrain™",13.898,0.0712
,20,63.927,77.61,23.38,11089,7020.8,0.633,2.0888E+06,0.8,0,0.28244,"WMa,TruStrain™",11.508,0.0877
,21,64.274,77.95,23.37,9902.9,5657.2,0.571,1.8151E+06,0.8,0,0.29036,"WMa,TruStrain™",11.83,0.104
,22,64.644,78.32,23.38,12246,3301.1,0.27,2.0186E+06,0.8,0,0.34744,"WMa,TruStrain™",14.156,0.112
,23,65.037,78.72,23.38,13241,519.68,0.0392,2.109E+06,0.8,0,0.36077,"WMa,TruStrain™",14.699,0.111
,24,65.455,79.14,23.38,13867,249.11,0.018,2.2073E+06,0.8,0,0.36611,"MV-,WMa,TruStrain™",14.917,0.108
,25,65.9,79.58,23.38,13476,127.42,0.00946,2.1448E+06,0.8,0,0.34668,"MV-,WMa,TruStrain™",14.125,0.105
,26,66.374,80.05,23.38,13073,622.66,0.0476,2.0829E+06,0.8,0,0.33041,"WMa,TruStrain™",13.462,0.103
,27,66.879,80.56,23.38,13294,1004.3,0.0755,2.1219E+06,0.8,0,0.33379,"WMa,TruStrain™",13.6,0.102
,28,67.415,81.1,23.38,13442,741.41,0.0552,2.1426E+06,0.8,0,0.33567,"WMa,TruStrain™",13.676,0.102
,29,67.987,81.67,23.38,12970,752.93,0.058,2.0678E+06,0.8,0,0.32293,"WMa,TruStrain™",13.157,0.101
,30,68.594,82.27,23.37,12851,812.76,0.0632,2.0494E+06,0.8,0,0.31922,"WMa,TruStrain™",13.006,0.101
,31,69.241,82.92,23.37,12893,938.87,0.0728,2.0574E+06,0.8,0,0.31985,"WMa,TruStrain™",13.032,0.101
,32,69.93,83.61,23.37,13216,1194.3,0.0904,2.1119E+06,0.8,0,0.32803,"WMa,TruStrain™",13.365,0.101
,33,70.662,84.34,23.37,13302,907.35,0.0682,2.122E+06,0.8,0,0.32933,"WMa,TruStrain™",13.418,0.101
,34,71.442,85.12,23.38,13199,910.78,0.069,2.1057E+06,0.8,0,0.32654,"WMa,TruStrain™",13.305,0.101
,35,72.272,85.95,23.38,13351,823.42,0.0617,2.129E+06,0.8,0,0.33006,"WMa,TruStrain™",13.448,0.101
,36,73.155,86.84,23.38,13194,857.46,0.065,2.1044E+06,0.8,0,0.3262,"WMa,TruStrain™",13.291,0.101
,37,74.094,87.77,23.38,13347,354.76,0.0266,2.1251E+06,0.8,0,0.32938,"WMa,TruStrain™",13.42,0.101
,38,75.094,88.77,23.38,13268,881.67,0.0665,2.1163E+06,0.8,0,0.32799,"WMa,TruStrain™",13.364,0.101
,,,,,,,,,,,,,,
Interval and data points:,6,38,,,,,,,,,,,,
Interval data:,Point No.,Time,Test Time,Temperature,Storage Modulus,Loss Modulus,Loss Factor,Complex Viscosity,Gap,Normal Force,Torque,Status,Shear Stress,Shear Strain
,,,,,,,,,,,,,,
,,[s],[s],[°C],[Pa],[Pa],[1],[mPa·s],[mm],[N],[µN·m],,[Pa],[%]
,1,75.196,88.88,23.38,1.3221E+05,4.942E+05,3.74,8.1421E+07,0.8,-0.1,716.6,"WMa,taD,TruStrain™",29197,5.71
,2,75.303,88.98,23.38,16.835,3.3671E+05,2E+04,5.3589E+07,0.8,0.02,2169.6,"ME-,MV-,WMa,taD,TruStrain™",88396,26.3
,3,75.416,89.1,23.37,6.1676,1.2335E+05,2E+04,1.9632E+07,0.8,0,1143.4,"ME-,MV-,WMa,taD,TruStrain™",46587,37.8
,4,75.537,89.22,23.37,24309,96016,3.95,1.5764E+07,0.8,0,955.78,"MV-,WMa,TruStrain™",38942,39.3
,5,75.665,89.35,23.37,58646,89657,1.53,1.7051E+07,0.8,0,1175.1,"MV-,WMa,TruStrain™",47878,44.7
,6,75.801,89.48,23.37,1.4948E+05,81034,0.542,2.7062E+07,0.8,0.03,2721.9,"MV-,WMa,TruStrain™",1.109E+05,65.2
,7,75.947,89.63,23.37,56839,1.3329E+05,2.35,2.3062E+07,0.8,0.02,5508.8,"MV-,WMa,TruStrain™",2.2445E+05,155
,8,76.101,89.78,23.37,3645.8,68165,18.7,1.0864E+07,0.8,0,5483.4,"WMa,TruStrain™",2.2341E+05,327
,9,76.266,89.95,23.37,9315.7,47975,5.15,7.778E+06,0.8,-0.01,6599.5,"ME-,WMa,TruStrain™",2.6889E+05,550
,10,76.441,90.12,23.38,1.8455,36911,2E+04,5.8745E+06,0.8,0,7682.2,"ME-,WMa,taD,TruStrain™",3.13E+05,848
,11,76.627,90.31,23.37,1.1873,23747,2E+04,3.7794E+06,0.8,0.03,6966.5,"ME-,WMa,taD,TruStrain™",2.8384E+05,1.2E+03
,12,76.826,90.51,23.38,0.95312,19062,2E+04,3.0339E+06,0.8,0.03,7277.3,"ME-,WMa,taD,TruStrain™",2.965E+05,1.56E+03
,13,77.037,90.72,23.38,0.22749,4549.9,2E+04,7.2414E+05,0.8,0.01,2076,"ME-,WMa,taD,TruStrain™",84585,1.86E+03
,14,77.261,90.94,23.38,931.57,664.2,0.713,1.8209E+05,0.8,-0.01,546.15,"ME-,MV-,WMa,TruStrain™",22252,1.94E+03
,15,77.5,91.18,23.38,1629.2,2862.3,1.76,5.2418E+05,0.8,0,1556.9,"MV-,WMa,TruStrain™",63433,1.93E+03
,16,77.754,91.43,23.38,1781.3,3598.4,2.02,6.3903E+05,0.8,0.04,1834,"MV-,WMa,TruStrain™",74722,1.86E+03
,17,78.025,91.71,23.38,1248.3,3474.4,2.78,5.8758E+05,0.8,0.01,1581.8,"MV-,WMa,TruStrain™",64448,1.75E+03
,18,78.313,91.99,23.38,232,2151.9,9.28,3.4447E+05,0.8,-0.01,882.73,"MV-,WMa,TruStrain™",35966,1.66E+03
,19,78.62,92.3,23.38,166.54,1576.4,9.47,2.5229E+05,0.8,0.02,621.1,"MV-,WMa,TruStrain™",25306,1.6E+03
,20,78.946,92.63,23.38,52.776,1379,26.1,2.1963E+05,0.8,0.02,522.07,"MV-,WMa,TruStrain™",21271,1.54E+03
,21,79.293,92.97,23.38,46.074,1309,28.4,2.0846E+05,0.8,0,476.93,"MV-,WMa,TruStrain™",19432,1.48E+03
,22,79.663,93.34,23.37,51.099,1254.7,24.6,1.9986E+05,0.8,0.02,441.08,"MV-,WMa,TruStrain™",17971,1.43E+03
,23,80.056,93.74,23.37,41.953,1195.1,28.5,1.9032E+05,0.8,0.01,405.52,"MV-,WMa,TruStrain™",16522,1.38E+03
,24,80.474,94.15,23.37,30.89,1137.2,36.8,1.8106E+05,0.8,0,371.16,"MV-,WMa,TruStrain™",15122,1.33E+03
,25,80.919,94.6,23.38,56.132,1080.6,19.3,1.7221E+05,0.8,0.02,337.55,"MV-,WMa,TruStrain™",13753,1.27E+03
,26,81.393,95.07,23.38,96.192,962.87,10,1.5401E+05,0.8,0,290.17,"MV-,WMa,TruStrain™",11823,1.22E+03
,27,81.898,95.58,23.38,102.53,812.65,7.93,1.3036E+05,0.8,0.02,237.41,"MV-,WMa,TruStrain™",9673.1,1.18E+03
,28,82.434,96.11,23.38,106.39,658.63,6.19,1.0618E+05,0.8,0,187.11,"MV-,WMa,TruStrain™",7623.6,1.14E+03
,29,83.006,96.69,23.37,103.98,506.3,4.87,82262,0.8,0.01,140.31,"MV-,WMa,TruStrain™",5716.9,1.11E+03
,30,83.613,97.29,23.37,87.816,348.25,3.97,57161,0.8,0.02,94.69,"MV-,WMa,TruStrain™",3858,1.07E+03
,31,84.26,97.94,23.38,52.137,164.36,3.15,27443,0.8,0,44.482,"MV-,WMa,TruStrain™",1812.4,1.05E+03
,32,84.949,98.63,23.38,53.839,14.518,0.27,8874.9,0.8,0.02,14.217,"MV-,WMa,TruStrain™",579.24,1.04E+03
,33,85.681,99.36,23.38,76.861,91.355,1.19,19001,0.8,0.02,30.027,"WMa,TruStrain™",1223.4,1.02E+03
,34,86.461,100.1,23.37,57.903,183.22,3.16,30582,0.8,0,47.868,"WMa,TruStrain™",1950.3,1.01E+03
,35,87.291,101,23.37,63.827,253.96,3.98,41676,0.8,0,64.926,"WMa,TruStrain™",2645.3,1.01E+03
,36,88.174,101.9,23.38,55.414,291.2,5.25,47177,0.8,0.01,73.294,"WMa,TruStrain™",2986.3,1.01E+03
,37,89.113,102.8,23.38,53.611,309.58,5.77,50005,0.8,0.01,77.566,"WMa,TruStrain™",3160.3,1.01E+03
,38,90.113,103.8,23.38,53.853,321.49,5.97,51879,0.8,0.01,80.428,"WMa,TruStrain™",3276.9,1.01E+03
,,,,,,,,,,,,,,
Interval and data points:,7,38,,,,,,,,,,,,
Interval data:,Point No.,Time,Test Time,Temperature,Storage Modulus,Loss Modulus,Loss Factor,Complex Viscosity,Gap,Normal Force,Torque,Status,Shear Stress,Shear Strain
,,,,,,,,,,,,,,
,,[s],[s],[°C],[Pa],[Pa],[1],[mPa·s],[mm],[N],[µN·m],,[Pa],[%]
,1,90.215,103.9,23.38,21007,1.0503,5E-05,3.3433E+06,0.8,0.26,5134,"ME-,MV-,WMa,taD,TruStrain™",2.0918E+05,996
,2,90.322,104,23.38,3334.5,20347,6.1,3.2816E+06,0.8,0.01,4603.3,"ME-,MV-,WMa,TruStrain™",1.8756E+05,910
,3,90.435,104.1,23.38,7800.4,7804.6,1,1.7562E+06,0.8,0,2190.1,"MV-,WMa,TruStrain™",89233,809
,4,90.556,104.2,23.38,13005,7111.9,0.547,2.3591E+06,0.8,0.01,2485.8,"MV-,WMa,TruStrain™",1.0128E+05,683
,5,90.684,104.4,23.37,17276,9026.4,0.522,3.1023E+06,0.8,0,2640.7,"MV-,WMa,TruStrain™",1.0759E+05,552
,6,90.82,104.5,23.37,24308,11734,0.483,4.2959E+06,0.8,0,2635.5,"MV-,WMa,TruStrain™",1.0738E+05,398
,7,90.966,104.6,23.37,46496,12140,0.261,7.6481E+06,0.8,0,2486.7,"MV-,WMa,TruStrain™",1.0132E+05,211
,8,91.12,104.8,23.38,88361,40572,0.459,1.5475E+07,0.8,0,2343.1,"MV-,WMa,TruStrain™",95465,98.2
,9,91.285,105,23.38,1.4225E+05,7.1126,5E-05,2.264E+07,0.8,0,4854.7,"ME-,MV-,WMa,taD,TruStrain™",1.978E+05,139
,10,91.46,105.1,23.38,0.55172,11034,2E+04,1.7562E+06,0.8,0,411.06,"ME-,WMa,taD,TruStrain™",16748,152
,11,91.646,105.3,23.38,1.0188,20377,2E+04,3.243E+06,0.8,0,603.16,"ME-,WMa,taD,TruStrain™",24575,121
,12,91.845,105.5,23.38,2.4648,49296,2E+04,7.8457E+06,0.8,0,874.12,"ME-,WMa,taD,TruStrain™",35615,72.2
,13,92.056,105.7,23.38,6.6492,1.3298E+05,2E+04,2.1165E+07,0.8,0,1108.7,"ME-,WMa,taD,TruStrain™",45174,34
,14,92.28,106,23.38,16.542,3.3083E+05,2E+04,5.2654E+07,0.8,0,1205.2,"ME-,WMa,taD,TruStrain™",49104,14.8
,15,92.519,106.2,23.38,1.1403E+06,57.013,5E-05,1.8148E+08,0.8,0,701.76,"ME-,WMa,taD,TruStrain™",28592,2.51
,16,92.773,106.5,23.38,409.15,8.1831E+06,2E+04,1.3024E+09,0.8,0,56.214,"ME-,MV-,WMa,TruStrain™",2290.4,0.028
,17,93.044,106.7,23.38,1.0751E+05,24296,0.226,1.7542E+07,0.8,0,1.4562,"MV-,WMa,TruStrain™",59.33,0.0538
,18,93.332,107,23.38,15730,2892.9,0.184,2.5454E+06,0.8,0,0.23451,"MV-,WMa,TruStrain™",9.5549,0.0597
,19,93.639,107.3,23.38,7787.6,11871,1.52,2.2595E+06,0.8,0,0.2432,"WMa,TruStrain™",9.9087,0.0698
,20,93.965,107.6,23.38,8148.8,12794,1.57,2.4142E+06,0.8,0,0.33249,"WMa,TruStrain™",13.547,0.0893
,21,94.312,108,23.38,11809,6382,0.54,2.1364E+06,0.8,0,0.35016,"WMa,TruStrain™",14.267,0.106
,22,94.682,108.4,23.37,12274,2265.6,0.185,1.9865E+06,0.8,0,0.35378,"WMa,TruStrain™",14.414,0.115
,23,95.075,108.8,23.38,12931,662,0.0512,2.0607E+06,0.8,0,0.36359,"MV-,WMa,TruStrain™",14.814,0.114
,24,95.493,109.2,23.38,13299,1151.5,0.0866,2.1246E+06,0.8,0,0.36041,"MV-,WMa,TruStrain™",14.685,0.11
,25,95.938,109.6,23.38,13521,9.9214,0.000734,2.1519E+06,0.8,0,0.35367,"MV-,WMa,TruStrain™",14.41,0.107
,26,96.412,110.1,23.38,13348,26.052,0.00195,2.1244E+06,0.8,0,0.34067,"MV-,WMa,TruStrain™",13.88,0.104
,27,96.917,110.6,23.38,13289,739.94,0.0557,2.1183E+06,0.8,0,0.3357,"WMa,TruStrain™",13.678,0.103
,28,97.453,111.1,23.38,13213,516.35,0.0391,2.1046E+06,0.8,0,0.33164,"WMa,TruStrain™",13.512,0.102
,29,98.025,111.7,23.38,13254,886.3,0.0669,2.1142E+06,0.8,0,0.33166,"WMa,TruStrain™",13.513,0.102
,30,98.632,112.3,23.38,13042,792.4,0.0608,2.0795E+06,0.8,0,0.32489,"WMa,TruStrain™",13.237,0.101
,31,99.279,113,23.38,13382,457,0.0341,2.1311E+06,0.8,0,0.33209,"WMa,TruStrain™",13.531,0.101
,32,99.968,113.6,23.38,13345,1275.5,0.0956,2.1335E+06,0.8,0,0.33196,"WMa,TruStrain™",13.525,0.101
,33,100.7,114.4,23.38,12930,833.07,0.0644,2.0621E+06,0.8,0,0.32027,"WMa,TruStrain™",13.049,0.101
,34,101.48,115.2,23.38,13465,393.39,0.0292,2.1439E+06,0.8,0,0.33262,"WMa,TruStrain™",13.552,0.101
,35,102.31,116,23.38,13624,867.85,0.0637,2.1727E+06,0.8,0,0.33692,"WMa,TruStrain™",13.728,0.101
,36,103.193,116.9,23.38,13405,1226.4,0.0915,2.1424E+06,0.8,0,0.33212,"WMa,TruStrain™",13.532,0.101
,37,104.132,117.8,23.38,13094,1114.2,0.0851,2.0915E+06,0.8,0,0.32417,"WMa,TruStrain™",13.208,0.101
,38,105.132,118.8,23.38,13031,850.02,0.0652,2.0784E+06,0.8,0,0.32212,"WMa,TruStrain™",13.124,0.101
,,,,,,,,,,,,,,
Result:,UV Cure,,,,,,,,,,,,,
,,,,,,,,,,,,,,
Interval and data points:,1,10,,,,,,,,,,,,
Interval data:,Point No.,Time,Test Time,Temperature,Storage Modulus,Loss Modulus,Loss Factor,Complex Viscosity,Gap,Normal Force,Torque,Status,Shear Stress,Shear Strain
,,,,,,,,,,,,,,
,,[s],[s],[°C],[Pa],[Pa],[1],[mPa·s],[mm],[N],[µN·m],,[Pa],[%]
,1,1,138.7,23.38,22906,5429.7,0.237,3.7467E+06,0.8,0,0.45564,"MV-,WMa,TruStrain™",18.564,0.0789
,2,2,139.7,23.38,9746.5,3357.1,0.344,1.6406E+06,0.8,0,0.25303,"MV-,WMa,TruStrain™",10.309,0.1
,3,3,140.7,23.38,15407,848.88,0.0551,2.4558E+06,0.8,0,0.37872,"WMa,TruStrain™",15.43,0.1
,4,4,141.7,23.38,13574,1316.8,0.097,2.1705E+06,0.8,0,0.33522,"WMa,TruStrain™",13.658,0.1
,5,5,142.7,23.38,14933,766.91,0.0514,2.3797E+06,0.8,0,0.36826,"WMa,TruStrain™",15.004,0.1
,6,6,143.7,23.38,14490,805.56,0.0556,2.3097E+06,0.8,0,0.35771,"WMa,TruStrain™",14.574,0.1
,7,7,144.7,23.38,14297,1035.9,0.0725,2.2815E+06,0.8,0,0.35353,"WMa,TruStrain™",14.404,0.1
,8,8,145.7,23.38,14829,357.09,0.0241,2.3608E+06,0.8,0,0.36587,"WMa,TruStrain™",14.907,0.1
,9,9,146.7,23.38,14087,891.4,0.0633,2.2465E+06,0.8,0,0.34819,"WMa,TruStrain™",14.187,0.101
,10,10,147.7,23.38,14374,947.45,0.0659,2.2926E+06,0.8,0,0.35535,"WMa,TruStrain™",14.478,0.101
,,,,,,,,,,,,,,
Interval and data points:,2,95,,,,,,,,,,,,
Interval data:,Point No.,Time,Test Time,Temperature,Storage Modulus,Loss Modulus,Loss Factor,Complex Viscosity,Gap,Normal Force,Torque,Status,Shear Stress,Shear Strain
,,,,,,,,,,,,,,
,,[s],[s],[°C],[Pa],[Pa],[1],[mPa·s],[mm],[N],[µN·m],,[Pa],[%]
,1,10.103,147.8,23.38,14456,722.73,0.05,2.3035E+06,0.8,0,0.35701,"WMa,TruStrain™",14.546,0.101
,2,10.208,147.9,23.38,14422,1064.9,0.0738,2.3016E+06,0.8,0,0.35673,"WMa,TruStrain™",14.534,0.101
,3,10.316,148,23.38,14604,979.45,0.0671,2.3296E+06,0.8,0,0.36105,"WMa,TruStrain™",14.71,0.101
,4,10.43,148.2,23.38,14804,1162.2,0.0785,2.3635E+06,0.8,0,0.36629,"WMa,TruStrain™",14.924,0.1
,5,10.548,148.3,23.38,15310,1163.1,0.076,2.4437E+06,0.8,0,0.3787,"WMa,TruStrain™",15.43,0.1
,6,10.671,148.4,23.38,13842,534.73,0.0386,2.2047E+06,0.8,0,0.34173,"WMa,TruStrain™",13.923,0.101
,7,10.799,148.5,23.38,14865,1006.9,0.0677,2.3712E+06,0.8,0,0.36748,"WMa,TruStrain™",14.973,0.1
,8,10.933,148.7,23.38,15204,138.49,0.00911,2.4199E+06,0.8,0,0.375,"MV-,WMa,TruStrain™",15.279,0.1
,9,11.073,148.8,23.38,15220,70.693,0.00464,2.4223E+06,0.8,0,0.37539,"MV-,WMa,TruStrain™",15.295,0.1
,10,11.218,148.9,23.38,15308,257.03,0.0168,2.4367E+06,0.8,0,0.37762,"MV-,WMa,TruStrain™",15.386,0.1
,11,11.37,149.1,23.38,14692,193.92,0.0132,2.3385E+06,0.8,0,0.36243,"MV-,WMa,TruStrain™",14.767,0.101
,12,11.528,149.3,23.38,14447,181.65,0.0126,2.2995E+06,0.8,0,0.3564,"MV-,WMa,TruStrain™",14.521,0.101
,13,11.693,149.4,23.38,14700,177.67,0.0121,2.3398E+06,0.8,0,0.36265,"MV-,WMa,TruStrain™",14.776,0.101
,14,11.864,149.6,23.38,14264,437.61,0.0307,2.2713E+06,0.8,0,0.35204,"MV-,WMa,TruStrain™",14.344,0.101
,15,12.043,149.8,23.38,13977,439.72,0.0315,2.2256E+06,0.8,0,0.34499,"WMa,TruStrain™",14.056,0.101
,16,12.23,150,23.38,14108,489.2,0.0347,2.2466E+06,0.8,0,0.34825,"WMa,TruStrain™",14.189,0.101
,17,12.425,150.2,23.38,14788,360.95,0.0244,2.3543E+06,0.8,0,0.36489,"WMa,TruStrain™",14.867,0.101
,18,12.628,150.4,23.38,15326,399.4,0.0261,2.4401E+06,0.8,0,0.37814,"WMa,TruStrain™",15.407,0.1
,19,12.839,150.6,23.38,15510,80.735,0.00521,2.4685E+06,0.8,0,0.38252,"MV-,WMa,TruStrain™",15.585,0.1
,20,13.06,150.8,23.38,15769,677.82,0.043,2.512E+06,0.8,0,0.38927,"WMa,TruStrain™",15.86,0.1
,21,13.289,151,23.38,15307,691.49,0.0452,2.4386E+06,0.8,0,0.37793,"WMa,TruStrain™",15.398,0.1
,22,13.529,151.3,23.38,15250,1098.3,0.072,2.4334E+06,0.8,0,0.37713,"WMa,TruStrain™",15.366,0.1
,23,13.779,151.5,23.38,15266,1311.6,0.0859,2.4387E+06,0.8,0,0.37795,"WMa,TruStrain™",15.399,0.1
,24,14.039,151.8,23.38,15134,1608,0.106,2.4222E+06,0.8,0,0.37539,"WMa,TruStrain™",15.295,0.1
,25,14.311,152,23.38,15203,1541.5,0.101,2.4321E+06,0.8,0,0.37691,"WMa,TruStrain™",15.357,0.1
,26,14.594,152.3,23.38,15210,1645.6,0.108,2.435E+06,0.8,0,0.37734,"WMa,TruStrain™",15.374,0.1
,27,14.889,152.6,23.38,15306,1476.8,0.0965,2.4473E+06,0.8,0,0.37924,"WMa,TruStrain™",15.451,0.1
,28,15.197,152.9,23.38,15475,1563.1,0.101,2.4754E+06,0.8,0,0.38359,"WMa,TruStrain™",15.629,0.1
,29,15.517,153.2,23.38,15534,1235.3,0.0795,2.4801E+06,0.8,0,0.38432,"WMa,TruStrain™",15.659,0.1
,30,15.852,153.6,23.38,15534,824.74,0.0531,2.4758E+06,0.8,0,0.38369,"WMa,TruStrain™",15.633,0.1
,31,16.2,153.9,23.38,15441,755.59,0.0489,2.4604E+06,0.8,0,0.38133,"WMa,TruStrain™",15.537,0.101
,32,16.563,154.3,23.38,15102,798.41,0.0529,2.407E+06,0.8,0,0.37311,"WMa,TruStrain™",15.202,0.101
,33,16.942,154.7,23.38,14928,1069.3,0.0716,2.3819E+06,0.8,0,0.36925,"WMa,TruStrain™",15.044,0.101
,34,17.337,155.1,23.38,14925,977.87,0.0655,2.3805E+06,0.8,0,0.36903,"WMa,TruStrain™",15.035,0.101
,35,17.749,155.5,23.38,15182,1011.7,0.0666,2.4216E+06,0.8,0,0.37534,"WMa,TruStrain™",15.293,0.101
,36,18.178,155.9,23.38,15389,1039.2,0.0675,2.4548E+06,0.8,0,0.38046,"WMa,TruStrain™",15.501,0.101
,37,18.625,156.4,23.38,15407,899.44,0.0584,2.4562E+06,0.8,0,0.38068,"WMa,TruStrain™",15.51,0.101
,38,19.092,156.8,23.38,15173,768.53,0.0507,2.4179E+06,0.8,0,0.37476,"WMa,TruStrain™",15.269,0.101
,39,19.578,157.3,23.38,15312,870.73,0.0569,2.4409E+06,0.8,0,0.37835,"WMa,TruStrain™",15.415,0.101
,40,20.085,157.8,23.38,15615,750.04,0.048,2.488E+06,0.8,0,0.38564,"WMa,TruStrain™",15.712,0.101
,41,20.613,158.3,23.38,15615,864.25,0.0553,2.4891E+06,0.8,0,0.3858,"WMa,TruStrain™",15.719,0.101
,42,21.164,158.9,23.38,15738,802.29,0.051,2.5081E+06,0.8,0,0.38873,"WMa,TruStrain™",15.838,0.101
,43,21.738,159.5,23.38,15509,619.88,0.04,2.4703E+06,0.8,-0.01,0.38291,"WMa,TruStrain™",15.601,0.101
,44,22.337,160.1,23.38,15508,1132.1,0.073,2.4747E+06,0.8,0,0.38358,"WMa,TruStrain™",15.629,0.101
,45,22.961,160.7,23.38,16080,1089.3,0.0677,2.5651E+06,0.8,-0.01,0.39748,"WMa,TruStrain™",16.195,0.1
,46,23.612,161.3,23.38,15940,746.57,0.0468,2.5397E+06,0.8,-0.01,0.39359,"WMa,TruStrain™",16.036,0.1
,47,24.29,162,23.38,15964,858.45,0.0538,2.5445E+06,0.8,-0.01,0.39446,"WMa,TruStrain™",16.072,0.101
,48,24.997,162.7,23.38,16249,625.55,0.0385,2.588E+06,0.8,-0.01,0.40112,"WMa,TruStrain™",16.343,0.101
,49,25.734,163.5,23.38,16424,746.79,0.0455,2.6167E+06,0.8,-0.01,0.40555,"WMa,TruStrain™",16.524,0.101
,50,26.503,164.2,23.38,16352,763.92,0.0467,2.6054E+06,0.8,-0.01,0.40384,"WMa,TruStrain™",16.454,0.101
,51,27.304,165,23.38,16384,644.85,0.0394,2.6096E+06,0.8,-0.01,0.40446,"WMa,TruStrain™",16.479,0.101
,52,28.139,165.9,23.38,16635,772.36,0.0464,2.6505E+06,0.8,-0.01,0.4108,"WMa,TruStrain™",16.737,0.101
,53,29.01,166.7,23.38,16578,894.35,0.0539,2.6423E+06,0.8,-0.01,0.40953,"WMa,TruStrain™",16.686,0.101
,54,29.917,167.6,23.38,16651,730.53,0.0439,2.6527E+06,0.8,-0.01,0.41113,"WMa,TruStrain™",16.751,0.101
,55,30.864,168.6,23.37,16984,767.09,0.0452,2.7059E+06,0.8,-0.01,0.41938,"WMa,TruStrain™",17.087,0.101
,56,31.85,169.6,23.38,17076,702.08,0.0411,2.72E+06,0.8,-0.01,0.42159,"WMa,TruStrain™",17.177,0.101
,57,32.878,170.6,23.38,16927,736.08,0.0435,2.6965E+06,0.8,-0.01,0.41793,"WMa,TruStrain™",17.028,0.101
,58,33.95,171.7,23.38,17183,691.39,0.0402,2.7369E+06,0.8,-0.01,0.4242,"WMa,TruStrain™",17.283,0.101
,59,35.068,172.8,23.38,17410,703.72,0.0404,2.7732E+06,0.8,-0.01,0.42983,"WMa,TruStrain™",17.513,0.101
,60,36.233,174,23.38,17606,751.21,0.0427,2.8047E+06,0.8,-0.01,0.43469,"WMa,TruStrain™",17.711,0.101
,61,37.448,175.2,23.38,17612,733.55,0.0417,2.8055E+06,0.8,-0.01,0.43482,"WMa,TruStrain™",17.716,0.101
,62,38.714,176.4,23.38,17798,693.99,0.039,2.8348E+06,0.8,-0.01,0.43937,"WMa,TruStrain™",17.901,0.101
,63,40.034,177.8,23.38,17936,740.02,0.0413,2.857E+06,0.8,-0.01,0.4428,"WMa,TruStrain™",18.041,0.101
,64,41.41,179.1,23.38,17979,773.4,0.043,2.8641E+06,0.8,-0.01,0.44391,"WMa,TruStrain™",18.087,0.101
,65,42.845,180.6,23.38,18160,787.66,0.0434,2.893E+06,0.8,-0.01,0.44837,"WMa,TruStrain™",18.268,0.101
,66,44.341,182.1,23.37,18305,697.39,0.0381,2.9154E+06,0.8,-0.01,0.45186,"WMa,TruStrain™",18.41,0.101
,67,45.9,183.6,23.38,18388,754.94,0.0411,2.929E+06,0.8,-0.01,0.45397,"WMa,TruStrain™",18.496,0.101
,68,47.525,185.3,23.38,18508,811.67,0.0439,2.9484E+06,0.8,-0.01,0.45698,"WMa,TruStrain™",18.619,0.101
,69,49.22,187,23.37,18668,719.85,0.0386,2.9733E+06,0.8,-0.01,0.46082,"WMa,TruStrain™",18.776,0.101
,70,50.986,188.7,23.38,18873,680.69,0.0361,3.0057E+06,0.8,-0.01,0.46584,"WMa,TruStrain™",18.98,0.101
,71,52.828,190.6,23.37,18927,655.18,0.0346,3.0141E+06,0.8,-0.01,0.46716,"WMa,TruStrain™",19.034,0.101
,72,54.748,192.5,23.37,19189,704.46,0.0367,3.0561E+06,0.8,-0.01,0.47366,"WMa,TruStrain™",19.298,0.101
,73,56.749,194.5,23.38,19237,762.43,0.0396,3.0641E+06,0.8,-0.01,0.47491,"WMa,TruStrain™",19.349,0.101
,74,58.836,196.6,23.37,19364,790.59,0.0408,3.0844E+06,0.8,-0.01,0.47805,"WMa,TruStrain™",19.478,0.101
,75,61.011,198.7,23.37,19571,706.74,0.0361,3.1168E+06,0.8,-0.01,0.48306,"WMa,TruStrain™",19.682,0.101
,76,63.278,201,23.37,19687,685.01,0.0348,3.1352E+06,0.8,-0.01,0.48592,"WMa,TruStrain™",19.798,0.101
,77,65.642,203.4,23.37,19829,775.03,0.0391,3.1583E+06,0.8,-0.01,0.4895,"WMa,TruStrain™",19.944,0.101
,78,68.107,205.8,23.38,19977,755.42,0.0378,3.1818E+06,0.8,-0.01,0.49314,"WMa,TruStrain™",20.092,0.101
,79,70.676,208.4,23.37,20078,729.98,0.0364,3.1977E+06,0.8,-0.01,0.4956,"WMa,TruStrain™",20.193,0.101
,80,73.354,211.1,23.37,20319,754.76,0.0371,3.2362E+06,0.8,-0.01,0.50157,"WMa,TruStrain™",20.436,0.101
,81,76.146,213.9,23.37,20469,894.06,0.0437,3.2608E+06,0.8,-0.01,0.50538,"WMa,TruStrain™",20.591,0.101
,82,79.057,216.8,23.37,20561,728.29,0.0354,3.2744E+06,0.8,-0.01,0.5075,"WMa,TruStrain™",20.677,0.101
,83,82.091,219.8,23.37,20732,708.76,0.0342,3.3015E+06,0.8,-0.01,0.51169,"WMa,TruStrain™",20.848,0.101
,84,85.255,223,23.37,20892,761.79,0.0365,3.3274E+06,0.8,-0.01,0.51571,"WMa,TruStrain™",21.012,0.101
,85,88.553,226.3,23.38,20978,819.4,0.0391,3.3413E+06,0.8,-0.01,0.51787,"WMa,TruStrain™",21.1,0.101
,86,91.991,229.7,23.37,21067,821.18,0.039,3.3554E+06,0.8,-0.01,0.52005,"WMa,TruStrain™",21.189,0.101
,87,95.575,233.3,23.37,21212,726.59,0.0343,3.3779E+06,0.8,-0.01,0.52355,"WMa,TruStrain™",21.331,0.101
,88,99.311,237,23.37,21316,817.2,0.0383,3.395E+06,0.8,-0.01,0.5262,"WMa,TruStrain™",21.439,0.101
,89,103.206,240.9,23.37,21569,802.12,0.0372,3.4351E+06,0.8,-0.01,0.53241,"WMa,TruStrain™",21.692,0.101
,90,107.267,245,23.37,21587,729.71,0.0338,3.4376E+06,0.8,-0.01,0.5328,"WMa,TruStrain™",21.708,0.101
,91,111.5,249.2,23.37,21665,793.09,0.0366,3.4504E+06,0.8,-0.01,0.53477,"WMa,TruStrain™",21.789,0.101
,92,115.913,253.6,23.37,21787,851.8,0.0391,3.4702E+06,0.8,-0.01,0.53786,"WMa,TruStrain™",21.914,0.101
,93,120.514,258.2,23.37,21887,756.28,0.0346,3.4856E+06,0.8,-0.01,0.54023,"WMa,TruStrain™",22.011,0.101
,94,125.31,263,23.37,22040,735.47,0.0334,3.5098E+06,0.8,-0.02,0.54396,"WMa,TruStrain™",22.163,0.101
,95,130.31,268,23.37,22089,735.16,0.0333,3.5175E+06,0.8,-0.02,0.54517,"WMa,TruStrain™",22.212,0.101
,,,,,,,,,,,,,,
Interval and data points:,3,5,,,,,,,,,,,,
Interval data:,Point No.,Time,Test Time,Temperature,Storage Modulus,Loss Modulus,Loss Factor,Complex Viscosity,Gap,Normal Force,Torque,Status,Shear Stress,Shear Strain
,,,,,,,,,,,,,,
,,[s],[s],[°C],[Pa],[Pa],[1],[mPa·s],[mm],[N],[µN·m],,[Pa],[%]
,1,131.312,269,23.37,22131,927.3,0.0419,3.5254E+06,0.8,-0.02,0.54641,"WMa,TruStrain™",22.263,0.101
,2,132.312,270,23.37,22187,825.15,0.0372,3.5337E+06,0.8,-0.02,0.54766,"WMa,TruStrain™",22.314,0.101
,3,133.312,271,23.37,22069,616.03,0.0279,3.5138E+06,0.8,-0.02,0.5446,"WMa,TruStrain™",22.189,0.101
,4,134.312,272,23.38,22115,774.7,0.035,3.5219E+06,0.8,-0.02,0.54586,"WMa,TruStrain™",22.24,0.101
,5,135.312,273,23.37,22183,740.23,0.0334,3.5326E+06,0.8,-0.02,0.5475,"WMa,TruStrain™",22.307,0.101
,,,,,,,,,,,,,,
Result:,Post-UV recovery,,,,,,,,,,,,,
,,,,,,,,,,,,,,
Interval and data points:,1,38,,,,,,,,,,,,
Interval data:,Point No.,Time,Test Time,Temperature,Storage Modulus,Loss Modulus,Loss Factor,Complex Viscosity,Gap,Normal Force,Torque,Status,Shear Stress,Shear Strain
,,,,,,,,,,,,,,
,,[s],[s],[°C],[Pa],[Pa],[1],[mPa·s],[mm],[N],[µN·m],,[Pa],[%]
,1,0.1,286.3,23.38,134.59,2.6918E+06,2E+04,4.2842E+08,0.8,-0.02,0.59207,"ME-,WMa,taD,TruStrain™",24.123,0.000896
,2,0.207,286.4,23.38,24.536,4.9072E+05,2E+04,7.8101E+07,0.8,-0.02,1.2359,"ME-,WMa,taD,TruStrain™",50.354,0.0103
,3,0.32,286.5,23.38,14.546,2.9091E+05,2E+04,4.63E+07,0.8,-0.02,1.3278,"ME-,WMa,taD,TruStrain™",54.098,0.0186
,4,0.441,286.6,23.38,9.3044,1.8609E+05,2E+04,2.9617E+07,0.8,-0.02,1.3209,"ME-,WMa,taD,TruStrain™",53.817,0.0289
,5,0.569,286.7,23.37,6.3867,1.2773E+05,2E+04,2.033E+07,0.8,-0.02,1.2935,"ME-,WMa,taD,TruStrain™",52.703,0.0413
,6,0.705,286.9,23.37,4.48,89600,2E+04,1.426E+07,0.8,-0.02,1.2551,"ME-,WMa,taD,TruStrain™",51.136,0.0571
,7,0.851,287,23.37,3.2927,65854,2E+04,1.0481E+07,0.8,-0.02,1.2164,"ME-,WMa,taD,TruStrain™",49.559,0.0753
,8,1.005,287.2,23.38,2.6143,52285,2E+04,8.3214E+06,0.8,-0.02,1.1791,"ME-,WMa,taD,TruStrain™",48.042,0.0919
,9,1.17,287.3,23.38,18375,11098,0.604,3.4165E+06,0.8,-0.02,0.56872,"ME-,WMa,TruStrain™",23.172,0.108
,10,1.345,287.5,23.38,23852,1438.7,0.0603,3.8031E+06,0.8,-0.02,0.64327,"MV-,WMa,TruStrain™",26.209,0.11
,11,1.531,287.7,23.37,23043,2624.9,0.114,3.6912E+06,0.8,-0.02,0.63228,"MV-,WMa,TruStrain™",25.761,0.111
,12,1.73,287.9,23.38,22508,2189.6,0.0973,3.5992E+06,0.8,-0.02,0.61211,"MV-,WMa,TruStrain™",24.94,0.11
,13,1.941,288.1,23.38,22378,2139.7,0.0956,3.5778E+06,0.8,-0.02,0.58518,"MV-,WMa,TruStrain™",23.842,0.106
,14,2.165,288.3,23.38,22411,1344.8,0.06,3.5732E+06,0.8,-0.02,0.55597,"MV-,WMa,TruStrain™",22.652,0.101
,15,2.404,288.6,23.37,22478,25.147,0.00112,3.5775E+06,0.8,-0.02,0.55182,"MV-,WMa,TruStrain™",22.483,0.1
,16,2.658,288.8,23.38,22001,444.75,0.0202,3.5023E+06,0.8,-0.02,0.54013,"WMa,TruStrain™",22.007,0.1
,17,2.929,289.1,23.38,21955,834.89,0.038,3.4968E+06,0.8,-0.02,0.53929,"WMa,TruStrain™",21.972,0.1
,18,3.217,289.4,23.38,21411,1439.3,0.0672,3.4154E+06,0.8,-0.02,0.52681,"WMa,TruStrain™",21.464,0.1
,19,3.524,289.7,23.38,21115,1081.2,0.0512,3.365E+06,0.8,-0.02,0.51926,"WMa,TruStrain™",21.156,0.1
,20,3.85,290,23.38,20750,1502.5,0.0724,3.3111E+06,0.8,-0.02,0.51131,"WMa,TruStrain™",20.832,0.1
,21,4.197,290.4,23.38,21089,1231.3,0.0584,3.3622E+06,0.8,-0.02,0.51966,"WMa,TruStrain™",21.173,0.1
,22,4.567,290.7,23.38,21376,869.39,0.0407,3.405E+06,0.8,-0.02,0.52668,"WMa,TruStrain™",21.459,0.1
,23,4.96,291.1,23.37,22048,705.01,0.032,3.5109E+06,0.8,-0.02,0.54338,"WMa,TruStrain™",22.139,0.1
,24,5.378,291.5,23.37,21711,973.95,0.0449,3.4589E+06,0.8,-0.02,0.53559,"WMa,TruStrain™",21.822,0.1
,25,5.823,292,23.38,21988,1094.2,0.0498,3.5039E+06,0.8,-0.02,0.54271,"WMa,TruStrain™",22.112,0.1
,26,6.297,292.5,23.38,22437,862.44,0.0384,3.5737E+06,0.8,-0.02,0.5536,"WMa,TruStrain™",22.556,0.1
,27,6.802,293,23.37,22173,774.41,0.0349,3.531E+06,0.8,-0.02,0.54706,"WMa,TruStrain™",22.289,0.1
,28,7.338,293.5,23.37,22324,1067.4,0.0478,3.5571E+06,0.8,-0.02,0.55115,"WMa,TruStrain™",22.456,0.1
,29,7.91,294.1,23.38,22065,634.96,0.0288,3.5131E+06,0.8,-0.02,0.54439,"WMa,TruStrain™",22.181,0.1
,30,8.517,294.7,23.38,21423,31.784,0.00148,3.4095E+06,0.8,-0.02,0.52842,"MV-,WMa,TruStrain™",21.53,0.1
,31,9.164,295.3,23.38,20717,496.5,0.024,3.2981E+06,0.8,-0.02,0.51125,"WMa,TruStrain™",20.83,0.101
,32,9.853,296,23.38,21652,935.29,0.0432,3.4492E+06,0.8,-0.02,0.53461,"WMa,TruStrain™",21.782,0.101
,33,10.585,296.7,23.38,22178,1004.1,0.0453,3.5333E+06,0.8,-0.02,0.54755,"WMa,TruStrain™",22.309,0.1
,34,11.365,297.5,23.38,22094,612.19,0.0277,3.5178E+06,0.8,-0.02,0.5452,"WMa,TruStrain™",22.213,0.1
,35,12.195,298.4,23.38,22492,712.54,0.0317,3.5815E+06,0.8,-0.02,0.55501,"WMa,TruStrain™",22.613,0.1
,36,13.078,299.2,23.38,22567,604.48,0.0268,3.5929E+06,0.8,-0.02,0.55685,"WMa,TruStrain™",22.688,0.101
,37,14.017,300.2,23.38,22448,573.12,0.0255,3.5738E+06,0.8,-0.02,0.55391,"WMa,TruStrain™",22.568,0.101
,38,15.017,301.2,23.38,21566,1132.2,0.0525,3.437E+06,0.8,-0.02,0.53276,"WMa,TruStrain™",21.707,0.101
,,,,,,,,,,,,,,
Interval and data points:,2,38,,,,,,,,,,,,
Interval data:,Point No.,Time,Test Time,Temperature,Storage Modulus,Loss Modulus,Loss Factor,Complex Viscosity,Gap,Normal Force,Torque,Status,Shear Stress,Shear Strain
,,,,,,,,,,,,,,
,,[s],[s],[°C],[Pa],[Pa],[1],[mPa·s],[mm],[N],[µN·m],,[Pa],[%]
,1,15.119,301.3,23.38,7.4634E+06,9.7324E+05,0.13,1.1979E+09,0.8,-0.1,2229.8,"WMa,TruStrain™",90848,1.21
,2,15.226,301.4,23.38,20.039,4.0078E+05,2E+04,6.3786E+07,0.8,-0.02,3245.6,"ME-,MV-,WMa,taD,TruStrain™",1.3224E+05,33
,3,15.339,301.5,23.38,90405,4.5203,5E-05,1.4388E+07,0.8,-0.01,1035.8,"ME-,MV-,WMa,taD,TruStrain™",42201,46.7
,4,15.46,301.6,23.38,76529,3.8264,5E-05,1.218E+07,0.8,-0.01,869.72,"ME-,MV-,WMa,taD,TruStrain™",35436,46.3
,5,15.588,301.8,23.38,5226.4,49365,9.45,7.9007E+06,0.8,-0.02,605.14,"ME-,MV-,WMa,TruStrain™",24656,49.7
,6,15.724,301.9,23.38,1.1749E+05,37344,0.318,1.9621E+07,0.8,0.01,3095.9,"MV-,WMa,TruStrain™",1.2614E+05,102
,7,15.87,302,23.38,13778,68207,4.95,1.1075E+07,0.8,0.01,4168,"WMa,TruStrain™",1.6982E+05,244
,8,16.024,302.2,23.38,1474.9,42654,28.9,6.7926E+06,0.8,0,4796.8,"WMa,TruStrain™",1.9544E+05,458
,9,16.189,302.4,23.38,21612,28274,1.31,5.664E+06,0.8,-0.03,5713.9,"ME-,WMa,taD,TruStrain™",2.3281E+05,654
,10,16.364,302.5,23.38,1.4531,29061,2E+04,4.6252E+06,0.8,-0.03,7233.1,"ME-,WMa,taD,TruStrain™",2.947E+05,1.01E+03
,11,16.55,302.7,23.38,1241.7,20112,16.2,3.207E+06,0.8,0,6828.1,"WMa,TruStrain™",2.782E+05,1.38E+03
,12,16.749,302.9,23.38,0.50892,10178,2E+04,1.62E+06,0.8,0.01,4138.2,"ME-,WMa,taD,TruStrain™",1.686E+05,1.66E+03
,13,16.96,303.1,23.38,335.26,2422.1,7.22,3.8917E+05,0.8,0,1074.6,"ME-,WMa,TruStrain™",43782,1.79E+03
,14,17.184,303.3,23.38,1530.5,926.09,0.605,2.847E+05,0.8,-0.03,814.05,"MV-,WMa,TruStrain™",33167,1.85E+03
,15,17.423,303.6,23.38,1275.1,3084.7,2.42,5.3123E+05,0.8,-0.02,1461.3,"MV-,WMa,TruStrain™",59537,1.78E+03
,16,17.677,303.8,23.38,296.47,3240.6,10.9,5.1791E+05,0.8,0.01,1355.4,"MV-,WMa,TruStrain™",55224,1.7E+03
,17,17.948,304.1,23.38,398.7,2654.4,6.66,4.272E+05,0.8,0,1060.9,"MV-,WMa,TruStrain™",43226,1.61E+03
,18,18.236,304.4,23.38,134.28,2049.2,15.3,3.2685E+05,0.8,-0.03,772.17,"MV-,WMa,TruStrain™",31461,1.53E+03
,19,18.543,304.7,23.38,80.003,1579.2,19.7,2.5166E+05,0.8,-0.01,574.09,"MV-,WMa,TruStrain™",23390,1.48E+03
,20,18.869,305,23.38,28.984,1414.2,48.8,2.2513E+05,0.8,0.01,495.71,"MV-,WMa,TruStrain™",20197,1.43E+03
,21,19.216,305.4,23.38,20.179,1321.3,65.5,2.1032E+05,0.8,-0.02,447.81,"MV-,WMa,TruStrain™",18245,1.38E+03
,22,19.586,305.7,23.38,30.899,1250.2,40.5,1.9904E+05,0.8,0,410.12,"MV-,WMa,TruStrain™",16710,1.34E+03
,23,19.979,306.1,23.38,41.235,1182,28.7,1.8823E+05,0.8,0,375.26,"MV-,WMa,TruStrain™",15289,1.29E+03
,24,20.397,306.6,23.38,44.241,1116.8,25.2,1.7788E+05,0.8,-0.02,341.17,"MV-,WMa,TruStrain™",13901,1.24E+03
,25,20.842,307,23.38,65.845,1026.5,15.6,1.6371E+05,0.8,0,302.61,"MV-,WMa,TruStrain™",12329,1.2E+03
,26,21.316,307.5,23.38,82.813,873.34,10.5,1.3962E+05,0.8,-0.02,250.71,"MV-,WMa,TruStrain™",10215,1.16E+03
,27,21.821,308,23.38,77.157,710.85,9.21,1.138E+05,0.8,0.01,198.83,"MV-,WMa,TruStrain™",8101,1.13E+03
,28,22.357,308.5,23.38,64.844,575.5,8.88,92173,0.8,-0.02,156.66,"MV-,WMa,TruStrain™",6383,1.1E+03
,29,22.929,309.1,23.38,70.368,432.57,6.15,69751,0.8,0,115.46,"MV-,WMa,TruStrain™",4704.2,1.07E+03
,30,23.536,309.7,23.38,80.486,294.76,3.66,48630,0.8,-0.01,78.683,"MV-,WMa,TruStrain™",3205.9,1.05E+03
,31,24.183,310.3,23.38,63.831,163.28,2.56,27901,0.8,-0.02,44.32,"MV-,WMa,TruStrain™",1805.7,1.03E+03
,32,24.872,311,23.38,29.921,18.186,0.608,5572.6,0.8,0,8.776,"MV-,WMa,TruStrain™",357.57,1.02E+03
,33,25.604,311.8,23.38,42.507,58.9,1.39,11560,0.8,-0.01,18.121,"WMa,TruStrain™",738.32,1.02E+03
,34,26.384,312.5,23.38,36.128,83.718,2.32,14512,0.8,-0.02,22.6,"WMa,TruStrain™",920.8,1.01E+03
,35,27.214,313.4,23.38,33.79,132.8,3.93,21809,0.8,-0.02,33.892,"WMa,TruStrain™",1380.9,1.01E+03
,36,28.097,314.3,23.38,29.693,149.18,5.02,24209,0.8,-0.01,37.562,"WMa,TruStrain™",1530.4,1.01E+03
