Repository: jg9zk/APRheoPlotR

A package to parse Anton Paar Rheocompass csvs for quick plotting with ggplot2<br/>

install.packages("devtools")<br/>
devtools::install_github("APRheoPlotR",username="jg9zk")

Download getting_started.html and open it in a browser for a tutorial.

File: gelma_fibers_diff_size_recovery_osc.csv (part 5 of 21)
Interval and data points:,1,38,,,,,,,,,,,,
Interval data:,Point No.,Time,Test Time,Temperature,Storage Modulus,Loss Modulus,Loss Factor,Complex Viscosity,Gap,Normal Force,Torque,Status,Shear Stress,Shear Strain
,,,,,,,,,,,,,,
,,[s],[s],[°C],[Pa],[Pa],[1],[mPa·s],[mm],[N],[µN·m],,[Pa],[%]
,16,62.735,136.6,23.44,1.3248E+05,1.3113E+05,0.99,2.9668E+07,0.8,0,2.1368,"ME-,MV-,WMa,TruStrain™",87.063,0.0467
,17,63.006,136.9,23.44,8898.8,2425,0.273,1.4679E+06,0.8,0,0.12869,"MV-,WMa,TruStrain™",5.2433,0.0568
,18,63.294,137.2,23.44,8709.6,7063.5,0.811,1.7847E+06,0.8,0,0.16568,"WMa,TruStrain™",6.7502,0.0602
,19,63.601,137.5,23.44,9846.1,11367,1.15,2.3935E+06,0.8,0,0.25822,"WMa,TruStrain™",10.521,0.07
,20,63.927,137.8,23.44,9622.8,11306,1.17,2.3629E+06,0.8,0,0.31597,"WMa,TruStrain™",12.874,0.0867
,21,64.274,138.1,23.44,11388,5764.1,0.506,2.0314E+06,0.8,0,0.32386,"WMa,TruStrain™",13.195,0.103
,22,64.644,138.5,23.44,11138,2021.4,0.181,1.8017E+06,0.8,0,0.3108,"WMa,TruStrain™",12.663,0.112
,23,65.037,138.9,23.44,11135,44.116,0.00396,1.7722E+06,0.8,0,0.30434,"WMa,TruStrain™",12.4,0.111
,24,65.455,139.3,23.44,11468,389.12,0.0339,1.8262E+06,0.8,0,0.30401,"MV-,WMa,TruStrain™",12.387,0.108
,25,65.9,139.8,23.44,11329,97.622,0.00862,1.8031E+06,0.8,0,0.29228,"MV-,WMa,TruStrain™",11.909,0.105
,26,66.374,140.2,23.44,11151,345.87,0.031,1.7756E+06,0.8,0,0.2822,"WMa,TruStrain™",11.498,0.103
,27,66.879,140.7,23.44,11151,579.56,0.052,1.7771E+06,0.8,0,0.2799,"WMa,TruStrain™",11.404,0.102
,28,67.415,141.3,23.44,11537,579.64,0.0502,1.8385E+06,0.8,0,0.28826,"WMa,TruStrain™",11.745,0.102
,29,67.987,141.8,23.44,11519,445.47,0.0387,1.8347E+06,0.8,0,0.28667,"WMa,TruStrain™",11.68,0.101
,30,68.594,142.5,23.44,10912,626.23,0.0574,1.7396E+06,0.8,0,0.27106,"WMa,TruStrain™",11.044,0.101
,31,69.241,143.1,23.44,11113,1030.9,0.0928,1.7763E+06,0.8,0,0.27623,"WMa,TruStrain™",11.255,0.101
,32,69.93,143.8,23.44,11211,267.52,0.0239,1.7847E+06,0.8,0,0.27726,"WMa,TruStrain™",11.297,0.101
,33,70.662,144.5,23.44,10678,266.17,0.0249,1.7E+06,0.8,0,0.26388,"WMa,TruStrain™",10.751,0.101
,34,71.442,145.3,23.44,11156,708.3,0.0635,1.7791E+06,0.8,0,0.27593,"WMa,TruStrain™",11.242,0.101
,35,72.272,146.1,23.44,11177,691.67,0.0619,1.7823E+06,0.8,0,0.27631,"WMa,TruStrain™",11.258,0.101
,36,73.155,147,23.44,11322,742.31,0.0656,1.8059E+06,0.8,0,0.27992,"WMa,TruStrain™",11.405,0.101
,37,74.094,148,23.44,11183,1023.2,0.0915,1.7873E+06,0.8,0,0.27702,"WMa,TruStrain™",11.287,0.101
,38,75.094,149,23.44,11103,939.32,0.0846,1.7734E+06,0.8,0,0.27485,"WMa,TruStrain™",11.198,0.101
,,,,,,,,,,,,,,
Interval and data points:,6,38,,,,,,,,,,,,
Interval data:,Point No.,Time,Test Time,Temperature,Storage Modulus,Loss Modulus,Loss Factor,Complex Viscosity,Gap,Normal Force,Torque,Status,Shear Stress,Shear Strain
,,,,,,,,,,,,,,
,,[s],[s],[°C],[Pa],[Pa],[1],[mPa·s],[mm],[N],[µN·m],,[Pa],[%]
,1,75.197,149.1,23.44,6.1199E+05,30.599,5E-05,9.7401E+07,0.8,0.26,459.28,"ME-,WMa,taD,TruStrain™",18713,3.06
,2,75.304,149.2,23.44,11.455,2.2911E+05,2E+04,3.6464E+07,0.8,0,493.41,"ME-,MV-,WMa,taD,TruStrain™",20103,8.77
,3,75.417,149.3,23.44,5.263,1.0526E+05,2E+04,1.6753E+07,0.8,0,322.71,"ME-,MV-,WMa,taD,TruStrain™",13148,12.5
,4,75.538,149.4,23.44,57285,76632,1.34,1.5227E+07,0.8,0,301.99,"ME-,MV-,WMa,TruStrain™",12304,12.9
,5,75.666,149.5,23.44,2.1322E+05,28543,0.134,3.4238E+07,0.8,0.01,1227.6,"MV-,WMa,TruStrain™",50017,23.3
,6,75.802,149.7,23.44,1.6742E+05,48657,0.291,2.7748E+07,0.8,0.04,3656.6,"WMa,TruStrain™",1.4898E+05,85.5
,7,75.948,149.8,23.44,4.6109,92217,2E+04,1.4677E+07,0.8,0.01,5432.8,"ME-,WMa,taD,TruStrain™",2.2135E+05,240
,8,76.102,150,23.44,2.7467,54933,2E+04,8.7429E+06,0.8,0,5868.9,"ME-,WMa,taD,TruStrain™",2.3912E+05,435
,9,76.267,150.1,23.44,1073.7,40719,37.9,6.4828E+06,0.8,-0.01,6819.8,"ME-,WMa,taD,TruStrain™",2.7787E+05,682
,10,76.442,150.3,23.44,1.599,31979,2E+04,5.0896E+06,0.8,0,7699.3,"ME-,WMa,taD,TruStrain™",3.137E+05,981
,11,76.628,150.5,23.44,1.1239,22478,2E+04,3.5775E+06,0.8,0.03,7306.6,"ME-,WMa,taD,TruStrain™",2.977E+05,1.32E+03
,12,76.827,150.7,23.44,0.81023,16205,2E+04,2.5791E+06,0.8,0.03,6431.8,"ME-,WMa,taD,TruStrain™",2.6206E+05,1.62E+03
,13,77.038,150.9,23.44,0.21757,4351.4,2E+04,6.9255E+05,0.8,0,1933.1,"ME-,WMa,taD,TruStrain™",78761,1.81E+03
,14,77.262,151.1,23.44,81.856,119.61,1.46,23067,0.8,-0.01,65.707,"ME-,WMa,TruStrain™",2677.1,1.85E+03
,15,77.501,151.4,23.44,501.29,2059.2,4.11,3.373E+05,0.8,0,932.31,"MV-,WMa,TruStrain™",37986,1.79E+03
,16,77.755,151.6,23.44,964.3,2473.5,2.57,4.2253E+05,0.8,0.03,1118.2,"MV-,WMa,TruStrain™",45560,1.72E+03
,17,78.026,151.9,23.44,481.29,2476.4,5.15,4.015E+05,0.8,0.01,1002.9,"MV-,WMa,TruStrain™",40861,1.62E+03
,18,78.314,152.2,23.44,112.64,1940,17.2,3.0929E+05,0.8,-0.01,738.17,"MV-,WMa,TruStrain™",30076,1.55E+03
,19,78.621,152.5,23.44,122.31,1529.5,12.5,2.442E+05,0.8,0.02,560.92,"MV-,WMa,TruStrain™",22854,1.49E+03
,20,78.947,152.8,23.44,51.854,1354.2,26.1,2.1568E+05,0.8,0.02,479.09,"MV-,WMa,TruStrain™",19520,1.44E+03
,21,79.294,153.2,23.44,50.812,1276.3,25.1,2.033E+05,0.8,-0.01,435.24,"MV-,WMa,TruStrain™",17733,1.39E+03
,22,79.664,153.5,23.44,44.148,1210,27.4,1.927E+05,0.8,0.02,398.56,"MV-,WMa,TruStrain™",16239,1.34E+03
,23,80.057,153.9,23.45,27.152,1132.9,41.7,1.8036E+05,0.8,0,360.98,"MV-,WMa,TruStrain™",14707,1.3E+03
,24,80.475,154.3,23.44,10.573,1046.8,99,1.6661E+05,0.8,0,321.84,"MV-,WMa,TruStrain™",13113,1.25E+03
,25,80.92,154.8,23.44,31.632,970.14,30.7,1.5448E+05,0.8,0.02,286.61,"MV-,WMa,TruStrain™",11678,1.2E+03
,26,81.394,155.3,23.44,78.537,841.36,10.7,1.3449E+05,0.8,-0.01,241.08,"MV-,WMa,TruStrain™",9822.3,1.16E+03
,27,81.899,155.8,23.45,105.81,667.05,6.3,1.0749E+05,0.8,0.02,187.31,"MV-,WMa,TruStrain™",7631.7,1.13E+03
,28,82.435,156.3,23.45,113.13,511.26,4.52,83338,0.8,0,141.45,"MV-,WMa,TruStrain™",5763.2,1.1E+03
,29,83.007,156.9,23.44,103.25,376.29,3.64,62102,0.8,0.01,102.73,"MV-,WMa,TruStrain™",4185.7,1.07E+03
,30,83.614,157.5,23.44,76.666,230.57,3.01,38672,0.8,0.01,62.583,"MV-,WMa,TruStrain™",2549.8,1.05E+03
,31,84.261,158.1,23.44,44.532,76.692,1.72,14114,0.8,-0.01,22.521,"MV-,WMa,TruStrain™",917.59,1.03E+03
,32,84.95,158.8,23.44,37.799,51.195,1.35,10128,0.8,0.01,16.04,"MV-,WMa,TruStrain™",653.52,1.03E+03
,33,85.682,159.5,23.44,48.463,100.17,2.07,17711,0.8,0.02,27.796,"WMa,TruStrain™",1132.5,1.02E+03
,34,86.462,160.3,23.44,29.326,161.55,5.51,26131,0.8,0,40.753,"WMa,TruStrain™",1660.4,1.01E+03
,35,87.292,161.2,23.44,32.864,209.16,6.36,33697,0.8,-0.01,52.394,"WMa,TruStrain™",2134.7,1.01E+03
,36,88.175,162,23.44,25.509,235.68,9.24,37729,0.8,0,58.561,"WMa,TruStrain™",2386,1.01E+03
,37,89.114,163,23.44,22.914,247.18,10.8,39508,0.8,0.01,61.263,"WMa,TruStrain™",2496.1,1.01E+03
,38,90.114,164,23.44,22.224,252.75,11.4,40382,0.8,0,62.597,"WMa,TruStrain™",2550.4,1.01E+03
,,,,,,,,,,,,,,
Interval and data points:,7,38,,,,,,,,,,,,
Interval data:,Point No.,Time,Test Time,Temperature,Storage Modulus,Loss Modulus,Loss Factor,Complex Viscosity,Gap,Normal Force,Torque,Status,Shear Stress,Shear Strain
,,,,,,,,,,,,,,
,,[s],[s],[°C],[Pa],[Pa],[1],[mPa·s],[mm],[N],[µN·m],,[Pa],[%]
,1,90.217,164.1,23.45,20243,1.0122,5E-05,3.2218E+06,0.8,0.25,4961.1,"ME-,WMa,taD,TruStrain™",2.0213E+05,999
,2,90.324,164.2,23.45,925.68,18419,19.9,2.9352E+06,0.8,0.11,4116,"ME-,MV-,WMa,TruStrain™",1.677E+05,909
,3,90.437,164.3,23.45,8552.3,8873.8,1.04,1.9615E+06,0.8,0,2460.6,"MV-,WMa,TruStrain™",1.0025E+05,813
,4,90.558,164.4,23.45,14461,7783,0.538,2.6137E+06,0.8,0,2770.5,"MV-,WMa,TruStrain™",1.1288E+05,687
,5,90.686,164.5,23.45,19106,9742.1,0.51,3.4133E+06,0.8,0,2922.1,"MV-,WMa,TruStrain™",1.1906E+05,555
,6,90.822,164.7,23.45,27376,12686,0.463,4.8022E+06,0.8,0,2905.8,"MV-,WMa,TruStrain™",1.1839E+05,392
,7,90.968,164.8,23.45,52626,13174,0.25,8.6341E+06,0.8,0,2755.4,"MV-,WMa,TruStrain™",1.1226E+05,207
,8,91.122,165,23.45,1.0577E+05,43918,0.415,1.8228E+07,0.8,0,2623.6,"MV-,WMa,TruStrain™",1.0689E+05,93.3
,9,91.287,165.1,23.45,1.5158E+05,7.5791,5E-05,2.4125E+07,0.8,0,4963.5,"ME-,MV-,WMa,taD,TruStrain™",2.0223E+05,133
,10,91.462,165.3,23.44,0.63269,12654,2E+04,2.0139E+06,0.8,0,451.6,"ME-,WMa,taD,TruStrain™",18400,145
,11,91.648,165.5,23.44,1.1938,23875,2E+04,3.7999E+06,0.8,0,653.89,"ME-,WMa,taD,TruStrain™",26642,112
,12,91.847,165.7,23.44,3.0108,60216,2E+04,9.5837E+06,0.8,0,927.25,"ME-,WMa,taD,TruStrain™",37779,62.7
,13,92.058,165.9,23.44,9.1328,1.8266E+05,2E+04,2.907E+07,0.8,0,1148.7,"ME-,WMa,taD,TruStrain™",46802,25.6
,14,92.282,166.1,23.44,30.764,6.1529E+05,2E+04,9.7926E+07,0.8,0,1250,"ME-,WMa,taD,TruStrain™",50931,8.28
,15,92.521,166.4,23.44,2.7798E+06,138.99,5E-05,4.4243E+08,0.8,0,726.79,"ME-,WMa,taD,TruStrain™",29612,1.07
,16,92.775,166.6,23.44,1.0466E+06,2.7218E+06,2.6,4.6411E+08,0.8,0,59.723,"ME-,MV-,WMa,TruStrain™",2433.3,0.0834
,17,93.046,166.9,23.44,50649,18710,0.369,8.5935E+06,0.8,0,1.3141,"MV-,WMa,TruStrain™",53.542,0.0992
,18,93.334,167.2,23.45,11349,655.62,0.0578,1.8092E+06,0.8,0,0.28085,"MV-,WMa,TruStrain™",11.443,0.101
,19,93.641,167.5,23.44,9372.1,3809.1,0.406,1.6101E+06,0.8,0,0.25058,"WMa,TruStrain™",10.209,0.101
,20,93.967,167.8,23.44,10608,3676.1,0.347,1.7869E+06,0.8,0,0.27824,"WMa,TruStrain™",11.336,0.101
,21,94.314,168.2,23.44,11516,1533.1,0.133,1.849E+06,0.8,0,0.28727,"WMa,TruStrain™",11.705,0.101
,22,94.684,168.5,23.44,10253,1228.1,0.12,1.6435E+06,0.8,0,0.25513,"WMa,TruStrain™",10.395,0.101
,23,95.077,168.9,23.44,11464,1557.8,0.136,1.8413E+06,0.8,0,0.28571,"WMa,TruStrain™",11.641,0.101
,24,95.495,169.4,23.44,11633,543.57,0.0467,1.8534E+06,0.8,0,0.28752,"WMa,TruStrain™",11.715,0.101
,25,95.94,169.8,23.44,11537,791.51,0.0686,1.8404E+06,0.8,0,0.28543,"WMa,TruStrain™",11.629,0.101
,26,96.414,170.3,23.44,11109,309.38,0.0278,1.7688E+06,0.8,0,0.27428,"WMa,TruStrain™",11.175,0.101
,27,96.919,170.8,23.45,10822,903.47,0.0835,1.7283E+06,0.8,0,0.26798,"WMa,TruStrain™",10.919,0.101
,28,97.455,171.3,23.45,10723,479.05,0.0447,1.7083E+06,0.8,0,0.26486,"WMa,TruStrain™",10.791,0.101
,29,98.027,171.9,23.45,10512,539.07,0.0513,1.6752E+06,0.8,0,0.25971,"WMa,TruStrain™",10.581,0.101
,30,98.634,172.5,23.45,10776,916.6,0.0851,1.7212E+06,0.8,0,0.26681,"WMa,TruStrain™",10.871,0.101
,31,99.281,173.1,23.45,11023,584.86,0.0531,1.7568E+06,0.8,0,0.27229,"WMa,TruStrain™",11.094,0.101
,32,99.97,173.8,23.45,11220,1097.8,0.0978,1.7943E+06,0.8,0,0.2781,"WMa,TruStrain™",11.331,0.101
,33,100.702,174.6,23.45,10587,675.68,0.0638,1.6884E+06,0.8,0,0.26169,"WMa,TruStrain™",10.662,0.101
,34,101.482,175.3,23.44,11216,773.12,0.0689,1.7893E+06,0.8,0,0.27733,"WMa,TruStrain™",11.299,0.101
,35,102.312,176.2,23.44,11302,711.68,0.063,1.8023E+06,0.8,0,0.27933,"WMa,TruStrain™",11.381,0.101
,36,103.195,177.1,23.45,11380,855.72,0.0752,1.8163E+06,0.8,0,0.28152,"WMa,TruStrain™",11.47,0.101
,37,104.134,178,23.45,11044,1261.9,0.114,1.7691E+06,0.8,0,0.27419,"WMa,TruStrain™",11.171,0.101
,38,105.134,179,23.45,11024,657.91,0.0597,1.7577E+06,0.8,0,0.2724,"WMa,TruStrain™",11.099,0.1
,,,,,,,,,,,,,,
Result:,UV Cure,,,,,,,,,,,,,
,,,,,,,,,,,,,,
Interval and data points:,1,10,,,,,,,,,,,,
Interval data:,Point No.,Time,Test Time,Temperature,Storage Modulus,Loss Modulus,Loss Factor,Complex Viscosity,Gap,Normal Force,Torque,Status,Shear Stress,Shear Strain
,,,,,,,,,,,,,,
,,[s],[s],[°C],[Pa],[Pa],[1],[mPa·s],[mm],[N],[µN·m],,[Pa],[%]
,1,1,194.1,23.45,6.106,1.2212E+05,2E+04,1.9436E+07,0.8,0,2.3674,"ME-,WMa,taD,TruStrain™",96.455,0.079
,2,2,195.1,23.45,23852,1.1926,5E-05,3.7962E+06,0.8,0,0.58548,"ME-,MV-,WMa,taD,TruStrain™",23.855,0.1
,3,3,196.1,23.45,15712,1501.3,0.0956,2.512E+06,0.8,0,0.3874,"MV-,WMa,TruStrain™",15.784,0.1
,4,4,197.1,23.45,10853,726.74,0.067,1.7312E+06,0.8,0,0.26738,"WMa,TruStrain™",10.894,0.1
,5,5,198.1,23.45,11624,506.94,0.0436,1.8518E+06,0.8,0,0.28655,"WMa,TruStrain™",11.675,0.1
,6,6,199.1,23.45,9868.6,1028.5,0.104,1.5791E+06,0.8,0,0.24459,"WMa,TruStrain™",9.9654,0.1
,7,7,200.1,23.45,11942,606.41,0.0508,1.9031E+06,0.8,0,0.29488,"WMa,TruStrain™",12.015,0.1
,8,8,201.1,23.45,10708,792.99,0.0741,1.7089E+06,0.8,0,0.26485,"WMa,TruStrain™",10.791,0.1
,9,9,202.1,23.45,10720,968.88,0.0904,1.7131E+06,0.8,0,0.26552,"WMa,TruStrain™",10.818,0.101
,10,10,203.1,23.45,13118,123.73,0.00943,2.0879E+06,0.8,0,0.32356,"WMa,TruStrain™",13.183,0.1
,,,,,,,,,,,,,,
Interval and data points:,2,95,,,,,,,,,,,,
Interval data:,Point No.,Time,Test Time,Temperature,Storage Modulus,Loss Modulus,Loss Factor,Complex Viscosity,Gap,Normal Force,Torque,Status,Shear Stress,Shear Strain
,,,,,,,,,,,,,,
,,[s],[s],[°C],[Pa],[Pa],[1],[mPa·s],[mm],[N],[µN·m],,[Pa],[%]
,1,10.102,203.2,23.44,10790,615.62,0.0571,1.72E+06,0.8,0,0.26665,"WMa,TruStrain™",10.864,0.101
,2,10.207,203.3,23.44,10552,105.67,0.01,1.6795E+06,0.8,-0.01,0.26033,"MV-,WMa,TruStrain™",10.607,0.101
,3,10.315,203.4,23.44,9961.8,142.93,0.0143,1.5856E+06,0.8,0,0.2458,"MV-,WMa,TruStrain™",10.015,0.101
,4,10.429,203.5,23.44,9699.8,1020.1,0.105,1.5523E+06,0.8,0,0.24062,"MV-,WMa,TruStrain™",9.8038,0.101
,5,10.547,203.6,23.44,9140.2,170.82,0.0187,1.455E+06,0.8,0,0.22555,"MV-,WMa,TruStrain™",9.1897,0.101
,6,10.67,203.7,23.44,9863.6,366.98,0.0372,1.5709E+06,0.8,0,0.24349,"MV-,WMa,TruStrain™",9.9205,0.101
,7,10.798,203.9,23.44,9422.7,458.98,0.0487,1.5015E+06,0.8,0,0.23273,"WMa,TruStrain™",9.4823,0.101
,8,10.932,204,23.44,9592,1240.2,0.129,1.5393E+06,0.8,0,0.23861,"WMa,TruStrain™",9.7218,0.101
,9,11.072,204.1,23.44,10439,1151.8,0.11,1.6715E+06,0.8,0,0.25906,"WMa,TruStrain™",10.555,0.101
,10,11.217,204.3,23.44,11490,1001.1,0.0871,1.8356E+06,0.8,0,0.28446,"WMa,TruStrain™",11.59,0.1
,11,11.369,204.4,23.45,10634,1476.5,0.139,1.7087E+06,0.8,0,0.26485,"WMa,TruStrain™",10.791,0.101
,12,11.527,204.6,23.45,10613,1266.8,0.119,1.7012E+06,0.8,0,0.26368,"WMa,TruStrain™",10.743,0.101
,13,11.692,204.8,23.45,10827,1064.8,0.0983,1.7315E+06,0.8,0,0.26838,"WMa,TruStrain™",10.935,0.101
,14,11.863,204.9,23.45,10745,754.87,0.0703,1.7144E+06,0.8,0,0.26572,"WMa,TruStrain™",10.826,0.101
,15,12.042,205.1,23.45,10552,674.48,0.0639,1.6828E+06,0.8,0,0.26082,"WMa,TruStrain™",10.627,0.101
,16,12.229,205.3,23.45,10543,615.75,0.0584,1.6808E+06,0.8,0,0.2605,"WMa,TruStrain™",10.614,0.101
,17,12.424,205.5,23.45,10643,163.7,0.0154,1.6941E+06,0.8,0,0.26255,"WMa,TruStrain™",10.697,0.1
,18,12.627,205.7,23.45,10751,609.11,0.0567,1.7138E+06,0.8,0,0.26561,"WMa,TruStrain™",10.822,0.1
,19,12.838,205.9,23.45,10764,717.41,0.0667,1.7169E+06,0.8,0,0.26609,"WMa,TruStrain™",10.841,0.1
,20,13.059,206.1,23.45,10655,789.07,0.0741,1.7004E+06,0.8,0,0.26355,"WMa,TruStrain™",10.738,0.101
,21,13.288,206.4,23.45,10738,1078.6,0.1,1.7176E+06,0.8,0,0.26621,"WMa,TruStrain™",10.846,0.101
,22,13.528,206.6,23.45,10881,1133.4,0.104,1.7411E+06,0.8,0,0.26985,"WMa,TruStrain™",10.994,0.101
,23,13.778,206.8,23.45,10896,939.65,0.0862,1.7406E+06,0.8,0,0.26976,"WMa,TruStrain™",10.991,0.101
,24,14.038,207.1,23.45,10935,739.72,0.0676,1.7444E+06,0.8,0,0.27036,"WMa,TruStrain™",11.015,0.101
,25,14.31,207.4,23.45,11004,690.91,0.0628,1.7548E+06,0.8,0,0.27196,"WMa,TruStrain™",11.081,0.1
,26,14.593,207.7,23.45,10828,755.31,0.0698,1.7276E+06,0.8,0,0.26775,"WMa,TruStrain™",10.909,0.101
,27,14.888,208,23.45,10772,760.92,0.0706,1.7188E+06,0.8,0,0.26639,"WMa,TruStrain™",10.854,0.101
,28,15.196,208.3,23.45,10683,719.09,0.0673,1.7041E+06,0.8,0,0.26413,"WMa,TruStrain™",10.762,0.101
,29,15.516,208.6,23.45,10844,639.89,0.059,1.7289E+06,0.8,0,0.26795,"WMa,TruStrain™",10.917,0.101
,30,15.851,208.9,23.45,10953,703.93,0.0643,1.7469E+06,0.8,0,0.27075,"WMa,TruStrain™",11.031,0.101
,31,16.199,209.3,23.45,11161,773.61,0.0693,1.7806E+06,0.8,0,0.27598,"WMa,TruStrain™",11.244,0.101
,32,16.562,209.6,23.45,11128,834.11,0.075,1.776E+06,0.8,0,0.27527,"WMa,TruStrain™",11.215,0.101
,33,16.941,210,23.45,11091,873.79,0.0788,1.7706E+06,0.8,0,0.27444,"WMa,TruStrain™",11.182,0.101
,34,17.336,210.4,23.45,11133,735.32,0.0661,1.7757E+06,0.8,0,0.27521,"WMa,TruStrain™",11.213,0.101
,35,17.748,210.8,23.44,11138,644.22,0.0578,1.7757E+06,0.8,0,0.2752,"WMa,TruStrain™",11.213,0.101
,36,18.177,211.2,23.44,11271,624.81,0.0554,1.7966E+06,0.8,0,0.27845,"WMa,TruStrain™",11.345,0.101
,37,18.624,211.7,23.44,11222,572.29,0.051,1.7884E+06,0.8,0,0.27719,"WMa,TruStrain™",11.294,0.101
,38,19.091,212.2,23.44,11240,669.24,0.0595,1.7921E+06,0.8,-0.01,0.27777,"WMa,TruStrain™",11.317,0.101
,39,19.577,212.6,23.45,12038,921.43,0.0765,1.9215E+06,0.8,0,0.29779,"WMa,TruStrain™",12.133,0.1
,40,20.084,213.1,23.45,12185,832.75,0.0683,1.9438E+06,0.8,0,0.30125,"WMa,TruStrain™",12.274,0.1
,41,20.612,213.7,23.45,12512,105.87,0.00846,1.9914E+06,0.8,0,0.30859,"MV-,WMa,TruStrain™",12.573,0.1
,42,21.163,214.2,23.45,11591,870.58,0.0751,1.85E+06,0.8,0,0.28678,"MV-,WMa,TruStrain™",11.684,0.101
,43,21.737,214.8,23.44,12135,829.08,0.0683,1.9359E+06,0.8,-0.01,0.30001,"WMa,TruStrain™",12.224,0.1
,44,22.336,215.4,23.45,12244,355.32,0.029,1.9495E+06,0.8,0,0.3021,"MV-,WMa,TruStrain™",12.309,0.1
,45,22.96,216,23.45,11481,190.65,0.0166,1.8275E+06,0.8,-0.01,0.28332,"MV-,WMa,TruStrain™",11.543,0.101
,46,23.611,216.7,23.45,10657,551.9,0.0518,1.6984E+06,0.8,-0.01,0.2634,"WMa,TruStrain™",10.732,0.101
,47,24.289,217.4,23.45,11447,468.2,0.0409,1.8234E+06,0.8,-0.01,0.28256,"WMa,TruStrain™",11.513,0.1
,48,24.996,218.1,23.45,12120,317.61,0.0262,1.9296E+06,0.8,-0.01,0.29899,"WMa,TruStrain™",12.182,0.1
,49,25.733,218.8,23.45,11256,698.68,0.0621,1.7948E+06,0.8,-0.01,0.27824,"WMa,TruStrain™",11.337,0.101
,50,26.502,219.6,23.45,12029,1389.2,0.115,1.9271E+06,0.8,-0.01,0.29865,"WMa,TruStrain™",12.168,0.1
,51,27.303,220.4,23.45,12204,827.81,0.0678,1.9467E+06,0.8,-0.01,0.30165,"WMa,TruStrain™",12.29,0.1
,52,28.138,221.2,23.45,12346,607.41,0.0492,1.9673E+06,0.8,-0.01,0.30489,"WMa,TruStrain™",12.422,0.1
,53,29.009,222.1,23.44,12738,836.66,0.0657,2.0317E+06,0.8,-0.01,0.31489,"WMa,TruStrain™",12.83,0.101
,54,29.916,223,23.44,12559,955.23,0.0761,2.0046E+06,0.8,-0.01,0.31071,"WMa,TruStrain™",12.659,0.101
,55,30.863,223.9,23.45,12992,733.09,0.0564,2.0711E+06,0.8,-0.01,0.32099,"WMa,TruStrain™",13.078,0.101
,56,31.849,224.9,23.45,12496,609.91,0.0488,1.9911E+06,0.8,-0.01,0.30865,"WMa,TruStrain™",12.576,0.101
,57,32.877,225.9,23.44,12516,542.72,0.0434,1.9938E+06,0.8,-0.01,0.30902,"WMa,TruStrain™",12.591,0.101
,58,33.949,227,23.45,13533,912.39,0.0674,2.1588E+06,0.8,-0.01,0.33455,"WMa,TruStrain™",13.631,0.1
,59,35.067,228.1,23.45,13159,829.03,0.063,2.0985E+06,0.8,-0.01,0.32523,"WMa,TruStrain™",13.251,0.1
,60,36.232,229.3,23.44,12988,825.87,0.0636,2.0713E+06,0.8,-0.01,0.32101,"WMa,TruStrain™",13.079,0.1
,61,37.447,230.5,23.44,13075,572.79,0.0438,2.083E+06,0.8,-0.01,0.32286,"WMa,TruStrain™",13.155,0.101
,62,38.713,231.8,23.45,13269,741.93,0.0559,2.1152E+06,0.8,-0.01,0.32783,"WMa,TruStrain™",13.357,0.101
,63,40.033,233.1,23.44,13388,739.03,0.0552,2.1339E+06,0.8,-0.01,0.33074,"WMa,TruStrain™",13.476,0.101
,64,41.409,234.5,23.44,13557,654.82,0.0483,2.1602E+06,0.8,-0.01,0.3348,"WMa,TruStrain™",13.641,0.101
,65,42.844,235.9,23.45,13788,769.67,0.0558,2.1978E+06,0.8,-0.01,0.34063,"WMa,TruStrain™",13.879,0.101
,66,44.34,237.4,23.44,13679,705.87,0.0516,2.18E+06,0.8,-0.01,0.33787,"WMa,TruStrain™",13.766,0.101
,67,45.899,239,23.44,13779,811.37,0.0589,2.1968E+06,0.8,-0.01,0.34048,"WMa,TruStrain™",13.873,0.101
,68,47.524,240.6,23.44,13906,654.7,0.0471,2.2156E+06,0.8,-0.01,0.3434,"WMa,TruStrain™",13.991,0.101
,69,49.219,242.3,23.45,14068,819.38,0.0582,2.2428E+06,0.8,-0.01,0.34762,"WMa,TruStrain™",14.163,0.101
,70,50.985,244.1,23.44,14147,787.29,0.0556,2.2551E+06,0.8,-0.01,0.34951,"WMa,TruStrain™",14.24,0.101
,71,52.827,245.9,23.44,14198,759.34,0.0535,2.2629E+06,0.8,-0.01,0.35073,"WMa,TruStrain™",14.29,0.101
,72,54.747,247.8,23.44,14365,743.47,0.0518,2.2893E+06,0.8,-0.01,0.35481,"WMa,TruStrain™",14.456,0.101
,73,56.748,249.8,23.45,14390,649.87,0.0452,2.2925E+06,0.8,-0.01,0.35531,"WMa,TruStrain™",14.477,0.101
,74,58.835,251.9,23.44,14568,739,0.0507,2.3215E+06,0.8,-0.01,0.35982,"WMa,TruStrain™",14.66,0.101
,75,61.01,254.1,23.44,14684,720.7,0.0491,2.3398E+06,0.8,-0.01,0.36263,"WMa,TruStrain™",14.775,0.101
,76,63.277,256.3,23.44,14750,694.04,0.0471,2.3501E+06,0.8,-0.01,0.36424,"WMa,TruStrain™",14.841,0.101
,77,65.641,258.7,23.44,15173,1515.4,0.0999,2.4269E+06,0.8,-0.01,0.37616,"WMa,TruStrain™",15.326,0.101
,78,68.106,261.2,23.45,14841,796.3,0.0537,2.3654E+06,0.8,-0.01,0.36659,"WMa,TruStrain™",14.936,0.101
,79,70.675,263.7,23.44,15170,834.69,0.055,2.418E+06,0.8,-0.01,0.37478,"WMa,TruStrain™",15.27,0.101
,80,73.353,266.4,23.45,15309,776.7,0.0507,2.4397E+06,0.8,-0.01,0.37812,"WMa,TruStrain™",15.406,0.101
,81,76.145,269.2,23.45,15446,846.88,0.0548,2.462E+06,0.8,-0.01,0.38156,"WMa,TruStrain™",15.546,0.101
,82,79.056,272.1,23.44,15476,712.81,0.0461,2.4657E+06,0.8,-0.01,0.38216,"WMa,TruStrain™",15.571,0.101
,83,82.09,275.2,23.45,15625,779.26,0.0499,2.4899E+06,0.8,-0.01,0.38591,"WMa,TruStrain™",15.723,0.101
,84,85.254,278.3,23.45,15690,798.9,0.0509,2.5004E+06,0.8,-0.01,0.38754,"WMa,TruStrain™",15.79,0.101
,85,88.552,281.6,23.44,15842,715.43,0.0452,2.5239E+06,0.8,-0.01,0.39118,"WMa,TruStrain™",15.938,0.101
,86,91.99,285.1,23.44,15586,654.09,0.042,2.4828E+06,0.8,-0.01,0.38476,"WMa,TruStrain™",15.676,0.1
,87,95.574,288.6,23.45,15952,720.02,0.0451,2.5415E+06,0.8,-0.01,0.3939,"WMa,TruStrain™",16.049,0.101
,88,99.31,292.4,23.44,16122,766.48,0.0475,2.5687E+06,0.8,-0.01,0.39812,"WMa,TruStrain™",16.221,0.101
,89,103.205,296.3,23.44,16200,813.3,0.0502,2.5816E+06,0.8,-0.01,0.40012,"WMa,TruStrain™",16.302,0.101
,90,107.266,300.3,23.44,16289,719.64,0.0442,2.5949E+06,0.8,-0.01,0.40219,"WMa,TruStrain™",16.387,0.101
,91,111.499,304.6,23.44,16294,766.68,0.0471,2.5962E+06,0.8,-0.01,0.40239,"WMa,TruStrain™",16.395,0.101
,92,115.912,309,23.44,16454,781.8,0.0475,2.6217E+06,0.8,-0.01,0.40634,"WMa,TruStrain™",16.556,0.101
,93,120.513,313.6,23.44,16422,717.32,0.0437,2.6162E+06,0.8,-0.01,0.40549,"WMa,TruStrain™",16.521,0.101
,94,125.309,318.4,23.44,16603,804.19,0.0484,2.6455E+06,0.8,-0.01,0.41004,"WMa,TruStrain™",16.706,0.101
,95,130.309,323.4,23.44,16651,714.55,0.0429,2.6526E+06,0.8,-0.01,0.41112,"WMa,TruStrain™",16.75,0.101
,,,,,,,,,,,,,,
Interval and data points:,3,5,,,,,,,,,,,,
Interval data:,Point No.,Time,Test Time,Temperature,Storage Modulus,Loss Modulus,Loss Factor,Complex Viscosity,Gap,Normal Force,Torque,Status,Shear Stress,Shear Strain
,,,,,,,,,,,,,,
,,[s],[s],[°C],[Pa],[Pa],[1],[mPa·s],[mm],[N],[µN·m],,[Pa],[%]
,1,131.311,324.4,23.45,16653,680.84,0.0409,2.6526E+06,0.8,-0.01,0.41113,"WMa,TruStrain™",16.751,0.101
,2,132.311,325.4,23.44,16713,900.54,0.0539,2.6637E+06,0.8,-0.01,0.41285,"WMa,TruStrain™",16.821,0.101
,3,133.311,326.4,23.45,16652,683.73,0.0411,2.6525E+06,0.8,-0.02,0.41111,"WMa,TruStrain™",16.75,0.101
,4,134.311,327.4,23.44,16713,894.92,0.0535,2.6638E+06,0.8,-0.02,0.41286,"WMa,TruStrain™",16.821,0.101
,5,135.311,328.4,23.44,16710,711.47,0.0426,2.6618E+06,0.8,-0.02,0.41254,"WMa,TruStrain™",16.808,0.101
,,,,,,,,,,,,,,
Result:,Post-UV recovery,,,,,,,,,,,,,
,,,,,,,,,,,,,,
Interval and data points:,1,38,,,,,,,,,,,,
Interval data:,Point No.,Time,Test Time,Temperature,Storage Modulus,Loss Modulus,Loss Factor,Complex Viscosity,Gap,Normal Force,Torque,Status,Shear Stress,Shear Strain
,,,,,,,,,,,,,,
,,[s],[s],[°C],[Pa],[Pa],[1],[mPa·s],[mm],[N],[µN·m],,[Pa],[%]
,1,0.1,340.7,23.45,161.07,3.2214E+06,2E+04,5.127E+08,0.8,-0.02,0.71011,"ME-,WMa,taD,TruStrain™",28.932,0.000898
,2,0.207,340.8,23.45,28.394,5.6787E+05,2E+04,9.0379E+07,0.8,-0.02,1.4315,"ME-,WMa,taD,TruStrain™",58.325,0.0103
,3,0.32,340.9,23.45,17.192,3.4384E+05,2E+04,5.4724E+07,0.8,-0.02,1.5703,"ME-,WMa,taD,TruStrain™",63.98,0.0186
,4,0.441,341,23.45,11.084,2.2168E+05,2E+04,3.5282E+07,0.8,-0.02,1.5743,"ME-,WMa,taD,TruStrain™",64.144,0.0289
,5,0.569,341.2,23.45,7.4719,1.4944E+05,2E+04,2.3784E+07,0.8,-0.02,1.5141,"ME-,WMa,taD,TruStrain™",61.692,0.0413
,6,0.705,341.3,23.45,5.1309,1.0262E+05,2E+04,1.6332E+07,0.8,-0.02,1.4381,"ME-,WMa,taD,TruStrain™",58.594,0.0571
,7,0.851,341.4,23.45,3.7273,74546,2E+04,1.1864E+07,0.8,-0.02,1.3776,"ME-,WMa,taD,TruStrain™",56.127,0.0753
,8,1.005,341.6,23.45,2.9759,59517,2E+04,9.4725E+06,0.8,-0.02,1.3428,"ME-,WMa,taD,TruStrain™",54.712,0.0919
,9,1.17,341.8,23.45,17047,11407,0.669,3.2645E+06,0.8,-0.02,0.54362,"ME-,WMa,TruStrain™",22.149,0.108
,10,1.345,341.9,23.45,21378,3894.5,0.182,3.4584E+06,0.8,-0.02,0.58517,"MV-,WMa,TruStrain™",23.842,0.11
,11,1.531,342.1,23.45,17918,4975.7,0.278,2.9597E+06,0.8,-0.02,0.50709,"MV-,WMa,TruStrain™",20.661,0.111
,12,1.73,342.3,23.45,16153,3318.9,0.205,2.6245E+06,0.8,-0.02,0.44642,"MV-,WMa,TruStrain™",18.189,0.11
,13,1.941,342.5,23.45,16787,2328.9,0.139,2.6974E+06,0.8,-0.02,0.44121,"MV-,WMa,TruStrain™",17.976,0.106
,14,2.165,342.8,23.45,17588,885.29,0.0503,2.8027E+06,0.8,-0.02,0.4361,"MV-,WMa,TruStrain™",17.768,0.101
,15,2.404,343,23.44,17400,520.12,0.0299,2.7706E+06,0.8,-0.02,0.42736,"MV-,WMa,TruStrain™",17.412,0.1
,16,2.658,343.3,23.44,17184,853.02,0.0496,2.7383E+06,0.8,-0.02,0.42231,"WMa,TruStrain™",17.206,0.1
,17,2.929,343.5,23.44,17094,1255.4,0.0734,2.728E+06,0.8,-0.02,0.42071,"WMa,TruStrain™",17.141,0.1
,18,3.217,343.8,23.45,17495,772.9,0.0442,2.7871E+06,0.8,-0.02,0.4299,"WMa,TruStrain™",17.516,0.1
,19,3.524,344.1,23.45,18012,596.9,0.0331,2.8682E+06,0.8,-0.02,0.44261,"WMa,TruStrain™",18.033,0.1
,20,3.85,344.4,23.45,18281,90.345,0.00494,2.9095E+06,0.8,-0.02,0.4493,"WMa,TruStrain™",18.306,0.1
,21,4.197,344.8,23.45,17811,26.079,0.00146,2.8347E+06,0.8,-0.02,0.43815,"MV-,WMa,TruStrain™",17.852,0.1
,22,4.567,345.2,23.45,17626,350.46,0.0199,2.8059E+06,0.8,-0.02,0.43402,"MV-,WMa,TruStrain™",17.683,0.1
,23,4.96,345.6,23.45,17748,685.16,0.0386,2.8268E+06,0.8,-0.02,0.4375,"WMa,TruStrain™",17.825,0.1
,24,5.378,346,23.45,17790,754.43,0.0424,2.8338E+06,0.8,-0.02,0.43881,"WMa,TruStrain™",17.879,0.1
,25,5.823,346.4,23.45,17604,373.14,0.0212,2.8024E+06,0.8,-0.02,0.43408,"WMa,TruStrain™",17.686,0.1
,26,6.297,346.9,23.45,17247,432.98,0.0251,2.7458E+06,0.8,-0.02,0.42536,"WMa,TruStrain™",17.331,0.1
,27,6.802,347.4,23.45,18133,641.43,0.0354,2.8878E+06,0.8,-0.02,0.44739,"WMa,TruStrain™",18.228,0.1
,28,7.338,347.9,23.45,18175,414.09,0.0228,2.8933E+06,0.8,-0.02,0.44832,"WMa,TruStrain™",18.266,0.1
,29,7.91,348.5,23.45,17931,787.36,0.0439,2.8566E+06,0.8,-0.02,0.44267,"WMa,TruStrain™",18.036,0.1
,30,8.517,349.1,23.45,18019,1069.8,0.0594,2.8729E+06,0.8,-0.02,0.44521,"WMa,TruStrain™",18.14,0.1
,31,9.164,349.8,23.45,18218,921.03,0.0506,2.9032E+06,0.8,-0.02,0.4499,"WMa,TruStrain™",18.331,0.1
,32,9.853,350.4,23.45,17768,811.33,0.0457,2.8307E+06,0.8,-0.02,0.43872,"WMa,TruStrain™",17.875,0.1
,33,10.585,351.2,23.45,17748,678.81,0.0382,2.8267E+06,0.8,-0.02,0.43812,"WMa,TruStrain™",17.851,0.101
,34,11.365,352,23.45,17621,692.23,0.0393,2.8067E+06,0.8,-0.02,0.43501,"WMa,TruStrain™",17.724,0.101
,35,12.195,352.8,23.45,17859,821.73,0.046,2.8453E+06,0.8,-0.02,0.44099,"WMa,TruStrain™",17.968,0.101
,36,13.078,353.7,23.45,17705,708.79,0.04,2.8201E+06,0.8,-0.02,0.43709,"WMa,TruStrain™",17.809,0.101
,37,14.017,354.6,23.45,17700,698.15,0.0394,2.8192E+06,0.8,-0.02,0.43695,"WMa,TruStrain™",17.803,0.101
,38,15.017,355.6,23.45,17789,667.86,0.0375,2.8332E+06,0.8,-0.02,0.43912,"WMa,TruStrain™",17.891,0.101
,,,,,,,,,,,,,,
Interval and data points:,2,38,,,,,,,,,,,,
Interval data:,Point No.,Time,Test Time,Temperature,Storage Modulus,Loss Modulus,Loss Factor,Complex Viscosity,Gap,Normal Force,Torque,Status,Shear Stress,Shear Strain
,,,,,,,,,,,,,,
,,[s],[s],[°C],[Pa],[Pa],[1],[mPa·s],[mm],[N],[µN·m],,[Pa],[%]
,1,15.119,355.7,23.45,1.2165E+07,1.9623E+06,0.161,1.9612E+09,0.8,-0.08,1610.7,"WMa,TruStrain™",65626,0.533
,2,15.226,355.8,23.45,19.115,3.823E+05,2E+04,6.0845E+07,0.8,0.02,2573.3,"ME-,MV-,WMa,taD,TruStrain™",1.0485E+05,27.4
,3,15.339,355.9,23.45,1.0641E+05,5.3206,5E-05,1.6936E+07,0.8,-0.01,1042.1,"ME-,MV-,WMa,taD,TruStrain™",42461,39.9
,4,15.46,356.1,23.45,95299,4.765,5E-05,1.5167E+07,0.8,-0.01,929.08,"ME-,MV-,WMa,taD,TruStrain™",37854,39.7
,5,15.588,356.2,23.45,4461.9,54743,12.3,8.7415E+06,0.8,-0.02,581.92,"ME-,MV-,WMa,TruStrain™",23710,43.2
,6,15.724,356.3,23.45,1.2101E+05,39244,0.324,2.0247E+07,0.8,0.01,3077.1,"MV-,WMa,TruStrain™",1.2537E+05,98.6
,7,15.87,356.5,23.45,11655,68053,5.84,1.0989E+07,0.8,0.01,4096.2,"WMa,TruStrain™",1.6689E+05,242
,8,16.024,356.6,23.45,748.68,42188,56.4,6.7155E+06,0.8,0,4727.3,"WMa,TruStrain™",1.9261E+05,456
,9,16.189,356.8,23.45,16901,27414,1.62,5.1256E+06,0.8,-0.03,5158.1,"ME-,WMa,taD,TruStrain™",2.1016E+05,653
,10,16.364,357,23.45,1.4649,29298,2E+04,4.6629E+06,0.8,-0.03,7239.1,"ME-,WMa,taD,TruStrain™",2.9495E+05,1.01E+03
,11,16.55,357.1,23.45,666.32,20388,30.6,3.2466E+06,0.8,0,6863.7,"WMa,TruStrain™",2.7965E+05,1.37E+03
,12,16.749,357.3,23.45,0.55431,11086,2E+04,1.7644E+06,0.8,0.02,4480.8,"ME-,WMa,taD,TruStrain™",1.8256E+05,1.65E+03
,13,16.96,357.6,23.45,0.13679,2735.9,2E+04,4.3543E+05,0.8,0,1196.5,"ME-,WMa,taD,TruStrain™",48750,1.78E+03
,14,17.184,357.8,23.45,852.91,700.23,0.821,1.7563E+05,0.8,-0.03,500.39,"MV-,WMa,TruStrain™",20388,1.85E+03
,15,17.423,358,23.45,883.11,3119.7,3.53,5.1603E+05,0.8,-0.02,1415.2,"MV-,WMa,TruStrain™",57661,1.78E+03
,16,17.677,358.3,23.45,305.49,3239.5,10.6,5.1787E+05,0.8,0.01,1352.2,"MV-,WMa,TruStrain™",55095,1.69E+03
,17,17.948,358.5,23.45,432.22,2701.3,6.25,4.3539E+05,0.8,0,1078.8,"MV-,WMa,TruStrain™",43953,1.61E+03
,18,18.236,358.8,23.45,172.01,2107.8,12.3,3.3658E+05,0.8,-0.03,793.34,"MV-,WMa,TruStrain™",32324,1.53E+03
,19,18.543,359.1,23.45,93.58,1615.4,17.3,2.5754E+05,0.8,-0.01,585.67,"MV-,WMa,TruStrain™",23863,1.47E+03
,20,18.869,359.5,23.45,31.411,1443.1,45.9,2.2972E+05,0.8,0.01,504.05,"MV-,WMa,TruStrain™",20537,1.42E+03
,21,19.216,359.8,23.45,43.63,1339.3,30.7,2.1327E+05,0.8,-0.03,452.51,"MV-,WMa,TruStrain™",18437,1.38E+03
,22,19.586,360.2,23.45,30.953,1264.6,40.9,2.0132E+05,0.8,0,413.41,"MV-,WMa,TruStrain™",16844,1.33E+03
,23,19.979,360.6,23.45,10.394,1191.2,115,1.8959E+05,0.8,0,376.77,"MV-,WMa,TruStrain™",15351,1.29E+03
,24,20.397,361,23.45,0.63032,1129.3,1.79E+03,1.7974E+05,0.8,-0.02,343.71,"ME-,MV-,WMa,TruStrain™",14004,1.24E+03
,25,20.842,361.4,23.45,39.905,1036.2,26,1.6503E+05,0.8,0.01,304.22,"MV-,WMa,TruStrain™",12395,1.2E+03
,26,21.316,361.9,23.45,70.609,884.62,12.5,1.4124E+05,0.8,-0.02,252.98,"MV-,WMa,TruStrain™",10307,1.16E+03
,27,21.821,362.4,23.45,78.478,722.13,9.2,1.1561E+05,0.8,0,201.55,"MV-,WMa,TruStrain™",8211.9,1.13E+03
,28,22.357,363,23.45,86.442,582.27,6.74,93686,0.8,-0.02,158.95,"MV-,WMa,TruStrain™",6476,1.1E+03
,29,22.929,363.5,23.45,83.487,451.33,5.41,73050,0.8,0,120.75,"MV-,WMa,TruStrain™",4919.7,1.07E+03
,30,23.536,364.1,23.45,83.302,311.24,3.74,51279,0.8,-0.01,82.887,"MV-,WMa,TruStrain™",3377.1,1.05E+03
,31,24.183,364.8,23.45,53.041,183.31,3.46,30372,0.8,-0.02,48.213,"MV-,WMa,TruStrain™",1964.4,1.03E+03
,32,24.872,365.5,23.45,15.943,38.85,2.44,6683.5,0.8,0,10.521,"MV-,WMa,TruStrain™",428.66,1.02E+03
,33,25.604,366.2,23.45,23.902,35.582,1.49,6822.1,0.8,-0.01,10.69,"WMa,TruStrain™",435.57,1.02E+03
,34,26.384,367,23.45,13.766,59.255,4.3,9681.9,0.8,-0.02,15.076,"WMa,TruStrain™",614.26,1.01E+03
,35,27.214,367.8,23.45,10.902,107.21,9.83,17151,0.8,-0.02,26.65,"WMa,TruStrain™",1085.8,1.01E+03
,36,28.097,368.7,23.45,5.141,123.02,23.9,19597,0.8,-0.01,30.405,"WMa,TruStrain™",1238.8,1.01E+03
,37,29.036,369.6,23.45,3.6797,133.94,36.4,21325,0.8,-0.01,33.064,"WMa,TruStrain™",1347.2,1.01E+03
,38,30.036,370.6,23.45,3.2581,137.65,42.2,21913,0.8,-0.01,33.967,"WMa,TruStrain™",1384,1.01E+03
,,,,,,,,,,,,,,
Interval and data points:,3,38,,,,,,,,,,,,
Interval data:,Point No.,Time,Test Time,Temperature,Storage Modulus,Loss Modulus,Loss Factor,Complex Viscosity,Gap,Normal Force,Torque,Status,Shear Stress,Shear Strain
,,,,,,,,,,,,,,
,,[s],[s],[°C],[Pa],[Pa],[1],[mPa·s],[mm],[N],[µN·m],,[Pa],[%]
,1,30.138,370.7,23.45,8290.8,0.41454,5E-05,1.3195E+06,0.8,0.23,2029.8,"ME-,MV-,WMa,taD,TruStrain™",82703,998
,2,30.245,370.8,23.45,1354.7,11220,8.28,1.7988E+06,0.8,-0.01,2616.3,"ME-,MV-,WMa,TruStrain™",1.066E+05,943
,3,30.358,371,23.45,2389.5,10553,4.42,1.722E+06,0.8,-0.01,2190.4,"MV-,WMa,TruStrain™",89244,825
,4,30.479,371.1,23.45,4453.9,12126,2.72,2.056E+06,0.8,-0.01,2236.3,"MV-,WMa,TruStrain™",91115,705
,5,30.607,371.2,23.45,7290.9,15584,2.14,2.7383E+06,0.8,-0.01,2449.4,"MV-,WMa,TruStrain™",99798,580
,6,30.743,371.3,23.45,11687,21121,1.81,3.8418E+06,0.8,-0.01,2645.8,"MV-,WMa,TruStrain™",1.078E+05,447
,7,30.889,371.5,23.45,24384,31575,1.29,6.3495E+06,0.8,-0.01,2725.3,"MV-,WMa,TruStrain™",1.1104E+05,278
,8,31.043,371.6,23.45,72370,15480,0.214,1.1779E+07,0.8,-0.01,2589.3,"MV-,WMa,TruStrain™",1.055E+05,143
,9,31.208,371.8,23.45,27278,1.3639,5E-05,4.3415E+06,0.8,-0.01,1058.3,"ME-,WMa,taD,TruStrain™",43121,158
,10,31.383,372,23.45,0.29229,5845.9,2E+04,9.304E+05,0.8,-0.01,233.1,"ME-,MV-,WMa,TruStrain™",9497.3,162
,11,31.569,372.2,23.45,2332,14228,6.1,2.2946E+06,0.8,-0.01,522.07,"MV-,WMa,TruStrain™",21271,148
,12,31.768,372.4,23.45,3012.6,31176,10.3,4.9849E+06,0.8,-0.01,777.72,"MV-,WMa,TruStrain™",31687,101
,13,31.979,372.6,23.45,3.8572,77143,2E+04,1.2278E+07,0.8,-0.01,779.02,"ME-,MV-,WMa,taD,TruStrain™",31740,41.1
,14,32.203,372.8,23.45,18.326,3.6653E+05,2E+04,5.8335E+07,0.8,-0.01,492.01,"ME-,MV-,WMa,taD,TruStrain™",20046,5.47
,15,32.442,373,23.45,4.614E+05,23.07,5E-05,7.3434E+07,0.8,-0.01,87.377,"ME-,MV-,WMa,taD,TruStrain™",3560.1,0.772
,16,32.696,373.3,23.45,1.5192E+05,56459,0.372,2.5795E+07,0.8,-0.01,1.9028,"ME-,MV-,WMa,TruStrain™",77.525,0.0478
,17,32.967,373.6,23.45,12123,2758.6,0.228,1.9787E+06,0.8,-0.01,0.17938,"WMa,TruStrain™",7.3085,0.0588
,18,33.255,373.9,23.45,13789,5662.5,0.411,2.3724E+06,0.8,-0.01,0.22491,"WMa,TruStrain™",9.1637,0.0615
,19,33.562,374.2,23.45,15137,10606,0.701,2.9416E+06,0.8,-0.01,0.32599,"WMa,TruStrain™",13.282,0.0719
,20,33.888,374.5,23.45,14553,9373.9,0.644,2.7551E+06,0.8,-0.01,0.37016,"WMa,TruStrain™",15.082,0.0871
,21,34.235,374.8,23.45,16543,5329,0.322,2.7662E+06,0.8,-0.01,0.43533,"WMa,TruStrain™",17.737,0.102
,22,34.605,375.2,23.45,15935,1924.6,0.121,2.5546E+06,0.8,-0.01,0.43135,"WMa,TruStrain™",17.575,0.109
,23,34.998,375.6,23.45,16456,231.32,0.0141,2.6192E+06,0.8,-0.01,0.44317,"WMa,TruStrain™",18.056,0.11
,24,35.416,376,23.45,16790,229.82,0.0137,2.6725E+06,0.8,-0.01,0.44154,"MV-,WMa,TruStrain™",17.99,0.107
,25,35.861,376.5,23.45,16628,327.68,0.0197,2.647E+06,0.8,-0.01,0.42635,"WMa,TruStrain™",17.371,0.104
,26,36.335,376.9,23.45,16777,689.92,0.0411,2.6724E+06,0.8,-0.01,0.42278,"WMa,TruStrain™",17.226,0.103
,27,36.84,377.4,23.45,17002,373.4,0.022,2.7066E+06,0.8,-0.01,0.4249,"WMa,TruStrain™",17.312,0.102
,28,37.376,378,23.45,16458,444.77,0.027,2.6203E+06,0.8,-0.01,0.40972,"WMa,TruStrain™",16.693,0.101
,29,37.948,378.5,23.45,16683,740.09,0.0444,2.6578E+06,0.8,-0.01,0.41425,"WMa,TruStrain™",16.878,0.101
,30,38.555,379.2,23.45,17202,950.04,0.0552,2.742E+06,0.8,-0.01,0.42628,"WMa,TruStrain™",17.368,0.101
,31,39.202,379.8,23.45,17161,628.59,0.0366,2.733E+06,0.8,-0.01,0.42426,"WMa,TruStrain™",17.286,0.101
,32,39.891,380.5,23.45,16757,391.96,0.0234,2.6676E+06,0.8,-0.01,0.41394,"WMa,TruStrain™",16.865,0.101
,33,40.623,381.2,23.45,16982,854.66,0.0503,2.7062E+06,0.8,-0.01,0.41979,"WMa,TruStrain™",17.104,0.101
,34,41.403,382,23.45,16696,889.9,0.0533,2.661E+06,0.8,-0.01,0.41258,"WMa,TruStrain™",16.81,0.101
,35,42.233,382.8,23.45,16570,720.13,0.0435,2.6397E+06,0.8,-0.01,0.4092,"WMa,TruStrain™",16.672,0.101
,36,43.116,383.7,23.45,16705,639.24,0.0383,2.6607E+06,0.8,-0.01,0.41241,"WMa,TruStrain™",16.803,0.101
,37,44.055,384.7,23.45,16717,752.22,0.045,2.6633E+06,0.8,-0.01,0.4128,"WMa,TruStrain™",16.819,0.101
,38,45.055,385.7,23.45,16904,648.48,0.0384,2.6924E+06,0.8,-0.01,0.41728,"WMa,TruStrain™",17.002,0.101
,,,,,,,,,,,,,,
Interval and data points:,4,38,,,,,,,,,,,,
Interval data:,Point No.,Time,Test Time,Temperature,Storage Modulus,Loss Modulus,Loss Factor,Complex Viscosity,Gap,Normal Force,Torque,Status,Shear Stress,Shear Strain
,,,,,,,,,,,,,,
,,[s],[s],[°C],[Pa],[Pa],[1],[mPa·s],[mm],[N],[µN·m],,[Pa],[%]
,1,45.158,385.8,23.45,2.0032E+06,4.7016E+05,0.235,3.2748E+08,0.8,-0.09,3969.1,"WMa,TruStrain™",1.6172E+05,7.86
,2,45.265,385.9,23.45,2.4385E+05,12.193,5E-05,3.8811E+07,0.8,0.27,4330.9,"ME-,WMa,taD,TruStrain™",1.7645E+05,72.4
,3,45.378,386,23.45,15.18,3.0361E+05,2E+04,4.8321E+07,0.8,-0.03,8078.6,"ME-,MV-,WMa,taD,TruStrain™",3.2915E+05,108
,4,45.499,386.1,23.45,7.6288,95328,1.25E+04,1.5172E+07,0.8,-0.04,2335.5,"ME-,MV-,WMa,TruStrain™",95157,99.8
,5,45.627,386.2,23.45,50722,16445,0.324,8.4863E+06,0.8,0,1720,"MV-,WMa,TruStrain™",70078,131
,6,45.763,386.4,23.45,18763,17488,0.932,4.0822E+06,0.8,0,1696.8,"WMa,TruStrain™",69134,270
,7,45.909,386.5,23.45,9446.3,19980,2.12,3.5174E+06,0.8,0.01,2492.1,"WMa,TruStrain™",1.0154E+05,459
,8,46.063,386.7,23.45,6010.6,19417,3.23,3.2349E+06,0.8,-0.01,3082.5,"WMa,TruStrain™",1.2559E+05,618
,9,46.228,386.8,23.45,19909,3878.8,0.195,3.2283E+06,0.8,-0.04,4226.4,"ME-,MV-,WMa,TruStrain™",1.722E+05,849
,10,46.403,387,23.45,1.5073,30145,2E+04,4.7977E+06,0.8,-0.03,8390.3,"ME-,WMa,taD,TruStrain™",3.4185E+05,1.13E+03
,11,46.589,387.2,23.45,0.76967,15393,2E+04,2.4499E+06,0.8,0,5404.7,"ME-,WMa,taD,TruStrain™",2.2021E+05,1.43E+03
,12,46.788,387.4,23.45,0.45315,9063,2E+04,1.4424E+06,0.8,0.01,3498.4,"ME-,WMa,taD,TruStrain™",1.4254E+05,1.57E+03
,13,46.999,387.6,23.45,6181,0.30905,5E-05,9.8373E+05,0.8,-0.01,2496.4,"ME-,WMa,taD,TruStrain™",1.0171E+05,1.65E+03
,14,47.223,387.8,23.45,3543.6,0.17718,5E-05,5.6398E+05,0.8,-0.03,1445.9,"ME-,WMa,taD,TruStrain™",58911,1.66E+03
,15,47.462,388.1,23.45,0.16005,3201,2E+04,5.0945E+05,0.8,-0.02,1249.2,"ME-,MV-,WMa,taD,TruStrain™",50895,1.59E+03
,16,47.716,388.3,23.45,702.69,2475.4,3.52,4.0954E+05,0.8,0.01,949.7,"ME-,MV-,WMa,TruStrain™",38694,1.5E+03
,17,47.987,388.6,23.45,549.15,2163.2,3.94,3.552E+05,0.8,-0.01,785.44,"MV-,WMa,TruStrain™",32002,1.43E+03
,18,48.275,388.9,23.45,160.88,1736.6,10.8,2.7757E+05,0.8,-0.03,588.31,"MV-,WMa,TruStrain™",23970,1.37E+03
,19,48.582,389.2,23.45,84.342,1435.9,17,2.2892E+05,0.8,0,469.37,"MV-,WMa,TruStrain™",19124,1.33E+03
,20,48.908,389.5,23.45,12.91,1255,97.2,1.9975E+05,0.8,0,397.19,"MV-,WMa,TruStrain™",16183,1.29E+03
,21,49.255,389.9,23.45,1.2205,1144.6,938,1.8216E+05,0.8,-0.03,351.1,"MV-,WMa,TruStrain™",14305,1.25E+03
,22,49.625,390.2,23.45,9.6054,1043.2,109,1.6603E+05,0.8,0,311.13,"MV-,WMa,TruStrain™",12677,1.22E+03
,23,50.018,390.6,23.45,21.975,935.35,42.6,1.4891E+05,0.8,-0.01,271.51,"MV-,WMa,TruStrain™",11062,1.18E+03
,24,50.436,391,23.45,19.26,842.8,43.8,1.3417E+05,0.8,-0.02,237.78,"MV-,WMa,TruStrain™",9688,1.15E+03
,25,50.881,391.5,23.45,48.689,743.5,15.3,1.1858E+05,0.8,0,203.79,"MV-,WMa,TruStrain™",8303.2,1.11E+03
,26,51.355,392,23.45,80.954,583.79,7.21,93802,0.8,-0.03,157.45,"MV-,WMa,TruStrain™",6415.3,1.09E+03
,27,51.86,392.5,23.45,78.448,413.36,5.27,66962,0.8,0,110.47,"MV-,WMa,TruStrain™",4500.9,1.07E+03
,28,52.396,393,23.45,75.628,283.95,3.75,46767,0.8,-0.02,76.013,"MV-,WMa,TruStrain™",3097.1,1.05E+03
,29,52.968,393.6,23.45,64.525,195.54,3.03,32772,0.8,0,52.494,"MV-,WMa,TruStrain™",2138.8,1.04E+03
,30,53.575,394.2,23.45,47.598,110.95,2.33,19215,0.8,-0.01,30.38,"MV-,WMa,TruStrain™",1237.8,1.03E+03
,31,54.222,394.8,23.45,20.846,21.704,1.04,4789.6,0.8,-0.02,7.5093,"MV-,WMa,TruStrain™",305.96,1.02E+03
,32,54.911,395.5,23.45,6.6922,60.159,8.99,9633.6,0.8,0,15.055,"WMa,TruStrain™",613.39,1.01E+03
,33,55.643,396.2,23.45,14.635,84.852,5.8,13704,0.8,-0.01,21.354,"WMa,TruStrain™",870.03,1.01E+03
,34,56.423,397,23.45,6.1926,101.24,16.3,16142,0.8,-0.02,25.078,"WMa,TruStrain™",1021.8,1.01E+03
,35,57.253,397.8,23.45,5.8529,124.06,21.2,19766,0.8,-0.02,30.673,"WMa,TruStrain™",1249.7,1.01E+03
,36,58.136,398.7,23.45,2.4378,133.27,54.7,21214,0.8,-0.02,32.896,"WMa,TruStrain™",1340.3,1.01E+03
,37,59.075,399.7,23.45,1.9367,137.68,71.1,21915,0.8,-0.01,33.972,"WMa,TruStrain™",1384.1,1.01E+03
,38,60.075,400.7,23.45,1.7065,140.08,82.1,22296,0.8,-0.01,34.558,"WMa,TruStrain™",1408,1.01E+03
,,,,,,,,,,,,,,
Interval and data points:,5,38,,,,,,,,,,,,
Interval data:,Point No.,Time,Test Time,Temperature,Storage Modulus,Loss Modulus,Loss Factor,Complex Viscosity,Gap,Normal Force,Torque,Status,Shear Stress,Shear Strain
,,,,,,,,,,,,,,
,,[s],[s],[°C],[Pa],[Pa],[1],[mPa·s],[mm],[N],[µN·m],,[Pa],[%]
,1,60.178,400.8,23.45,11196,0.5598,5E-05,1.7819E+06,0.8,0.28,2757,"ME-,MV-,WMa,taD,TruStrain™",1.1233E+05,1E+03
,2,60.285,400.9,23.45,3294.4,11988,3.64,1.9787E+06,0.8,0,2744.3,"ME-,MV-,WMa,TruStrain™",1.1181E+05,899
,3,60.398,401,23.45,7030.2,7855.5,1.12,1.6778E+06,0.8,-0.01,2018.6,"MV-,WMa,TruStrain™",82244,780
