Repository: jg9zk/APRheoPlotR

A package to parse Anton Paar Rheocompass csvs for quick plotting with ggplot2<br/>

install.packages("devtools")<br/>
devtools::install_github("APRheoPlotR",username="jg9zk")

Download getting_started.html and open it in a browser for a tutorial.

File: gelma_fibers_diff_size_recovery_osc.csv (part 6 of 21)
Interval and data points:,1,38,,,,,,,,,,,,
Interval data:,Point No.,Time,Test Time,Temperature,Storage Modulus,Loss Modulus,Loss Factor,Complex Viscosity,Gap,Normal Force,Torque,Status,Shear Stress,Shear Strain
,,,,,,,,,,,,,,
,,[s],[s],[°C],[Pa],[Pa],[1],[mPa·s],[mm],[N],[µN·m],,[Pa],[%]
,4,60.519,401.1,23.45,10882,7854.7,0.722,2.1359E+06,0.8,-0.01,2205.3,"MV-,WMa,TruStrain™",89853,670
,5,60.647,401.2,23.45,15221,10047,0.66,2.9026E+06,0.8,-0.01,2404.1,"MV-,WMa,TruStrain™",97953,537
,6,60.783,401.4,23.45,22200,13226,0.596,4.1127E+06,0.8,-0.01,2455.3,"MV-,WMa,TruStrain™",1.0004E+05,387
,7,60.929,401.5,23.45,35820,14496,0.405,6.1501E+06,0.8,-0.01,2362.2,"MV-,WMa,TruStrain™",96246,249
,8,61.083,401.7,23.45,64054,35301,0.551,1.164E+07,0.8,-0.01,2117.8,"MV-,WMa,TruStrain™",86286,118
,9,61.248,401.8,23.45,70660,3.533,5E-05,1.1246E+07,0.8,-0.01,2555.6,"ME-,MV-,WMa,taD,TruStrain™",1.0412E+05,147
,10,61.424,402,23.45,11668,0.58339,5E-05,1.857E+06,0.8,-0.01,431.16,"ME-,MV-,WMa,taD,TruStrain™",17567,151
,11,61.609,402.2,23.45,0.80654,16131,2E+04,2.5673E+06,0.8,-0.01,492.69,"ME-,MV-,WMa,taD,TruStrain™",20074,124
,12,61.808,402.4,23.45,1.7669,35337,2E+04,5.6241E+06,0.8,-0.01,706.62,"ME-,MV-,WMa,taD,TruStrain™",28790,81.5
,13,62.019,402.6,23.45,4.4327,88653,2E+04,1.411E+07,0.8,-0.01,700.52,"ME-,MV-,WMa,taD,TruStrain™",28542,32.2
,14,62.243,402.8,23.45,3.0335E+05,15.168,5E-05,4.828E+07,0.8,-0.01,429.84,"ME-,MV-,WMa,taD,TruStrain™",17513,5.77
,15,62.482,403.1,23.45,2.5669E+05,12.835,5E-05,4.0854E+07,0.8,-0.01,54.566,"ME-,MV-,WMa,taD,TruStrain™",2223.2,0.866
,16,62.736,403.3,23.45,41883,16272,0.389,7.1513E+06,0.8,-0.01,0.5326,"ME-,MV-,WMa,TruStrain™",21.7,0.0483
,17,63.007,403.6,23.45,13785,3534.9,0.256,2.2649E+06,0.8,-0.01,0.19996,"WMa,TruStrain™",8.147,0.0572
,18,63.295,403.9,23.45,14532,7239.1,0.498,2.584E+06,0.8,-0.01,0.24265,"WMa,TruStrain™",9.8864,0.0609
,19,63.602,404.2,23.45,13788,11651,0.845,2.873E+06,0.8,-0.01,0.3151,"WMa,TruStrain™",12.838,0.0711
,20,63.928,404.5,23.45,13964,10054,0.72,2.7385E+06,0.8,-0.01,0.37056,"WMa,TruStrain™",15.098,0.0877
,21,64.275,404.9,23.45,16085,6572.7,0.409,2.7655E+06,0.8,-0.01,0.44296,"WMa,TruStrain™",18.048,0.104
,22,64.645,405.2,23.45,16818,2481.8,0.148,2.7057E+06,0.8,-0.01,0.46624,"WMa,TruStrain™",18.996,0.112
,23,65.038,405.6,23.45,16311,483.66,0.0297,2.5971E+06,0.8,-0.01,0.44468,"MV-,WMa,TruStrain™",18.118,0.111
,24,65.456,406.1,23.45,15841,936.86,0.0591,2.5255E+06,0.8,-0.01,0.41917,"MV-,WMa,TruStrain™",17.078,0.108
,25,65.901,406.5,23.45,15391,2.8696,0.000186,2.4495E+06,0.8,-0.01,0.3961,"MV-,WMa,TruStrain™",16.139,0.105
,26,66.375,407,23.45,15591,233.84,0.015,2.4817E+06,0.8,-0.01,0.39379,"WMa,TruStrain™",16.044,0.103
,27,66.88,407.5,23.45,16087,991.89,0.0617,2.5653E+06,0.8,-0.01,0.40363,"WMa,TruStrain™",16.446,0.102
,28,67.416,408,23.45,17042,1190.3,0.0698,2.7189E+06,0.8,-0.01,0.426,"WMa,TruStrain™",17.357,0.102
,29,67.988,408.6,23.45,16494,473.41,0.0287,2.6261E+06,0.8,-0.01,0.41016,"WMa,TruStrain™",16.711,0.101
,30,68.595,409.2,23.45,15667,291.85,0.0186,2.4939E+06,0.8,-0.01,0.38852,"WMa,TruStrain™",15.83,0.101
,31,69.242,409.8,23.45,15716,1040.9,0.0662,2.5068E+06,0.8,-0.01,0.38977,"WMa,TruStrain™",15.881,0.101
,32,69.931,410.5,23.45,16282,1240.2,0.0762,2.5988E+06,0.8,-0.01,0.40367,"WMa,TruStrain™",16.447,0.101
,33,70.663,411.3,23.45,16468,627.68,0.0381,2.6229E+06,0.8,-0.01,0.40704,"WMa,TruStrain™",16.584,0.101
,34,71.443,412,23.45,16543,830.79,0.0502,2.6363E+06,0.8,-0.01,0.40884,"WMa,TruStrain™",16.657,0.101
,35,72.273,412.9,23.45,16516,818.31,0.0495,2.6318E+06,0.8,-0.01,0.40801,"WMa,TruStrain™",16.624,0.101
,36,73.156,413.8,23.45,16475,751.82,0.0456,2.6247E+06,0.8,-0.01,0.40686,"WMa,TruStrain™",16.577,0.101
,37,74.095,414.7,23.45,16502,693.91,0.042,2.6287E+06,0.8,-0.01,0.40744,"WMa,TruStrain™",16.6,0.101
,38,75.095,415.7,23.45,16562,805,0.0486,2.639E+06,0.8,-0.01,0.40902,"WMa,TruStrain™",16.665,0.101
,,,,,,,,,,,,,,
Interval and data points:,6,38,,,,,,,,,,,,
Interval data:,Point No.,Time,Test Time,Temperature,Storage Modulus,Loss Modulus,Loss Factor,Complex Viscosity,Gap,Normal Force,Torque,Status,Shear Stress,Shear Strain
,,,,,,,,,,,,,,
,,[s],[s],[°C],[Pa],[Pa],[1],[mPa·s],[mm],[N],[µN·m],,[Pa],[%]
,1,75.197,415.8,23.45,58864,4.7594E+05,8.09,7.6325E+07,0.8,-0.09,743.04,"WMa,taD,TruStrain™",30274,6.31
,2,75.304,415.9,23.45,3.2279E+05,16.14,5E-05,5.1374E+07,0.8,0.03,2085.4,"ME-,MV-,WMa,taD,TruStrain™",84967,26.3
,3,75.417,416,23.45,6.1077,1.2215E+05,2E+04,1.9441E+07,0.8,-0.01,1138.1,"ME-,MV-,WMa,taD,TruStrain™",46370,38
,4,75.538,416.1,23.45,19911,92121,4.63,1.5E+07,0.8,-0.02,916.66,"MV-,WMa,TruStrain™",37348,39.6
,5,75.666,416.3,23.45,48635,84859,1.74,1.5567E+07,0.8,-0.02,1068.8,"MV-,WMa,TruStrain™",43545,44.5
,6,75.802,416.4,23.45,1.3396E+05,87793,0.655,2.5491E+07,0.8,0.01,2423.9,"MV-,WMa,TruStrain™",98759,61.7
,7,75.948,416.5,23.45,71008,1.2914E+05,1.82,2.3456E+07,0.8,0,5047.7,"MV-,WMa,TruStrain™",2.0566E+05,140
,8,76.102,416.7,23.45,4323,72832,16.8,1.1612E+07,0.8,-0.02,5383.2,"WMa,TruStrain™",2.1933E+05,301
,9,76.267,416.9,23.45,9477.4,49985,5.27,8.0971E+06,0.8,-0.03,6538.1,"ME-,WMa,TruStrain™",2.6638E+05,524
,10,76.442,417,23.45,1.903,38059,2E+04,6.0573E+06,0.8,-0.02,7624,"ME-,WMa,taD,TruStrain™",3.1063E+05,816
,11,76.628,417.2,23.45,1.2161,24321,2E+04,3.8709E+06,0.8,0,6961.4,"ME-,WMa,taD,TruStrain™",2.8363E+05,1.17E+03
,12,76.827,417.4,23.45,0.96688,19338,2E+04,3.0777E+06,0.8,0.01,7294.7,"ME-,WMa,taD,TruStrain™",2.9721E+05,1.54E+03
,13,77.038,417.6,23.45,0.25637,5127.5,2E+04,8.1606E+05,0.8,-0.01,2350.3,"ME-,WMa,taD,TruStrain™",95761,1.87E+03
,14,77.262,417.9,23.45,783.63,323.58,0.413,1.3493E+05,0.8,-0.03,408.49,"ME-,MV-,WMa,TruStrain™",16643,1.96E+03
,15,77.501,418.1,23.45,1505.1,2620.7,1.74,4.8099E+05,0.8,-0.01,1448.6,"MV-,WMa,TruStrain™",59022,1.95E+03
,16,77.755,418.4,23.45,1757.8,3505.8,1.99,6.2418E+05,0.8,0.01,1819.8,"MV-,WMa,TruStrain™",74146,1.89E+03
,17,78.026,418.6,23.45,1234.9,3512.4,2.84,5.9256E+05,0.8,-0.01,1617.8,"MV-,WMa,TruStrain™",65916,1.77E+03
,18,78.314,418.9,23.45,284.05,2292.4,8.07,3.6764E+05,0.8,-0.03,954.84,"MV-,WMa,TruStrain™",38903,1.68E+03
,19,78.621,419.2,23.45,179.68,1714.7,9.54,2.7439E+05,0.8,0,684.3,"MV-,WMa,TruStrain™",27881,1.62E+03
,20,78.947,419.5,23.45,39.378,1505.2,38.2,2.3964E+05,0.8,0,576.97,"MV-,WMa,TruStrain™",23508,1.56E+03
,21,79.294,419.9,23.45,20.771,1437.5,69.2,2.2881E+05,0.8,-0.03,530.13,"MV-,WMa,TruStrain™",21599,1.5E+03
,22,79.664,420.3,23.45,31.821,1388.6,43.6,2.2107E+05,0.8,0,493.94,"MV-,WMa,TruStrain™",20125,1.45E+03
,23,80.057,420.7,23.45,36.914,1338,36.2,2.1304E+05,0.8,-0.01,459.49,"MV-,WMa,TruStrain™",18721,1.4E+03
,24,80.475,421.1,23.45,17.691,1288.1,72.8,2.0503E+05,0.8,-0.02,425.23,"MV-,WMa,TruStrain™",17325,1.34E+03
,25,80.92,421.5,23.45,16.917,1244.9,73.6,1.9815E+05,0.8,0,392.69,"MV-,WMa,TruStrain™",16000,1.29E+03
,26,81.394,422,23.45,38.292,1145.1,29.9,1.8235E+05,0.8,-0.03,347.04,"MV-,WMa,TruStrain™",14140,1.23E+03
,27,81.899,422.5,23.45,63.201,994.48,15.7,1.5859E+05,0.8,0,291.48,"MV-,WMa,TruStrain™",11876,1.19E+03
,28,82.435,423,23.45,85.062,853.75,10,1.3655E+05,0.8,-0.02,242.55,"MV-,WMa,TruStrain™",9882.4,1.15E+03
,29,83.007,423.6,23.45,94.409,712.75,7.55,1.1443E+05,0.8,-0.01,196.31,"MV-,WMa,TruStrain™",7998.5,1.11E+03
,30,83.614,424.2,23.45,73.455,550.04,7.49,88319,0.8,-0.01,146.86,"MV-,WMa,TruStrain™",5983.6,1.08E+03
,31,84.261,424.9,23.45,37.326,360.81,9.67,57732,0.8,-0.03,93.947,"MV-,WMa,TruStrain™",3827.8,1.06E+03
,32,84.95,425.5,23.45,28.001,185.82,6.64,29908,0.8,0,48.066,"MV-,WMa,TruStrain™",1958.4,1.04E+03
,33,85.682,426.3,23.46,42.902,109.47,2.55,18714,0.8,-0.01,29.634,"MV-,WMa,TruStrain™",1207.4,1.03E+03
,34,86.462,427.1,23.46,14.906,11.346,0.761,2981.4,0.8,-0.02,4.672,"MV-,WMa,TruStrain™",190.35,1.02E+03
,35,87.292,427.9,23.45,18.887,63.221,3.35,10501,0.8,-0.03,16.37,"WMa,TruStrain™",666.98,1.01E+03
,36,88.175,428.8,23.45,6.1225,103.76,16.9,16543,0.8,-0.02,25.709,"WMa,TruStrain™",1047.5,1.01E+03
,37,89.114,429.7,23.46,3.3459,124.13,37.1,19763,0.8,-0.02,30.659,"WMa,TruStrain™",1249.2,1.01E+03
,38,90.114,430.7,23.46,1.5137,135.29,89.4,21533,0.8,-0.02,33.384,"WMa,TruStrain™",1360.2,1.01E+03
,,,,,,,,,,,,,,
Interval and data points:,7,38,,,,,,,,,,,,
Interval data:,Point No.,Time,Test Time,Temperature,Storage Modulus,Loss Modulus,Loss Factor,Complex Viscosity,Gap,Normal Force,Torque,Status,Shear Stress,Shear Strain
,,,,,,,,,,,,,,
,,[s],[s],[°C],[Pa],[Pa],[1],[mPa·s],[mm],[N],[µN·m],,[Pa],[%]
,1,90.216,430.8,23.45,20894,1.0447,5E-05,3.3254E+06,0.8,0.22,5109.7,"ME-,MV-,WMa,taD,TruStrain™",2.0819E+05,996
,2,90.323,430.9,23.45,2942.8,19616,6.67,3.1569E+06,0.8,0.01,4419.3,"ME-,MV-,WMa,TruStrain™",1.8006E+05,908
,3,90.436,431,23.45,7897.4,7971.9,1.01,1.7859E+06,0.8,-0.01,2230.1,"MV-,WMa,TruStrain™",90863,810
,4,90.557,431.2,23.45,13197,7154.6,0.542,2.3891E+06,0.8,-0.01,2521.2,"MV-,WMa,TruStrain™",1.0272E+05,684
,5,90.685,431.3,23.45,17499,9016.1,0.515,3.133E+06,0.8,-0.02,2670.2,"MV-,WMa,TruStrain™",1.0879E+05,553
,6,90.821,431.4,23.45,24767,11671,0.471,4.3576E+06,0.8,-0.01,2658.9,"MV-,WMa,TruStrain™",1.0833E+05,396
,7,90.967,431.6,23.45,47988,11513,0.24,7.8542E+06,0.8,-0.01,2499,"MV-,WMa,TruStrain™",1.0182E+05,206
,8,91.121,431.7,23.45,89796,41860,0.466,1.5768E+07,0.8,-0.01,2357.8,"MV-,WMa,TruStrain™",96066,97
,9,91.286,431.9,23.45,1.4492E+05,7.2461,5E-05,2.3065E+07,0.8,-0.01,4851.7,"ME-,MV-,WMa,taD,TruStrain™",1.9768E+05,136
,10,91.461,432.1,23.45,0.49187,9837.3,2E+04,1.5657E+06,0.8,-0.01,351.1,"ME-,WMa,TruStrain™",14305,145
,11,91.647,432.2,23.45,1.1189,22377,2E+04,3.5615E+06,0.8,-0.01,609.47,"ME-,WMa,taD,TruStrain™",24832,111
,12,91.846,432.4,23.45,2.9104,58209,2E+04,9.2642E+06,0.8,-0.01,876.29,"ME-,WMa,taD,TruStrain™",35703,61.3
,13,92.057,432.7,23.45,9.4536,1.8907E+05,2E+04,3.0092E+07,0.8,-0.01,1107.1,"ME-,WMa,taD,TruStrain™",45108,23.9
,14,92.281,432.9,23.45,35.159,7.0318E+05,2E+04,1.1191E+08,0.8,-0.02,1251.2,"ME-,WMa,taD,TruStrain™",50977,7.25
,15,92.52,433.1,23.45,2.8995E+06,144.97,5E-05,4.6147E+08,0.8,-0.02,740.06,"ME-,WMa,taD,TruStrain™",30153,1.04
,16,92.774,433.4,23.45,7.0889E+05,5.5698E+06,7.86,8.9361E+08,0.8,-0.01,60.044,"ME-,MV-,WMa,TruStrain™",2446.4,0.0436
,17,93.045,433.6,23.46,97580,35215,0.361,1.6511E+07,0.8,-0.01,1.4378,"MV-,WMa,TruStrain™",58.581,0.0565
,18,93.333,433.9,23.46,27627,1773.1,0.0642,4.406E+06,0.8,-0.01,0.41002,"MV-,WMa,TruStrain™",16.706,0.0603
,19,93.64,434.2,23.46,23675,7596.6,0.321,3.9573E+06,0.8,-0.01,0.42512,"WMa,TruStrain™",17.321,0.0697
,20,93.966,434.6,23.46,21114,5744.5,0.272,3.4826E+06,0.8,-0.01,0.46498,"WMa,TruStrain™",18.945,0.0866
,21,94.313,434.9,23.45,18457,4523.2,0.245,3.0244E+06,0.8,-0.01,0.47471,"WMa,TruStrain™",19.342,0.102
,22,94.683,435.3,23.45,16004,1633,0.102,2.5603E+06,0.8,-0.01,0.43827,"WMa,TruStrain™",17.857,0.111
,23,95.076,435.7,23.45,15496,48.347,0.00312,2.4663E+06,0.8,-0.01,0.42268,"MV-,WMa,TruStrain™",17.222,0.111
,24,95.494,436.1,23.45,15534,338.15,0.0218,2.473E+06,0.8,-0.01,0.41105,"MV-,WMa,TruStrain™",16.748,0.108
,25,95.939,436.5,23.45,15796,987.25,0.0625,2.5189E+06,0.8,-0.01,0.40807,"WMa,TruStrain™",16.626,0.105
,26,96.413,437,23.45,16842,940.24,0.0558,2.6846E+06,0.8,-0.01,0.42616,"WMa,TruStrain™",17.363,0.103
,27,96.918,437.5,23.46,17589,585.78,0.0333,2.8009E+06,0.8,-0.01,0.44035,"WMa,TruStrain™",17.941,0.102
,28,97.454,438.1,23.46,17101,470.11,0.0275,2.7228E+06,0.8,-0.01,0.42651,"WMa,TruStrain™",17.378,0.102
,29,98.026,438.6,23.46,16926,605.71,0.0358,2.6955E+06,0.8,-0.02,0.42112,"WMa,TruStrain™",17.158,0.101
,30,98.633,439.2,23.45,17032,702.41,0.0412,2.7131E+06,0.8,-0.01,0.42278,"WMa,TruStrain™",17.226,0.101
,31,99.28,439.9,23.45,17056,423.06,0.0248,2.7155E+06,0.8,-0.01,0.4224,"WMa,TruStrain™",17.21,0.101
,32,99.969,440.6,23.46,16686,514.09,0.0308,2.6569E+06,0.8,-0.01,0.41288,"WMa,TruStrain™",16.822,0.101
,33,100.701,441.3,23.46,16564,620.63,0.0375,2.6381E+06,0.8,-0.02,0.40944,"WMa,TruStrain™",16.682,0.101
,34,101.481,442.1,23.46,16884,403.89,0.0239,2.6879E+06,0.8,-0.01,0.41688,"WMa,TruStrain™",16.985,0.101
,35,102.311,442.9,23.46,16915,599.56,0.0354,2.6938E+06,0.8,-0.01,0.41765,"WMa,TruStrain™",17.017,0.101
,36,103.194,443.8,23.46,16753,841.05,0.0502,2.6696E+06,0.8,-0.01,0.41382,"WMa,TruStrain™",16.861,0.101
,37,104.133,444.7,23.46,16707,879.34,0.0526,2.6626E+06,0.8,-0.01,0.41268,"WMa,TruStrain™",16.814,0.101
,38,105.133,445.7,23.45,16779,914.86,0.0545,2.6744E+06,0.8,-0.02,0.41448,"WMa,TruStrain™",16.888,0.101
,,,,,,,,,,,,,,
Test:,85um_fibers_r5,,,,,,,,,,,,,
,,,,,,,,,,,,,,
Result:,Pre-UV recovery,,,,,,,,,,,,,
,,,,,,,,,,,,,,
Interval and data points:,1,38,,,,,,,,,,,,
Interval data:,Point No.,Time,Test Time,Temperature,Storage Modulus,Loss Modulus,Loss Factor,Complex Viscosity,Gap,Normal Force,Torque,Status,Shear Stress,Shear Strain
,,,,,,,,,,,,,,
,,[s],[s],[°C],[Pa],[Pa],[1],[mPa·s],[mm],[N],[µN·m],,[Pa],[%]
,1,0.1,142.4,23.5,3.591E+06,1.017E+07,2.83,1.7166E+09,0.8,0,2.3248,"WMa,TruStrain™",94.72,0.000878
,2,0.207,142.5,23.5,4.645E+05,2.3663E+06,5.09,3.838E+08,0.8,0,6.3699,"WMa,TruStrain™",259.53,0.0108
,3,0.32,142.7,23.5,6.7007E+05,1.8122E+06,2.7,3.0751E+08,0.8,0,8.9426,"WMa,TruStrain™",364.36,0.0189
,4,0.441,142.8,23.5,9.3769E+05,1.3344E+06,1.42,2.5956E+08,0.8,0,11.775,"WMa,TruStrain™",479.75,0.0294
,5,0.569,142.9,23.5,1.0538E+06,7.9544E+05,0.755,2.1013E+08,0.8,0.01,13.449,"WMa,TruStrain™",547.95,0.0415
,6,0.705,143,23.5,8.7972E+05,3.0806E+05,0.35,1.4835E+08,0.8,0,13.169,"WMa,TruStrain™",536.54,0.0576
,7,0.851,143.2,23.5,6.0675E+05,97473,0.161,9.7806E+07,0.8,0,11.384,"WMa,TruStrain™",463.83,0.0755
,8,1.005,143.3,23.5,4.1817E+05,66488,0.159,6.739E+07,0.8,0.01,9.5983,"WMa,TruStrain™",391.07,0.0924
,9,1.17,143.5,23.5,2.7492E+05,79420,0.289,4.5544E+07,0.8,0,7.5866,"MV-,WMa,TruStrain™",309.11,0.108
,10,1.345,143.7,23.5,1.0139E+05,2.1874E+05,2.16,3.8371E+07,0.8,0,6.4887,"MV-,WMa,TruStrain™",264.37,0.11
,11,1.531,143.9,23.5,11.46,2.292E+05,2E+04,3.6478E+07,0.8,0.01,6.2481,"ME-,MV-,WMa,taD,TruStrain™",254.57,0.111
,12,1.73,144.1,23.5,1.8422E+05,9.2108,5E-05,2.9319E+07,0.8,0,4.9854,"ME-,MV-,WMa,taD,TruStrain™",203.12,0.11
,13,1.941,144.3,23.5,1.107E+05,5.5351,5E-05,1.7619E+07,0.8,0.01,2.8814,"ME-,MV-,WMa,taD,TruStrain™",117.4,0.106
,14,2.165,144.5,23.5,1.1392,22784,2E+04,3.6261E+06,0.8,0,0.56421,"ME-,WMa,taD,TruStrain™",22.988,0.101
,15,2.404,144.7,23.5,9380.4,455.55,0.0486,1.4947E+06,0.8,0,0.23055,"MV-,WMa,TruStrain™",9.3936,0.1
,16,2.658,145,23.5,12006,400.68,0.0334,1.9119E+06,0.8,0,0.29485,"MV-,WMa,TruStrain™",12.013,0.1
,17,2.929,145.3,23.5,10571,978.66,0.0926,1.6897E+06,0.8,0,0.26059,"MV-,WMa,TruStrain™",10.617,0.1
,18,3.217,145.6,23.5,10299,1791.7,0.174,1.6637E+06,0.8,0,0.25662,"MV-,WMa,TruStrain™",10.456,0.1
,19,3.524,145.9,23.5,12889,5175.4,0.402,2.2106E+06,0.8,0,0.34112,"WMa,TruStrain™",13.899,0.1
,20,3.85,146.2,23.5,14824,4117.1,0.278,2.4487E+06,0.8,0,0.37813,"WMa,TruStrain™",15.406,0.1
,21,4.197,146.5,23.5,15773,1685.2,0.107,2.5246E+06,0.8,0,0.3902,"WMa,TruStrain™",15.898,0.1
,22,4.567,146.9,23.5,13430,288.69,0.0215,2.138E+06,0.8,0,0.33069,"MV-,WMa,TruStrain™",13.474,0.1
,23,4.96,147.3,23.5,13567,934.09,0.0688,2.1644E+06,0.8,0,0.33498,"WMa,TruStrain™",13.648,0.1
,24,5.378,147.7,23.5,14475,482.26,0.0333,2.3051E+06,0.8,0,0.35693,"WMa,TruStrain™",14.543,0.1
,25,5.823,148.2,23.5,13843,247.89,0.0179,2.2036E+06,0.8,0,0.34133,"WMa,TruStrain™",13.907,0.1
,26,6.297,148.6,23.5,13452,626.86,0.0466,2.1432E+06,0.8,0,0.33202,"WMa,TruStrain™",13.528,0.1
,27,6.802,149.1,23.5,13682,981.95,0.0718,2.1832E+06,0.8,0,0.33824,"WMa,TruStrain™",13.781,0.1
,28,7.338,149.7,23.5,13750,717.18,0.0522,2.1914E+06,0.8,0,0.33954,"WMa,TruStrain™",13.834,0.1
,29,7.91,150.2,23.5,13644,457.04,0.0335,2.1728E+06,0.8,0,0.33669,"WMa,TruStrain™",13.718,0.1
,30,8.517,150.9,23.5,13629,555.13,0.0407,2.1709E+06,0.8,0,0.33643,"WMa,TruStrain™",13.707,0.1
,31,9.164,151.5,23.5,13739,699.27,0.0509,2.1895E+06,0.8,0,0.33934,"WMa,TruStrain™",13.826,0.1
,32,9.853,152.2,23.5,13946,690.65,0.0495,2.2224E+06,0.8,0,0.34443,"WMa,TruStrain™",14.033,0.1
,33,10.585,152.9,23.5,14458,1358.7,0.094,2.3112E+06,0.8,0,0.35818,"WMa,TruStrain™",14.594,0.1
,34,11.365,153.7,23.5,7396.4,2063.3,0.279,1.2221E+06,0.8,0,0.18943,"MV-,WMa,TruStrain™",7.7179,0.101
,35,12.195,154.5,23.5,13053,7060.9,0.541,2.3619E+06,0.8,0,0.36561,"MV-,WMa,TruStrain™",14.896,0.1
,36,13.078,155.4,23.5,14825,5370.8,0.362,2.5096E+06,0.8,0,0.38918,"MV-,WMa,TruStrain™",15.857,0.101
,37,14.017,156.4,23.5,12858,1627.5,0.127,2.0628E+06,0.8,0,0.31998,"MV-,WMa,TruStrain™",13.037,0.101
,38,15.017,157.4,23.5,14335,559.32,0.039,2.2833E+06,0.8,0,0.35386,"WMa,TruStrain™",14.418,0.1
,,,,,,,,,,,,,,
Interval and data points:,2,38,,,,,,,,,,,,
Interval data:,Point No.,Time,Test Time,Temperature,Storage Modulus,Loss Modulus,Loss Factor,Complex Viscosity,Gap,Normal Force,Torque,Status,Shear Stress,Shear Strain
,,,,,,,,,,,,,,
,,[s],[s],[°C],[Pa],[Pa],[1],[mPa·s],[mm],[N],[µN·m],,[Pa],[%]
,1,15.119,157.5,23.5,7.9326E+06,1.0243E+06,0.129,1.273E+09,0.8,-0.11,2201.8,"WMa,TruStrain™",89708,1.12
,2,15.226,157.6,23.5,19.095,3.8189E+05,2E+04,6.078E+07,0.8,-0.02,3168.2,"ME-,MV-,WMa,taD,TruStrain™",1.2908E+05,33.8
,3,15.339,157.7,23.5,89420,4.471,5E-05,1.4232E+07,0.8,0,1050,"ME-,MV-,WMa,taD,TruStrain™",42781,47.8
,4,15.46,157.8,23.5,76199,3.81,5E-05,1.2128E+07,0.8,-0.01,881.22,"ME-,MV-,WMa,taD,TruStrain™",35904,47.1
,5,15.588,157.9,23.5,8218.4,43337,5.27,7.0202E+06,0.8,-0.01,547.37,"ME-,MV-,WMa,TruStrain™",22302,50.6
,6,15.724,158.1,23.5,91030,61164,0.672,1.7454E+07,0.8,0.04,2960.4,"MV-,WMa,TruStrain™",1.2062E+05,110
,7,15.87,158.2,23.5,10497,64808,6.17,1.0449E+07,0.8,0.02,4071.6,"WMa,TruStrain™",1.6589E+05,253
,8,16.024,158.4,23.5,17.96,41861,2.33E+03,6.6625E+06,0.8,0.01,4823,"WMa,taD,TruStrain™",1.9651E+05,469
,9,16.189,158.5,23.5,18079,27978,1.55,5.3016E+06,0.8,-0.01,5447.7,"ME-,WMa,taD,TruStrain™",2.2196E+05,666
,10,16.364,158.7,23.5,1.4447,28894,2E+04,4.5986E+06,0.8,-0.01,7246.3,"ME-,WMa,taD,TruStrain™",2.9524E+05,1.02E+03
,11,16.55,158.9,23.5,1209.3,19889,16.4,3.1713E+06,0.8,0.01,6786.5,"ME-,WMa,TruStrain™",2.7651E+05,1.39E+03
,12,16.749,159.1,23.5,0.43343,8668.5,2E+04,1.3796E+06,0.8,0.03,3520.4,"ME-,WMa,taD,TruStrain™",1.4343E+05,1.65E+03
,13,16.96,159.3,23.5,693.17,2332,3.36,3.872E+05,0.8,0.01,1065.5,"ME-,WMa,TruStrain™",43414,1.78E+03
,14,17.184,159.5,23.5,1929.4,1064.1,0.551,3.5068E+05,0.8,-0.01,998.71,"MV-,WMa,TruStrain™",40691,1.85E+03
,15,17.423,159.8,23.5,1532.3,3096.9,2.02,5.4992E+05,0.8,-0.01,1505.5,"MV-,WMa,TruStrain™",61339,1.78E+03
,16,17.677,160,23.5,362.5,3252.9,8.97,5.2092E+05,0.8,0.02,1356.7,"MV-,WMa,TruStrain™",55276,1.69E+03
,17,17.948,160.3,23.5,445.25,2615.5,5.87,4.2226E+05,0.8,0.01,1044.2,"MV-,WMa,TruStrain™",42546,1.6E+03
,18,18.236,160.6,23.5,186.15,2019.1,10.8,3.2272E+05,0.8,-0.01,759.61,"MV-,WMa,TruStrain™",30949,1.53E+03
,19,18.543,160.9,23.5,92.9,1535.9,16.5,2.449E+05,0.8,0.01,556.23,"MV-,WMa,TruStrain™",22663,1.47E+03
,20,18.869,161.2,23.5,24.079,1363.7,56.6,2.1707E+05,0.8,0.02,475.73,"MV-,WMa,TruStrain™",19383,1.42E+03
,21,19.216,161.6,23.5,30.875,1256.9,40.7,2.001E+05,0.8,-0.01,424.08,"MV-,WMa,TruStrain™",17279,1.37E+03
,22,19.586,161.9,23.5,43.882,1175.7,26.8,1.8725E+05,0.8,0.01,384.09,"MV-,WMa,TruStrain™",15649,1.33E+03
,23,19.979,162.3,23.5,48.195,1103.5,22.9,1.7579E+05,0.8,0.01,348.98,"MV-,WMa,TruStrain™",14219,1.29E+03
,24,20.397,162.7,23.5,51.049,1038.7,20.3,1.6551E+05,0.8,-0.01,316.19,"MV-,WMa,TruStrain™",12883,1.24E+03
,25,20.842,163.2,23.5,80.03,934.91,11.7,1.4934E+05,0.8,0.02,275.05,"MV-,WMa,TruStrain™",11207,1.19E+03
,26,21.316,163.7,23.5,83.964,780.88,9.3,1.25E+05,0.8,-0.01,223.72,"MV-,WMa,TruStrain™",9115,1.16E+03
,27,21.821,164.2,23.5,67.822,617.31,9.1,98839,0.8,0.02,172.19,"MV-,WMa,TruStrain™",7015.8,1.13E+03
,28,22.357,164.7,23.5,67.179,474.64,7.07,76293,0.8,-0.01,129.36,"MV-,WMa,TruStrain™",5270.8,1.1E+03
,29,22.929,165.3,23.5,71.103,336.01,4.73,54662,0.8,0.01,90.313,"MV-,WMa,TruStrain™",3679.7,1.07E+03
,30,23.536,165.9,23.5,85.994,187.41,2.18,32817,0.8,0,53.028,"MV-,WMa,TruStrain™",2160.5,1.05E+03
,31,24.183,166.5,23.5,69.165,56.059,0.811,14170,0.8,0,22.489,"MV-,WMa,TruStrain™",916.27,1.03E+03
,32,24.872,167.2,23.5,39.916,87.424,2.19,15296,0.8,0.02,24.075,"WMa,TruStrain™",980.89,1.02E+03
,33,25.604,167.9,23.5,51.562,165.38,3.21,27571,0.8,0.01,43.2,"WMa,TruStrain™",1760.1,1.02E+03
,34,26.384,168.7,23.5,46.469,190.82,4.11,31258,0.8,-0.01,48.671,"WMa,TruStrain™",1983,1.01E+03
,35,27.214,169.6,23.5,46.552,242.07,5.2,39233,0.8,0,60.961,"WMa,TruStrain™",2483.8,1.01E+03
,36,28.097,170.4,23.5,42.443,258.84,6.1,41746,0.8,0.01,64.768,"WMa,TruStrain™",2638.9,1.01E+03
,37,29.036,171.4,23.5,42.331,269.93,6.38,43485,0.8,0.01,67.424,"WMa,TruStrain™",2747.1,1.01E+03
,38,30.036,172.4,23.5,44.247,276.5,6.25,44566,0.8,0.01,69.082,"WMa,TruStrain™",2814.6,1.01E+03
,,,,,,,,,,,,,,
Interval and data points:,3,38,,,,,,,,,,,,
Interval data:,Point No.,Time,Test Time,Temperature,Storage Modulus,Loss Modulus,Loss Factor,Complex Viscosity,Gap,Normal Force,Torque,Status,Shear Stress,Shear Strain
,,,,,,,,,,,,,,
,,[s],[s],[°C],[Pa],[Pa],[1],[mPa·s],[mm],[N],[µN·m],,[Pa],[%]
,1,30.138,172.5,23.5,0.31887,6377.3,2E+04,1.015E+06,0.8,0.06,1558.1,"ME-,MV-,WMa,taD,TruStrain™",63484,995
,2,30.245,172.6,23.5,700.36,9673.6,13.8,1.5436E+06,0.8,0,2240.3,"ME-,MV-,WMa,TruStrain™",91279,941
,3,30.358,172.7,23.5,1444.3,10158,7.03,1.6329E+06,0.8,0,2075.4,"MV-,WMa,TruStrain™",84558,824
,4,30.479,172.8,23.5,3140,12400,3.95,2.0357E+06,0.8,0,2213.9,"MV-,WMa,TruStrain™",90201,705
,5,30.607,172.9,23.5,5744.7,16088,2.8,2.7188E+06,0.8,0,2433.6,"MV-,WMa,TruStrain™",99154,580
,6,30.743,173.1,23.5,9864.2,22020,2.23,3.8402E+06,0.8,0,2650.8,"MV-,WMa,TruStrain™",1.08E+05,448
,7,30.889,173.2,23.5,22048,33514,1.52,6.3848E+06,0.8,0,2762.8,"MV-,WMa,TruStrain™",1.1257E+05,281
,8,31.043,173.4,23.5,69893,21058,0.301,1.1618E+07,0.8,0,2656,"MV-,WMa,TruStrain™",1.0822E+05,148
,9,31.208,173.5,23.5,0.41468,8293.6,2E+04,1.32E+06,0.8,0,325.52,"ME-,WMa,TruStrain™",13263,160
,10,31.383,173.7,23.5,2707.8,5217.5,1.93,9.3557E+05,0.8,0,234.68,"MV-,WMa,TruStrain™",9561.9,163
,11,31.569,173.9,23.5,3003.4,15101,5.03,2.4505E+06,0.8,0,558.32,"MV-,WMa,TruStrain™",22748,148
,12,31.768,174.1,23.5,4752.7,32672,6.87,5.2546E+06,0.8,0,820.98,"MV-,WMa,TruStrain™",33450,101
,13,31.979,174.3,23.5,4.0243,80487,2E+04,1.281E+07,0.8,0,809.65,"ME-,MV-,WMa,taD,TruStrain™",32988,41
,14,32.203,174.5,23.5,20.171,4.0342E+05,2E+04,6.4206E+07,0.8,0,503.83,"ME-,MV-,WMa,taD,TruStrain™",20528,5.09
,15,32.442,174.8,23.5,4.9887E+05,24.943,5E-05,7.9397E+07,0.8,0,74.568,"ME-,MV-,WMa,taD,TruStrain™",3038.2,0.609
,16,32.696,175,23.5,38621,27468,0.711,7.5428E+06,0.8,0,0.5782,"ME-,WMa,TruStrain™",23.558,0.0497
,17,32.967,175.3,23.5,6869.9,1797.2,0.262,1.1302E+06,0.8,0,0.10327,"WMa,TruStrain™",4.2077,0.0593
,18,33.255,175.6,23.5,10748,5571.2,0.518,1.9267E+06,0.8,0,0.18402,"WMa,TruStrain™",7.4975,0.0619
,19,33.562,175.9,23.5,13830,9903.3,0.716,2.7073E+06,0.8,0,0.30256,"WMa,TruStrain™",12.327,0.0725
,20,33.888,176.2,23.5,12224,8019.9,0.656,2.3268E+06,0.8,0,0.31381,"WMa,TruStrain™",12.786,0.0875
,21,34.235,176.6,23.5,12265,4621.1,0.377,2.086E+06,0.8,0,0.32803,"WMa,TruStrain™",13.365,0.102
,22,34.605,176.9,23.5,12310,1843.8,0.15,1.9811E+06,0.8,0,0.33321,"WMa,TruStrain™",13.576,0.109
,23,34.998,177.3,23.5,13248,134.17,0.0101,2.1085E+06,0.8,0,0.3553,"WMa,TruStrain™",14.476,0.109
,24,35.416,177.8,23.5,14215,394.77,0.0278,2.2633E+06,0.8,0,0.37272,"MV-,WMa,TruStrain™",15.186,0.107
,25,35.861,178.2,23.5,14539,283.54,0.0195,2.3144E+06,0.8,0,0.37189,"WMa,TruStrain™",15.152,0.104
,26,36.335,178.7,23.5,13878,1075.7,0.0775,2.2153E+06,0.8,0,0.34991,"WMa,TruStrain™",14.256,0.102
,27,36.84,179.2,23.5,14259,299.95,0.021,2.2699E+06,0.8,0,0.35594,"WMa,TruStrain™",14.502,0.102
,28,37.376,179.7,23.5,13440,366.85,0.0273,2.1399E+06,0.8,0,0.33434,"WMa,TruStrain™",13.622,0.101
,29,37.948,180.3,23.5,13354,358.66,0.0269,2.1262E+06,0.8,0,0.33125,"WMa,TruStrain™",13.496,0.101
,30,38.555,180.9,23.5,13352,551.67,0.0413,2.1269E+06,0.8,0,0.33059,"WMa,TruStrain™",13.47,0.101
,31,39.202,181.5,23.5,13509,725.84,0.0537,2.1531E+06,0.8,0,0.33418,"WMa,TruStrain™",13.616,0.101
,32,39.891,182.2,23.5,13661,149.56,0.0109,2.1743E+06,0.8,0,0.33733,"WMa,TruStrain™",13.744,0.101
,33,40.623,183,23.5,13775,1003.3,0.0728,2.1982E+06,0.8,0,0.34096,"WMa,TruStrain™",13.892,0.101
,34,41.403,183.7,23.5,13112,1166.3,0.0889,2.0951E+06,0.8,0,0.32483,"WMa,TruStrain™",13.235,0.101
,35,42.233,184.6,23.5,13440,517.37,0.0385,2.1406E+06,0.8,0,0.33178,"WMa,TruStrain™",13.518,0.101
,36,43.116,185.5,23.5,13705,342.95,0.025,2.1818E+06,0.8,0,0.3382,"WMa,TruStrain™",13.78,0.101
,37,44.055,186.4,23.5,13533,710.81,0.0525,2.1568E+06,0.8,0,0.33432,"WMa,TruStrain™",13.621,0.101
,38,45.055,187.4,23.5,12615,1539.8,0.122,2.0226E+06,0.8,0,0.31349,"WMa,TruStrain™",12.773,0.101
,,,,,,,,,,,,,,
Interval and data points:,4,38,,,,,,,,,,,,
Interval data:,Point No.,Time,Test Time,Temperature,Storage Modulus,Loss Modulus,Loss Factor,Complex Viscosity,Gap,Normal Force,Torque,Status,Shear Stress,Shear Strain
,,,,,,,,,,,,,,
,,[s],[s],[°C],[Pa],[Pa],[1],[mPa·s],[mm],[N],[µN·m],,[Pa],[%]
,1,45.157,187.5,23.5,2.4102E+06,4.8893E+05,0.203,3.9141E+08,0.8,-0.1,4121.3,"WMa,TruStrain™",1.6792E+05,6.83
,2,45.264,187.6,23.5,2.7077E+05,13.539,5E-05,4.3095E+07,0.8,0.27,4724.5,"ME-,WMa,taD,TruStrain™",1.9249E+05,71.1
,3,45.377,187.7,23.5,3.6626E+05,18.313,5E-05,5.8293E+07,0.8,0.07,10281,"ME-,MV-,WMa,taD,TruStrain™",4.1889E+05,114
,4,45.498,187.8,23.5,4.8069,96138,2E+04,1.5301E+07,0.8,-0.03,2492.7,"ME-,MV-,WMa,taD,TruStrain™",1.0156E+05,106
,5,45.626,188,23.5,45198,30748,0.68,8.7002E+06,0.8,0.01,1770.7,"MV-,WMa,TruStrain™",72147,132
,6,45.762,188.1,23.5,18518,12669,0.684,3.571E+06,0.8,0.03,1474.4,"MV-,WMa,TruStrain™",60072,268
,7,45.908,188.2,23.5,9820.5,17668,1.8,3.2172E+06,0.8,0.02,2256,"WMa,TruStrain™",91916,455
,8,46.062,188.4,23.5,6370.5,17879,2.81,3.0208E+06,0.8,0,2850.3,"WMa,TruStrain™",1.1613E+05,612
,9,46.227,188.6,23.5,16960,5618.2,0.331,2.8435E+06,0.8,-0.02,3697.1,"ME-,MV-,WMa,TruStrain™",1.5064E+05,843
,10,46.402,188.7,23.5,1.6492,32985,2E+04,5.2497E+06,0.8,-0.01,9051.1,"ME-,WMa,taD,TruStrain™",3.6878E+05,1.12E+03
,11,46.588,188.9,23.5,0.77072,15414,2E+04,2.4533E+06,0.8,0.02,5385.2,"ME-,WMa,taD,TruStrain™",2.1941E+05,1.42E+03
,12,46.787,189.1,23.5,0.43414,8682.7,2E+04,1.3819E+06,0.8,0.04,3348.5,"ME-,WMa,taD,TruStrain™",1.3643E+05,1.57E+03
,13,46.998,189.3,23.5,5677.3,0.28387,5E-05,9.0358E+05,0.8,0.01,2295.1,"ME-,WMa,taD,TruStrain™",93510,1.65E+03
,14,47.222,189.6,23.5,3054.6,0.15273,5E-05,4.8616E+05,0.8,-0.01,1249.2,"ME-,WMa,taD,TruStrain™",50898,1.67E+03
,15,47.461,189.8,23.5,0.1526,3052.1,2E+04,4.8575E+05,0.8,0,1193.8,"ME-,MV-,WMa,taD,TruStrain™",48641,1.59E+03
,16,47.715,190.1,23.5,749.67,2442.4,3.26,4.0662E+05,0.8,0.03,945.09,"ME-,MV-,WMa,TruStrain™",38506,1.51E+03
,17,47.986,190.3,23.5,554.06,2082.6,3.76,3.4298E+05,0.8,0.01,760.05,"MV-,WMa,TruStrain™",30967,1.44E+03
,18,48.274,190.6,23.5,152.56,1642.3,10.8,2.6251E+05,0.8,-0.01,557.49,"MV-,WMa,TruStrain™",22714,1.38E+03
,19,48.581,190.9,23.5,100.02,1333.9,13.3,2.129E+05,0.8,0.01,437.36,"MV-,WMa,TruStrain™",17820,1.33E+03
,20,48.907,191.2,23.5,47.824,1152.4,24.1,1.8358E+05,0.8,0.02,365.64,"MV-,WMa,TruStrain™",14898,1.29E+03
,21,49.254,191.6,23.5,53.601,1031.9,19.3,1.6446E+05,0.8,-0.01,317.5,"MV-,WMa,TruStrain™",12936,1.25E+03
,22,49.624,192,23.5,57.602,928.36,16.1,1.4804E+05,0.8,0.02,277.83,"MV-,WMa,TruStrain™",11320,1.22E+03
,23,50.017,192.4,23.5,46.936,816.94,17.4,1.3023E+05,0.8,0.01,237.77,"MV-,WMa,TruStrain™",9687.7,1.18E+03
,24,50.435,192.8,23.5,20.283,717.89,35.4,1.143E+05,0.8,0,202.8,"MV-,WMa,TruStrain™",8262.8,1.15E+03
,25,50.88,193.2,23.5,33.277,613.78,18.4,97830,0.8,0.02,168.3,"MV-,WMa,TruStrain™",6857,1.12E+03
,26,51.354,193.7,23.5,65.477,452.8,6.92,72815,0.8,0,122.33,"MV-,WMa,TruStrain™",4984.1,1.09E+03
,27,51.859,194.2,23.5,70.666,278.2,3.94,45684,0.8,0.02,75.417,"MV-,WMa,TruStrain™",3072.8,1.07E+03
,28,52.395,194.7,23.5,78.683,143.47,1.82,26042,0.8,-0.01,42.351,"MV-,WMa,TruStrain™",1725.6,1.05E+03
,29,52.967,195.3,23.5,79.826,51.479,0.645,15117,0.8,0.01,24.224,"MV-,WMa,TruStrain™",986.97,1.04E+03
,30,53.574,195.9,23.5,72.722,36.869,0.507,12977,0.8,0.01,20.522,"MV-,WMa,TruStrain™",836.14,1.03E+03
,31,54.221,196.6,23.5,51.331,124.44,2.42,21424,0.8,0,33.594,"WMa,TruStrain™",1368.7,1.02E+03
,32,54.91,197.2,23.5,41.692,205.89,4.94,33433,0.8,0.02,52.252,"WMa,TruStrain™",2129,1.01E+03
,33,55.642,198,23.5,52.952,235.34,4.44,38393,0.8,0.01,59.828,"WMa,TruStrain™",2437.6,1.01E+03
,34,56.422,198.8,23.5,46.86,255.29,5.45,41310,0.8,-0.01,64.181,"WMa,TruStrain™",2614.9,1.01E+03
,35,57.252,199.6,23.5,49.347,280.85,5.69,45383,0.8,0,70.426,"WMa,TruStrain™",2869.4,1.01E+03
,36,58.135,200.5,23.5,44.956,285.72,6.36,46033,0.8,0,71.382,"WMa,TruStrain™",2908.4,1.01E+03
,37,59.074,201.4,23.5,45.533,297.86,6.54,47956,0.8,0.01,74.339,"WMa,TruStrain™",3028.8,1.01E+03
,38,60.074,202.4,23.5,45.414,300.11,6.61,48308,0.8,0.01,74.875,"WMa,TruStrain™",3050.7,1.01E+03
,,,,,,,,,,,,,,
Interval and data points:,5,38,,,,,,,,,,,,
Interval data:,Point No.,Time,Test Time,Temperature,Storage Modulus,Loss Modulus,Loss Factor,Complex Viscosity,Gap,Normal Force,Torque,Status,Shear Stress,Shear Strain
,,,,,,,,,,,,,,
,,[s],[s],[°C],[Pa],[Pa],[1],[mPa·s],[mm],[N],[µN·m],,[Pa],[%]
,1,60.176,202.5,23.5,10141,0.50707,5E-05,1.6141E+06,0.8,0.27,2498,"ME-,MV-,WMa,taD,TruStrain™",1.0178E+05,1E+03
,2,60.283,202.6,23.5,3409.3,12674,3.72,2.0889E+06,0.8,0,2900.5,"ME-,MV-,WMa,TruStrain™",1.1818E+05,900
,3,60.396,202.7,23.5,6782.6,8054.1,1.19,1.6758E+06,0.8,0,2026,"MV-,WMa,TruStrain™",82545,784
,4,60.517,202.9,23.5,10375,8053.4,0.776,2.0903E+06,0.8,0,2178.5,"MV-,WMa,TruStrain™",88760,676
,5,60.645,203,23.5,14619,10397,0.711,2.8551E+06,0.8,0,2380.4,"MV-,WMa,TruStrain™",96986,541
,6,60.781,203.1,23.5,21511,13947,0.648,4.0802E+06,0.8,0,2441.1,"MV-,WMa,TruStrain™",99460,388
,7,60.927,203.3,23.5,34992,16069,0.459,6.1283E+06,0.8,0,2358.4,"MV-,WMa,TruStrain™",96089,250
,8,61.081,203.4,23.5,68556,27474,0.401,1.1755E+07,0.8,0,2135.4,"MV-,WMa,TruStrain™",87002,118
,9,61.246,203.6,23.5,79233,3.9617,5E-05,1.261E+07,0.8,0,2839.2,"ME-,WMa,taD,TruStrain™",1.1568E+05,146
,10,61.421,203.8,23.5,8911.1,0.44556,5E-05,1.4182E+06,0.8,0,328.88,"ME-,MV-,WMa,taD,TruStrain™",13400,150
,11,61.607,203.9,23.5,10670,0.5335,5E-05,1.6982E+06,0.8,0,324.87,"ME-,WMa,taD,TruStrain™",13237,124
,12,61.806,204.1,23.5,30662,1.5331,5E-05,4.8799E+06,0.8,0,609.66,"ME-,MV-,WMa,taD,TruStrain™",24840,81
,13,62.017,204.4,23.5,1.1327E+05,5.6637,5E-05,1.8028E+07,0.8,0,896.5,"ME-,MV-,WMa,taD,TruStrain™",36527,32.2
,14,62.241,204.6,23.5,6.4129E+05,32.064,5E-05,1.0206E+08,0.8,0,945.02,"ME-,MV-,WMa,taD,TruStrain™",38504,6
,15,62.48,204.8,23.5,2.4739E+06,123.7,5E-05,3.9374E+08,0.8,0,509.95,"ME-,WMa,taD,TruStrain™",20777,0.84
,16,62.734,205.1,23.5,1.9661E+06,1.8835E+06,0.958,4.3333E+08,0.8,0,36.114,"ME-,MV-,WMa,TruStrain™",1471.4,0.054
,17,63.005,205.3,23.5,67625,5950.3,0.088,1.0804E+07,0.8,0,0.96951,"MV-,WMa,TruStrain™",39.501,0.0582
,18,63.293,205.6,23.5,17566,4534.2,0.258,2.8873E+06,0.8,0,0.27811,"MV-,WMa,TruStrain™",11.331,0.0625
,19,63.6,205.9,23.5,17446,10103,0.579,3.2086E+06,0.8,0,0.36505,"WMa,TruStrain™",14.874,0.0738
,20,63.926,206.3,23.5,13011,8448.4,0.649,2.4691E+06,0.8,0,0.3438,"WMa,TruStrain™",14.008,0.0903
,21,64.273,206.6,23.5,10886,4499.8,0.413,1.8748E+06,0.8,0,0.30556,"WMa,TruStrain™",12.45,0.106
,22,64.643,207,23.5,10949,1058.2,0.0967,1.7507E+06,0.8,0,0.30292,"WMa,TruStrain™",12.342,0.112
,23,65.036,207.4,23.5,12026,1061.2,0.0882,1.9214E+06,0.8,0,0.32858,"MV-,WMa,TruStrain™",13.388,0.111
,24,65.454,207.8,23.5,13036,800.94,0.0614,2.0786E+06,0.8,0,0.34414,"MV-,WMa,TruStrain™",14.022,0.107
,25,65.899,208.2,23.5,12904,47.959,0.00372,2.0538E+06,0.8,0,0.3314,"MV-,WMa,TruStrain™",13.503,0.105
,26,66.373,208.7,23.5,13068,441.18,0.0338,2.081E+06,0.8,0,0.32986,"WMa,TruStrain™",13.44,0.103
,27,66.878,209.2,23.5,13282,753.87,0.0568,2.1173E+06,0.8,0,0.33306,"WMa,TruStrain™",13.57,0.102
,28,67.414,209.8,23.5,13482,678.92,0.0504,2.1484E+06,0.8,0,0.33663,"WMa,TruStrain™",13.716,0.102
,29,67.986,210.3,23.5,13252,476.46,0.036,2.1104E+06,0.8,0,0.32963,"WMa,TruStrain™",13.43,0.101
,30,68.593,210.9,23.5,13003,525.24,0.0404,2.0712E+06,0.8,0,0.32263,"WMa,TruStrain™",13.145,0.101
,31,69.24,211.6,23.5,12994,821.83,0.0632,2.0722E+06,0.8,0,0.32217,"WMa,TruStrain™",13.126,0.101
,32,69.929,212.3,23.5,13060,758.04,0.058,2.0821E+06,0.8,0,0.32341,"WMa,TruStrain™",13.177,0.101
,33,70.661,213,23.5,13009,673.61,0.0518,2.0732E+06,0.8,0,0.32176,"WMa,TruStrain™",13.11,0.101
,34,71.441,213.8,23.5,13096,646.51,0.0494,2.0869E+06,0.8,0,0.32363,"WMa,TruStrain™",13.186,0.101
,35,72.271,214.6,23.5,13067,762.81,0.0584,2.0832E+06,0.8,0,0.32297,"WMa,TruStrain™",13.159,0.101
,36,73.154,215.5,23.5,13050,698.75,0.0535,2.08E+06,0.8,0,0.32241,"WMa,TruStrain™",13.136,0.101
,37,74.093,216.4,23.5,13047,550.23,0.0422,2.0784E+06,0.8,0,0.32214,"WMa,TruStrain™",13.125,0.101
,38,75.093,217.4,23.5,13037,693.4,0.0532,2.0778E+06,0.8,0,0.32205,"WMa,TruStrain™",13.121,0.101
,,,,,,,,,,,,,,
Interval and data points:,6,38,,,,,,,,,,,,
Interval data:,Point No.,Time,Test Time,Temperature,Storage Modulus,Loss Modulus,Loss Factor,Complex Viscosity,Gap,Normal Force,Torque,Status,Shear Stress,Shear Strain
,,,,,,,,,,,,,,
,,[s],[s],[°C],[Pa],[Pa],[1],[mPa·s],[mm],[N],[µN·m],,[Pa],[%]
,1,75.196,217.5,23.5,19.421,3.8842E+05,2E+04,6.1819E+07,0.8,0.21,269.09,"ME-,WMa,taD,TruStrain™",10964,2.82
,2,75.303,217.6,23.5,9.5672,1.9134E+05,2E+04,3.0453E+07,0.8,0,440.11,"ME-,MV-,WMa,taD,TruStrain™",17932,9.37
,3,75.416,217.8,23.5,4.6422,92845,2E+04,1.4777E+07,0.8,0,300.18,"ME-,MV-,WMa,taD,TruStrain™",12230,13.2
,4,75.537,217.9,23.5,1.5501E+05,82909,0.535,2.7978E+07,0.8,-0.01,677.99,"MV-,WMa,TruStrain™",27624,15.7
,5,75.665,218,23.5,1.9491E+05,1.2008E+05,0.616,3.6435E+07,0.8,0.07,3086.6,"WMa,TruStrain™",1.2576E+05,54.9
,6,75.801,218.1,23.5,14979,90723,6.06,1.4635E+07,0.8,0.03,4063.3,"WMa,TruStrain™",1.6555E+05,180
,7,75.947,218.3,23.5,716.2,56354,78.7,8.9697E+06,0.8,0.02,4708.6,"WMa,taD,TruStrain™",1.9185E+05,340
,8,76.101,218.4,23.5,2.0712,41424,2E+04,6.5928E+06,0.8,0,5644.7,"ME-,WMa,taD,TruStrain™",2.2999E+05,555
,9,76.266,218.6,23.5,3159.7,32444,10.3,5.1881E+06,0.8,-0.02,6433.5,"ME-,WMa,TruStrain™",2.6212E+05,804
,10,76.441,218.8,23.5,1.3265,26529,2E+04,4.2223E+06,0.8,0,7171.2,"ME-,WMa,taD,TruStrain™",2.9218E+05,1.1E+03
,11,76.627,219,23.5,0.84507,16901,2E+04,2.6899E+06,0.8,0.03,5932.9,"ME-,WMa,taD,TruStrain™",2.4173E+05,1.43E+03
,12,76.826,219.2,23.5,0.30934,6186.8,2E+04,9.8467E+05,0.8,0.03,2447.8,"ME-,WMa,taD,TruStrain™",99731,1.61E+03
,13,77.037,219.4,23.5,357.31,2257.9,6.32,3.6383E+05,0.8,0.01,974.26,"ME-,WMa,TruStrain™",39695,1.74E+03
,14,77.261,219.6,23.5,1701.5,1185.3,0.697,3.3003E+05,0.8,-0.01,888.39,"MV-,WMa,TruStrain™",36196,1.75E+03
,15,77.5,219.8,23.5,1624.6,2941.8,1.81,5.3486E+05,0.8,0,1374.7,"MV-,WMa,TruStrain™",56009,1.67E+03
,16,77.754,220.1,23.5,1631.5,2666.8,1.63,4.9757E+05,0.8,0.03,1215.7,"MV-,WMa,TruStrain™",49531,1.58E+03
,17,78.025,220.4,23.5,625.08,2295,3.67,3.7856E+05,0.8,0.01,879.8,"MV-,WMa,TruStrain™",35846,1.51E+03
,18,78.313,220.7,23.5,100.93,1771.6,17.6,2.8242E+05,0.8,-0.01,629.6,"MV-,WMa,TruStrain™",25652,1.45E+03
,19,78.62,221,23.5,96.237,1399,14.5,2.2319E+05,0.8,0.02,479.98,"MV-,WMa,TruStrain™",19556,1.39E+03
,20,78.946,221.3,23.5,40.801,1227.3,30.1,1.9544E+05,0.8,0.02,407.22,"MV-,WMa,TruStrain™",16592,1.35E+03
,21,79.293,221.6,23.5,47.498,1134.3,23.9,1.8069E+05,0.8,0,363.58,"MV-,WMa,TruStrain™",14814,1.3E+03
,22,79.663,222,23.5,68.756,1043.7,15.2,1.6647E+05,0.8,0.02,324.47,"MV-,WMa,TruStrain™",13220,1.26E+03
,23,80.056,222.4,23.5,65.509,946.82,14.5,1.5105E+05,0.8,0.01,285.81,"MV-,WMa,TruStrain™",11645,1.23E+03
,24,80.474,222.8,23.5,43.069,842.98,19.6,1.3434E+05,0.8,0,246.35,"MV-,WMa,TruStrain™",10037,1.19E+03
,25,80.919,223.3,23.5,48.688,745.11,15.3,1.1884E+05,0.8,0.01,210.45,"MV-,WMa,TruStrain™",8574.4,1.15E+03
,26,81.393,223.7,23.5,72.91,596.05,8.18,95571,0.8,0,164.47,"MV-,WMa,TruStrain™",6701.1,1.12E+03
,27,81.898,224.2,23.5,81.92,417.82,5.1,67765,0.8,0.02,114.05,"MV-,WMa,TruStrain™",4647,1.09E+03
,28,82.434,224.8,23.5,87.001,269.57,3.1,45082,0.8,0,74.381,"MV-,WMa,TruStrain™",3030.5,1.07E+03
,29,83.006,225.3,23.5,81.892,156.84,1.92,28160,0.8,0.01,45.593,"MV-,WMa,TruStrain™",1857.6,1.05E+03
,30,83.613,226,23.5,64.345,37.136,0.577,11824,0.8,0.01,18.847,"MV-,WMa,TruStrain™",767.9,1.03E+03
,31,84.26,226.6,23.5,45.418,82.842,1.82,15036,0.8,0,23.741,"WMa,TruStrain™",967.29,1.02E+03
,32,84.949,227.3,23.5,46.556,175.88,3.78,28957,0.8,0.01,45.503,"WMa,TruStrain™",1854,1.02E+03
,33,85.681,228,23.5,61.641,211.22,3.43,35020,0.8,0.02,54.71,"WMa,TruStrain™",2229.1,1.01E+03
,34,86.461,228.8,23.5,51.841,253.59,4.89,41194,0.8,0,64.095,"WMa,TruStrain™",2611.5,1.01E+03
,35,87.291,229.6,23.5,55.748,286.38,5.14,46434,0.8,0,72.112,"WMa,TruStrain™",2938.1,1.01E+03
,36,88.174,230.5,23.5,52.351,304.53,5.82,49178,0.8,0.01,76.289,"WMa,TruStrain™",3108.3,1.01E+03
,37,89.113,231.5,23.5,49.382,309.39,6.27,49864,0.8,0.01,77.306,"WMa,TruStrain™",3149.7,1.01E+03
,38,90.113,232.5,23.5,49.404,314.83,6.37,50719,0.8,0.01,78.617,"WMa,TruStrain™",3203.1,1.01E+03
,,,,,,,,,,,,,,
Interval and data points:,7,38,,,,,,,,,,,,
Interval data:,Point No.,Time,Test Time,Temperature,Storage Modulus,Loss Modulus,Loss Factor,Complex Viscosity,Gap,Normal Force,Torque,Status,Shear Stress,Shear Strain
,,,,,,,,,,,,,,
,,[s],[s],[°C],[Pa],[Pa],[1],[mPa·s],[mm],[N],[µN·m],,[Pa],[%]
,1,90.216,232.6,23.5,20713,1.0356,5E-05,3.2965E+06,0.8,0.26,5070.3,"ME-,MV-,WMa,taD,TruStrain™",2.0658E+05,997
,2,90.323,232.7,23.5,1734.7,19395,11.2,3.0991E+06,0.8,0.06,4349.6,"ME-,MV-,WMa,TruStrain™",1.7722E+05,910
,3,90.436,232.8,23.5,8323.3,8422.2,1.01,1.8846E+06,0.8,0,2358.5,"MV-,WMa,TruStrain™",96096,812
,4,90.557,232.9,23.5,13941,7444.8,0.534,2.5154E+06,0.8,0,2659.9,"MV-,WMa,TruStrain™",1.0837E+05,686
,5,90.685,233,23.5,18401,9363.1,0.509,3.2859E+06,0.8,0,2806.8,"MV-,WMa,TruStrain™",1.1436E+05,554
,6,90.821,233.2,23.5,26173,12167,0.465,4.5936E+06,0.8,0,2792.7,"MV-,WMa,TruStrain™",1.1378E+05,394
,7,90.967,233.3,23.5,49911,12541,0.251,8.1905E+06,0.8,0,2643,"MV-,WMa,TruStrain™",1.0769E+05,209
,8,91.121,233.5,23.5,98246,42659,0.434,1.7047E+07,0.8,0,2506.7,"MV-,WMa,TruStrain™",1.0213E+05,95.4
,9,91.286,233.6,23.5,1.471E+05,7.355,5E-05,2.3412E+07,0.8,0,4928,"ME-,MV-,WMa,taD,TruStrain™",2.0079E+05,136
,10,91.461,233.8,23.5,0.60342,12068,2E+04,1.9208E+06,0.8,0,448.77,"ME-,WMa,taD,TruStrain™",18285,152
,11,91.647,234,23.5,1.2583,25166,2E+04,4.0053E+06,0.8,0,745.27,"ME-,WMa,taD,TruStrain™",30365,121
,12,91.846,234.2,23.5,2.911,58219,2E+04,9.2659E+06,0.8,0,1039.1,"ME-,WMa,taD,TruStrain™",42338,72.7
,13,92.057,234.4,23.5,7.3255,1.4651E+05,2E+04,2.3318E+07,0.8,0,1266,"ME-,WMa,taD,TruStrain™",51581,35.2
,14,92.281,234.6,23.5,17.915,3.5829E+05,2E+04,5.7024E+07,0.8,0,1374.2,"ME-,WMa,taD,TruStrain™",55988,15.6
,15,92.52,234.9,23.5,1.2819E+06,64.093,5E-05,2.0402E+08,0.8,0,795.13,"ME-,WMa,taD,TruStrain™",32397,2.53
,16,92.774,235.1,23.5,528.07,1.0561E+07,2E+04,1.6809E+09,0.8,0,65.711,"ME-,MV-,WMa,TruStrain™",2677.3,0.0253
,17,93.045,235.4,23.5,96617,26835,0.278,1.5959E+07,0.8,0,1.3288,"MV-,WMa,TruStrain™",54.139,0.054
,18,93.333,235.7,23.5,9668.8,13320,1.38,2.6195E+06,0.8,0,0.24295,"MV-,WMa,TruStrain™",9.8987,0.0601
,19,93.64,236,23.5,6940.3,21732,3.13,3.6308E+06,0.8,0,0.39322,"WMa,TruStrain™",16.021,0.0702
,20,93.966,236.3,23.5,8587.7,17229,2.01,3.0639E+06,0.8,0,0.42292,"WMa,TruStrain™",17.231,0.0895
,21,94.313,236.7,23.5,13652,5219.6,0.382,2.3262E+06,0.8,0,0.38007,"WMa,TruStrain™",15.485,0.106
,22,94.683,237,23.5,11253,1032,0.0917,1.7985E+06,0.8,0,0.31891,"WMa,TruStrain™",12.994,0.115
,23,95.076,237.4,23.5,11805,537.15,0.0455,1.8808E+06,0.8,0,0.33046,"MV-,WMa,TruStrain™",13.464,0.114
,24,95.494,237.8,23.5,12177,960.21,0.0789,1.9441E+06,0.8,0,0.32866,"MV-,WMa,TruStrain™",13.391,0.11
,25,95.939,238.3,23.5,12610,173.94,0.0138,2.0071E+06,0.8,0,0.329,"MV-,WMa,TruStrain™",13.405,0.106
,26,96.413,238.8,23.5,12943,176.94,0.0137,2.0601E+06,0.8,0,0.32971,"WMa,TruStrain™",13.434,0.104
,27,96.918,239.3,23.5,12719,1137.2,0.0894,2.0324E+06,0.8,0,0.32163,"WMa,TruStrain™",13.104,0.103
,28,97.454,239.8,23.5,12955,727.97,0.0562,2.0651E+06,0.8,0,0.32507,"WMa,TruStrain™",13.244,0.102
