Repository: jg9zk/APRheoPlotR

A package to parse Anton Paar Rheocompass csvs for quick plotting with ggplot2<br/>

install.packages("devtools")<br/>
devtools::install_github("APRheoPlotR",username="jg9zk")

Download getting_started.html and open it in a browser for a tutorial.

File: gelma_fibers_diff_size_recovery_osc.csv (part 7 of 21)
Interval and data points:,1,38,,,,,,,,,,,,
Interval data:,Point No.,Time,Test Time,Temperature,Storage Modulus,Loss Modulus,Loss Factor,Complex Viscosity,Gap,Normal Force,Torque,Status,Shear Stress,Shear Strain
,,,,,,,,,,,,,,
,,[s],[s],[°C],[Pa],[Pa],[1],[mPa·s],[mm],[N],[µN·m],,[Pa],[%]
,29,98.026,240.4,23.5,13275,948.57,0.0715,2.1181E+06,0.8,0,0.33201,"WMa,TruStrain™",13.527,0.102
,30,98.633,241,23.5,12451,526.71,0.0423,1.9834E+06,0.8,0,0.30975,"WMa,TruStrain™",12.62,0.101
,31,99.28,241.6,23.5,12807,723.82,0.0565,2.0416E+06,0.8,0,0.31809,"WMa,TruStrain™",12.96,0.101
,32,99.969,242.3,23.5,12839,960.16,0.0748,2.0492E+06,0.8,0,0.31876,"WMa,TruStrain™",12.987,0.101
,33,100.701,243,23.5,12759,784.14,0.0615,2.0346E+06,0.8,0,0.31593,"WMa,TruStrain™",12.872,0.101
,34,101.481,243.8,23.5,12810,147.85,0.0115,2.039E+06,0.8,0,0.31632,"WMa,TruStrain™",12.888,0.101
,35,102.311,244.6,23.5,12802,652.3,0.051,2.0402E+06,0.8,0,0.31638,"WMa,TruStrain™",12.891,0.101
,36,103.194,245.5,23.5,13059,1174.9,0.09,2.0868E+06,0.8,0,0.32347,"WMa,TruStrain™",13.179,0.101
,37,104.133,246.5,23.5,12731,744.78,0.0585,2.0296E+06,0.8,0,0.31457,"WMa,TruStrain™",12.817,0.101
,38,105.133,247.5,23.5,12632,785.46,0.0622,2.0144E+06,0.8,0,0.31222,"WMa,TruStrain™",12.721,0.101
,,,,,,,,,,,,,,
Result:,UV Cure,,,,,,,,,,,,,
,,,,,,,,,,,,,,
Interval and data points:,1,10,,,,,,,,,,,,
Interval data:,Point No.,Time,Test Time,Temperature,Storage Modulus,Loss Modulus,Loss Factor,Complex Viscosity,Gap,Normal Force,Torque,Status,Shear Stress,Shear Strain
,,,,,,,,,,,,,,
,,[s],[s],[°C],[Pa],[Pa],[1],[mPa·s],[mm],[N],[µN·m],,[Pa],[%]
,1,1,262.1,23.5,2.152E+05,10.76,5E-05,3.425E+07,0.8,0,4.1736,"ME-,WMa,taD,TruStrain™",170.05,0.079
,2,2,263.1,23.5,3383.2,3774.6,1.12,8.0674E+05,0.8,0,0.12442,"MV-,WMa,TruStrain™",5.0692,0.1
,3,3,264.1,23.5,18824,1496,0.0795,3.0054E+06,0.8,0,0.4635,"MV-,WMa,TruStrain™",18.884,0.1
,4,4,265.1,23.5,12438,465.85,0.0375,1.981E+06,0.8,0,0.30594,"WMa,TruStrain™",12.465,0.1
,5,5,266.1,23.5,12093,649.86,0.0537,1.9274E+06,0.8,0,0.29826,"WMa,TruStrain™",12.152,0.1
,6,6,267.1,23.5,13065,202.09,0.0155,2.0797E+06,0.8,0,0.32209,"WMa,TruStrain™",13.123,0.1
,7,7,268.1,23.5,12048,1047.3,0.0869,1.9247E+06,0.8,0,0.29824,"WMa,TruStrain™",12.151,0.1
,8,8,269.1,23.5,12349,772.55,0.0626,1.9693E+06,0.8,0,0.3052,"WMa,TruStrain™",12.435,0.1
,9,9,270.1,23.5,12494,593.46,0.0475,1.9907E+06,0.8,0,0.30853,"WMa,TruStrain™",12.571,0.101
,10,10,271.1,23.5,12455,645.25,0.0518,1.985E+06,0.8,0,0.30765,"WMa,TruStrain™",12.535,0.101
,,,,,,,,,,,,,,
Interval and data points:,2,95,,,,,,,,,,,,
Interval data:,Point No.,Time,Test Time,Temperature,Storage Modulus,Loss Modulus,Loss Factor,Complex Viscosity,Gap,Normal Force,Torque,Status,Shear Stress,Shear Strain
,,,,,,,,,,,,,,
,,[s],[s],[°C],[Pa],[Pa],[1],[mPa·s],[mm],[N],[µN·m],,[Pa],[%]
,1,10.102,271.2,23.5,12705,852.22,0.0671,2.0266E+06,0.8,-0.01,0.31409,"WMa,TruStrain™",12.797,0.1
,2,10.207,271.3,23.5,12457,600.75,0.0482,1.9848E+06,0.8,-0.01,0.30763,"WMa,TruStrain™",12.534,0.101
,3,10.315,271.4,23.5,12433,616.61,0.0496,1.9812E+06,0.8,0,0.30708,"WMa,TruStrain™",12.511,0.101
,4,10.429,271.5,23.5,12676,480.36,0.0379,2.0189E+06,0.8,0,0.3129,"WMa,TruStrain™",12.749,0.101
,5,10.547,271.6,23.5,12641,626.67,0.0496,2.0143E+06,0.8,0,0.31221,"WMa,TruStrain™",12.721,0.101
,6,10.67,271.7,23.5,12843,624.5,0.0486,2.0465E+06,0.8,0,0.31719,"WMa,TruStrain™",12.923,0.101
,7,10.798,271.9,23.5,12749,273.79,0.0215,2.0295E+06,0.8,-0.01,0.31455,"WMa,TruStrain™",12.816,0.101
,8,10.932,272,23.5,12411,829.52,0.0668,1.9796E+06,0.8,-0.01,0.30684,"WMa,TruStrain™",12.502,0.101
,9,11.072,272.1,23.5,12423,739.81,0.0596,1.9807E+06,0.8,0,0.307,"WMa,TruStrain™",12.508,0.101
,10,11.217,272.3,23.5,12122,826.25,0.0682,1.9338E+06,0.8,0,0.29975,"WMa,TruStrain™",12.213,0.101
,11,11.369,272.4,23.5,12047,949.6,0.0788,1.9232E+06,0.8,0,0.29811,"WMa,TruStrain™",12.146,0.101
,12,11.527,272.6,23.5,12141,1012.7,0.0834,1.939E+06,0.8,-0.01,0.30054,"WMa,TruStrain™",12.245,0.101
,13,11.692,272.7,23.5,12210,1083.9,0.0888,1.951E+06,0.8,0,0.30238,"WMa,TruStrain™",12.32,0.101
,14,11.863,272.9,23.5,12201,893.64,0.0732,1.947E+06,0.8,0,0.30177,"WMa,TruStrain™",12.295,0.101
,15,12.042,273.1,23.5,12161,941.86,0.0774,1.9413E+06,0.8,0,0.30088,"WMa,TruStrain™",12.259,0.101
,16,12.229,273.3,23.5,12523,1333.3,0.106,2.0043E+06,0.8,0,0.31062,"WMa,TruStrain™",12.656,0.1
,17,12.424,273.5,23.5,12624,1813.7,0.144,2.0299E+06,0.8,0,0.31459,"WMa,TruStrain™",12.817,0.1
,18,12.627,273.7,23.5,13072,1384.4,0.106,2.0921E+06,0.8,0,0.3242,"WMa,TruStrain™",13.209,0.1
,19,12.838,273.9,23.5,12593,955.77,0.0759,2.01E+06,0.8,0,0.31151,"WMa,TruStrain™",12.692,0.1
,20,13.059,274.1,23.5,12935,648.84,0.0502,2.0612E+06,0.8,0,0.31941,"WMa,TruStrain™",13.014,0.1
,21,13.288,274.3,23.5,12496,409.33,0.0328,1.9899E+06,0.8,0,0.30841,"WMa,TruStrain™",12.566,0.101
,22,13.528,274.6,23.5,12500,167.44,0.0134,1.9896E+06,0.8,-0.01,0.30837,"MV-,WMa,TruStrain™",12.564,0.101
,23,13.778,274.8,23.5,12250,215.68,0.0176,1.9499E+06,0.8,0,0.30223,"WMa,TruStrain™",12.314,0.101
,24,14.038,275.1,23.5,12148,556.94,0.0458,1.9355E+06,0.8,0,0.30003,"WMa,TruStrain™",12.224,0.101
,25,14.31,275.4,23.5,12431,422.29,0.034,1.9795E+06,0.8,0,0.30683,"WMa,TruStrain™",12.501,0.101
,26,14.593,275.6,23.5,12347,621.8,0.0504,1.9675E+06,0.8,0,0.30499,"WMa,TruStrain™",12.426,0.101
,27,14.888,275.9,23.5,12546,725.87,0.0579,2.0001E+06,0.8,0,0.31001,"WMa,TruStrain™",12.631,0.101
,28,15.196,276.2,23.5,12551,644.92,0.0514,2.0001E+06,0.8,0,0.31001,"WMa,TruStrain™",12.631,0.101
,29,15.516,276.6,23.5,12589,945.8,0.0751,2.0092E+06,0.8,0,0.31141,"WMa,TruStrain™",12.688,0.101
,30,15.851,276.9,23.5,12591,833.58,0.0662,2.0082E+06,0.8,0,0.31125,"WMa,TruStrain™",12.681,0.101
,31,16.199,277.3,23.5,12730,992.38,0.078,2.0322E+06,0.8,0,0.31496,"WMa,TruStrain™",12.833,0.1
,32,16.562,277.6,23.5,12984,1246.8,0.096,2.076E+06,0.8,-0.01,0.32171,"WMa,TruStrain™",13.108,0.1
,33,16.941,278,23.5,12913,1079.2,0.0836,2.0623E+06,0.8,-0.01,0.31959,"WMa,TruStrain™",13.021,0.1
,34,17.336,278.4,23.5,12877,961.11,0.0746,2.0552E+06,0.8,0,0.31848,"WMa,TruStrain™",12.976,0.1
,35,17.748,278.8,23.5,13030,663.89,0.051,2.0765E+06,0.8,-0.01,0.3218,"WMa,TruStrain™",13.111,0.1
,36,18.177,279.2,23.5,12722,684.21,0.0538,2.0276E+06,0.8,0,0.31429,"WMa,TruStrain™",12.805,0.101
,37,18.624,279.7,23.5,13411,619.57,0.0462,2.1367E+06,0.8,-0.01,0.3311,"WMa,TruStrain™",13.49,0.1
,38,19.091,280.1,23.5,13861,435.06,0.0314,2.2071E+06,0.8,0,0.34197,"MV-,WMa,TruStrain™",13.933,0.1
,39,19.577,280.6,23.5,14405,147.23,0.0102,2.2928E+06,0.8,-0.01,0.3553,"MV-,WMa,TruStrain™",14.476,0.1
,40,20.084,281.1,23.5,13171,1029.1,0.0781,2.1026E+06,0.8,-0.01,0.32602,"WMa,TruStrain™",13.283,0.101
,41,20.612,281.7,23.5,13581,1519.1,0.112,2.175E+06,0.8,-0.01,0.33713,"WMa,TruStrain™",13.736,0.101
,42,21.163,282.2,23.5,13918,575.26,0.0413,2.217E+06,0.8,-0.01,0.34346,"WMa,TruStrain™",13.994,0.1
,43,21.737,282.8,23.5,14634,125.89,0.0086,2.3292E+06,0.8,-0.01,0.36079,"MV-,WMa,TruStrain™",14.7,0.1
,44,22.336,283.4,23.5,14219,403.39,0.0284,2.264E+06,0.8,-0.01,0.35099,"WMa,TruStrain™",14.3,0.101
,45,22.96,284,23.5,13289,1133.6,0.0853,2.1227E+06,0.8,-0.01,0.3291,"WMa,TruStrain™",13.409,0.101
,46,23.611,284.7,23.5,14304,507.36,0.0355,2.278E+06,0.8,-0.01,0.35292,"WMa,TruStrain™",14.379,0.1
,47,24.289,285.3,23.5,13539,726.87,0.0537,2.1579E+06,0.8,-0.01,0.33447,"WMa,TruStrain™",13.628,0.101
,48,24.996,286,23.5,13767,405.49,0.0295,2.192E+06,0.8,-0.01,0.33977,"WMa,TruStrain™",13.844,0.101
,49,25.733,286.8,23.5,13746,691.47,0.0503,2.1905E+06,0.8,-0.01,0.33951,"WMa,TruStrain™",13.833,0.101
,50,26.502,287.6,23.5,14062,523.83,0.0373,2.2396E+06,0.8,-0.01,0.34711,"WMa,TruStrain™",14.143,0.101
,51,27.303,288.4,23.5,13921,709.57,0.051,2.2185E+06,0.8,-0.01,0.34387,"WMa,TruStrain™",14.011,0.101
,52,28.138,289.2,23.5,15027,205.74,0.0137,2.3919E+06,0.8,-0.01,0.37057,"WMa,TruStrain™",15.099,0.1
,53,29.009,290.1,23.5,15291,307.43,0.0201,2.4341E+06,0.8,-0.01,0.37722,"MV-,WMa,TruStrain™",15.369,0.1
,54,29.916,291,23.5,13597,780.71,0.0574,2.1676E+06,0.8,-0.01,0.33626,"WMa,TruStrain™",13.7,0.101
,55,30.863,291.9,23.5,14042,665.79,0.0474,2.2374E+06,0.8,-0.01,0.34663,"WMa,TruStrain™",14.123,0.1
,56,31.849,292.9,23.5,14755,815.76,0.0553,2.352E+06,0.8,-0.01,0.36456,"WMa,TruStrain™",14.854,0.101
,57,32.877,293.9,23.5,14753,540.21,0.0366,2.3496E+06,0.8,-0.01,0.36413,"WMa,TruStrain™",14.836,0.1
,58,33.949,295,23.5,15015,212.58,0.0142,2.3899E+06,0.8,-0.01,0.37036,"MV-,WMa,TruStrain™",15.09,0.1
,59,35.067,296.1,23.5,15155,747.05,0.0493,2.415E+06,0.8,-0.01,0.37433,"WMa,TruStrain™",15.251,0.101
,60,36.232,297.3,23.5,14855,780.71,0.0526,2.3676E+06,0.8,-0.01,0.36694,"WMa,TruStrain™",14.95,0.101
,61,37.447,298.5,23.5,15126,641.83,0.0424,2.4096E+06,0.8,-0.01,0.37345,"WMa,TruStrain™",15.216,0.101
,62,38.713,299.8,23.5,15169,514.59,0.0339,2.4156E+06,0.8,-0.01,0.37441,"WMa,TruStrain™",15.255,0.101
,63,40.033,301.1,23.5,15102,610.28,0.0404,2.4055E+06,0.8,-0.01,0.37285,"WMa,TruStrain™",15.191,0.101
,64,41.409,302.5,23.5,15360,595.87,0.0388,2.4465E+06,0.8,-0.01,0.37916,"WMa,TruStrain™",15.449,0.101
,65,42.844,303.9,23.5,15586,817.31,0.0524,2.484E+06,0.8,-0.01,0.38499,"WMa,TruStrain™",15.686,0.101
,66,44.34,305.4,23.5,15592,589.13,0.0378,2.4832E+06,0.8,-0.01,0.38485,"WMa,TruStrain™",15.68,0.1
,67,45.899,307,23.5,15802,867.71,0.0549,2.5188E+06,0.8,-0.01,0.39038,"WMa,TruStrain™",15.906,0.101
,68,47.524,308.6,23.5,15640,626.92,0.0401,2.4912E+06,0.8,-0.01,0.38611,"WMa,TruStrain™",15.732,0.101
,69,49.219,310.3,23.5,15882,623.16,0.0392,2.5296E+06,0.8,-0.01,0.39207,"WMa,TruStrain™",15.974,0.101
,70,50.985,312,23.5,16127,643.99,0.0399,2.5687E+06,0.8,-0.01,0.39811,"WMa,TruStrain™",16.22,0.101
,71,52.827,313.9,23.5,16083,714.13,0.0444,2.5623E+06,0.8,-0.01,0.39713,"WMa,TruStrain™",16.18,0.101
,72,54.747,315.8,23.5,16311,788.32,0.0483,2.5989E+06,0.8,-0.01,0.4028,"WMa,TruStrain™",16.412,0.101
,73,56.748,317.8,23.5,16521,652.13,0.0395,2.6314E+06,0.8,-0.01,0.40785,"WMa,TruStrain™",16.617,0.101
,74,58.835,319.9,23.5,16545,657.05,0.0397,2.6353E+06,0.8,-0.01,0.40845,"WMa,TruStrain™",16.642,0.101
,75,61.01,322.1,23.49,16728,746.72,0.0446,2.6649E+06,0.8,-0.01,0.41303,"WMa,TruStrain™",16.828,0.101
,76,63.277,324.3,23.49,16763,721.47,0.043,2.6704E+06,0.8,-0.01,0.41389,"WMa,TruStrain™",16.863,0.101
,77,65.641,326.7,23.5,16853,629.05,0.0373,2.6841E+06,0.8,-0.01,0.41601,"WMa,TruStrain™",16.95,0.101
,78,68.106,329.2,23.5,16945,718.72,0.0424,2.6992E+06,0.8,-0.01,0.41835,"WMa,TruStrain™",17.045,0.101
,79,70.675,331.7,23.5,17136,744.51,0.0434,2.7299E+06,0.8,-0.01,0.42311,"WMa,TruStrain™",17.239,0.101
,80,73.353,334.4,23.5,17296,689.28,0.0399,2.7549E+06,0.8,-0.01,0.42698,"WMa,TruStrain™",17.397,0.101
,81,76.145,337.2,23.49,17262,677.25,0.0392,2.7495E+06,0.8,-0.01,0.42613,"WMa,TruStrain™",17.362,0.101
,82,79.056,340.1,23.5,17463,668.17,0.0383,2.7813E+06,0.8,-0.01,0.43107,"WMa,TruStrain™",17.563,0.101
,83,82.09,343.1,23.5,17573,720.35,0.041,2.7992E+06,0.8,-0.01,0.43385,"WMa,TruStrain™",17.676,0.101
,84,85.254,346.3,23.5,17669,730.18,0.0413,2.8146E+06,0.8,-0.01,0.43624,"WMa,TruStrain™",17.774,0.101
,85,88.552,349.6,23.49,17707,592.57,0.0335,2.8197E+06,0.8,-0.01,0.43703,"WMa,TruStrain™",17.806,0.101
,86,91.99,353,23.49,18034,838.18,0.0465,2.8734E+06,0.8,-0.01,0.44535,"WMa,TruStrain™",18.145,0.101
,87,95.574,356.6,23.5,18056,637.84,0.0353,2.8754E+06,0.8,-0.01,0.44568,"WMa,TruStrain™",18.159,0.101
,88,99.31,360.4,23.5,18330,679.51,0.0371,2.9193E+06,0.8,-0.01,0.45243,"WMa,TruStrain™",18.434,0.1
,89,103.205,364.3,23.5,18258,692.93,0.038,2.908E+06,0.8,-0.01,0.45072,"WMa,TruStrain™",18.364,0.101
,90,107.266,368.3,23.5,18392,682.7,0.0371,2.9292E+06,0.8,-0.01,0.45399,"WMa,TruStrain™",18.497,0.101
,91,111.499,372.6,23.5,18270,745.82,0.0408,2.9102E+06,0.8,-0.01,0.45106,"WMa,TruStrain™",18.378,0.101
,92,115.912,377,23.5,18526,692.86,0.0374,2.9505E+06,0.8,-0.01,0.4573,"WMa,TruStrain™",18.632,0.101
,93,120.513,381.6,23.5,18527,679.84,0.0367,2.9506E+06,0.8,-0.01,0.45731,"WMa,TruStrain™",18.632,0.101
,94,125.309,386.4,23.5,18695,691.2,0.037,2.9775E+06,0.8,-0.01,0.46148,"WMa,TruStrain™",18.802,0.101
,95,130.309,391.4,23.5,18722,820.56,0.0438,2.9826E+06,0.8,-0.02,0.46228,"WMa,TruStrain™",18.835,0.101
,,,,,,,,,,,,,,
Interval and data points:,3,5,,,,,,,,,,,,
Interval data:,Point No.,Time,Test Time,Temperature,Storage Modulus,Loss Modulus,Loss Factor,Complex Viscosity,Gap,Normal Force,Torque,Status,Shear Stress,Shear Strain
,,,,,,,,,,,,,,
,,[s],[s],[°C],[Pa],[Pa],[1],[mPa·s],[mm],[N],[µN·m],,[Pa],[%]
,1,131.312,392.4,23.5,18595,729.8,0.0392,2.9618E+06,0.8,-0.02,0.45906,"WMa,TruStrain™",18.704,0.101
,2,132.312,393.4,23.5,18624,651.07,0.035,2.9659E+06,0.8,-0.02,0.45968,"WMa,TruStrain™",18.729,0.101
,3,133.312,394.4,23.5,18864,743.82,0.0394,3.0047E+06,0.8,-0.02,0.46568,"WMa,TruStrain™",18.974,0.101
,4,134.312,395.4,23.5,18689,649.03,0.0347,2.9762E+06,0.8,-0.02,0.46129,"WMa,TruStrain™",18.795,0.101
,5,135.312,396.4,23.49,18795,739.19,0.0393,2.9936E+06,0.8,-0.02,0.46397,"WMa,TruStrain™",18.904,0.101
,,,,,,,,,,,,,,
Result:,Post-UV recovery,,,,,,,,,,,,,
,,,,,,,,,,,,,,
Interval and data points:,1,38,,,,,,,,,,,,
Interval data:,Point No.,Time,Test Time,Temperature,Storage Modulus,Loss Modulus,Loss Factor,Complex Viscosity,Gap,Normal Force,Torque,Status,Shear Stress,Shear Strain
,,,,,,,,,,,,,,
,,[s],[s],[°C],[Pa],[Pa],[1],[mPa·s],[mm],[N],[µN·m],,[Pa],[%]
,1,0.1,409.3,23.5,190.1,3.802E+06,2E+04,6.0511E+08,0.8,-0.02,0.84184,"ME-,WMa,taD,TruStrain™",34.3,0.000902
,2,0.207,409.4,23.5,32.909,6.5818E+05,2E+04,1.0475E+08,0.8,-0.02,1.6615,"ME-,WMa,taD,TruStrain™",67.697,0.0103
,3,0.32,409.5,23.5,20.165,4.0329E+05,2E+04,6.4186E+07,0.8,-0.02,1.8435,"ME-,WMa,taD,TruStrain™",75.111,0.0186
,4,0.441,409.6,23.5,13,2.6001E+05,2E+04,4.1382E+07,0.8,-0.02,1.8475,"ME-,WMa,taD,TruStrain™",75.275,0.029
,5,0.569,409.8,23.5,8.9776,1.7955E+05,2E+04,2.8577E+07,0.8,-0.02,1.8089,"ME-,WMa,taD,TruStrain™",73.702,0.041
,6,0.705,409.9,23.5,6.3022,1.2604E+05,2E+04,2.006E+07,0.8,-0.02,1.7668,"ME-,WMa,taD,TruStrain™",71.986,0.0571
,7,0.851,410,23.5,4.6499,92998,2E+04,1.4801E+07,0.8,-0.02,1.7188,"ME-,WMa,taD,TruStrain™",70.03,0.0753
,8,1.005,410.2,23.5,3.6828,73655,2E+04,1.1723E+07,0.8,-0.02,1.6666,"ME-,WMa,taD,TruStrain™",67.902,0.0922
,9,1.17,410.4,23.5,13779,15226,1.11,3.2683E+06,0.8,-0.02,0.54419,"ME-,WMa,TruStrain™",22.172,0.108
,10,1.345,410.5,23.5,20038,2063,0.103,3.206E+06,0.8,-0.02,0.54233,"MV-,WMa,TruStrain™",22.097,0.11
,11,1.531,410.7,23.5,17406,4547.5,0.261,2.8632E+06,0.8,-0.02,0.49052,"MV-,WMa,TruStrain™",19.986,0.111
,12,1.73,410.9,23.5,16577,3800.1,0.229,2.7068E+06,0.8,-0.02,0.46039,"MV-,WMa,TruStrain™",18.758,0.11
,13,1.941,411.1,23.5,16403,3453.2,0.211,2.6678E+06,0.8,-0.02,0.43636,"MV-,WMa,TruStrain™",17.779,0.106
,14,2.165,411.4,23.5,17080,2290.3,0.134,2.7427E+06,0.8,-0.02,0.42676,"MV-,WMa,TruStrain™",17.388,0.101
,15,2.404,411.6,23.5,17165,69.715,0.00406,2.732E+06,0.8,-0.02,0.42139,"MV-,WMa,TruStrain™",17.169,0.1
,16,2.658,411.9,23.5,17838,561.71,0.0315,2.8404E+06,0.8,-0.02,0.43805,"WMa,TruStrain™",17.848,0.1
,17,2.929,412.1,23.5,17884,1001.1,0.056,2.8508E+06,0.8,-0.02,0.43966,"WMa,TruStrain™",17.913,0.1
,18,3.217,412.4,23.5,18054,1447.7,0.0802,2.8827E+06,0.8,-0.02,0.44463,"WMa,TruStrain™",18.116,0.1
,19,3.524,412.7,23.5,18604,1277.3,0.0687,2.9679E+06,0.8,-0.02,0.45798,"WMa,TruStrain™",18.66,0.1
,20,3.85,413,23.5,18572,863.39,0.0465,2.9589E+06,0.8,-0.02,0.45692,"WMa,TruStrain™",18.617,0.1
,21,4.197,413.4,23.5,18348,437.21,0.0238,2.9211E+06,0.8,-0.02,0.45149,"WMa,TruStrain™",18.395,0.1
,22,4.567,413.8,23.5,17996,358.08,0.0199,2.8647E+06,0.8,-0.02,0.44311,"WMa,TruStrain™",18.054,0.1
,23,4.96,414.2,23.5,17894,335.7,0.0188,2.8484E+06,0.8,-0.02,0.44085,"WMa,TruStrain™",17.962,0.1
,24,5.378,414.6,23.5,17700,418.6,0.0236,2.8178E+06,0.8,-0.02,0.43634,"WMa,TruStrain™",17.778,0.1
,25,5.823,415,23.5,17600,298.5,0.017,2.8016E+06,0.8,-0.02,0.43394,"WMa,TruStrain™",17.68,0.1
,26,6.297,415.5,23.5,17493,607.28,0.0347,2.7857E+06,0.8,-0.02,0.43155,"WMa,TruStrain™",17.583,0.1
,27,6.802,416,23.5,17696,469.36,0.0265,2.8174E+06,0.8,-0.02,0.43652,"WMa,TruStrain™",17.786,0.1
,28,7.338,416.5,23.5,17738,686.85,0.0387,2.8252E+06,0.8,-0.02,0.43777,"WMa,TruStrain™",17.836,0.1
,29,7.91,417.1,23.5,18043,861.32,0.0477,2.8748E+06,0.8,-0.02,0.44548,"WMa,TruStrain™",18.15,0.1
,30,8.517,417.7,23.5,18244,408.6,0.0224,2.9043E+06,0.8,-0.02,0.45008,"WMa,TruStrain™",18.338,0.1
,31,9.164,418.4,23.5,18166,829.41,0.0457,2.8943E+06,0.8,-0.02,0.44855,"WMa,TruStrain™",18.276,0.1
,32,9.853,419,23.5,18171,599.95,0.033,2.8935E+06,0.8,-0.02,0.44844,"WMa,TruStrain™",18.271,0.1
,33,10.585,419.8,23.5,18035,624.24,0.0346,2.8721E+06,0.8,-0.02,0.44514,"WMa,TruStrain™",18.137,0.101
,34,11.365,420.6,23.5,18454,331.28,0.018,2.9376E+06,0.8,-0.02,0.45526,"WMa,TruStrain™",18.549,0.1
,35,12.195,421.4,23.5,17744,487.93,0.0275,2.8251E+06,0.8,-0.02,0.4379,"WMa,TruStrain™",17.842,0.101
,36,13.078,422.3,23.5,18079,1036.7,0.0573,2.8821E+06,0.8,-0.02,0.44669,"WMa,TruStrain™",18.2,0.101
,37,14.017,423.2,23.5,18223,322.49,0.0177,2.9007E+06,0.8,-0.02,0.44954,"WMa,TruStrain™",18.316,0.1
,38,15.017,424.2,23.5,17994,781.31,0.0434,2.8666E+06,0.8,-0.02,0.44433,"WMa,TruStrain™",18.104,0.101
,,,,,,,,,,,,,,
Interval and data points:,2,38,,,,,,,,,,,,
Interval data:,Point No.,Time,Test Time,Temperature,Storage Modulus,Loss Modulus,Loss Factor,Complex Viscosity,Gap,Normal Force,Torque,Status,Shear Stress,Shear Strain
,,,,,,,,,,,,,,
,,[s],[s],[°C],[Pa],[Pa],[1],[mPa·s],[mm],[N],[µN·m],,[Pa],[%]
,1,15.119,424.3,23.5,1.1216E+07,1.6663E+06,0.149,1.8047E+09,0.8,-0.13,1754.3,"WMa,TruStrain™",71476,0.63
,2,15.226,424.4,23.5,3.1286E+05,15.643,5E-05,4.9793E+07,0.8,-0.09,3082.8,"ME-,WMa,taD,TruStrain™",1.2561E+05,40.1
,3,15.339,424.5,23.5,1.0946E+05,5.4729,5E-05,1.7421E+07,0.8,-0.01,1581.2,"ME-,MV-,WMa,taD,TruStrain™",64425,58.9
,4,15.46,424.7,23.5,91732,4.5866,5E-05,1.46E+07,0.8,-0.01,1363.2,"ME-,MV-,WMa,taD,TruStrain™",55543,60.5
,5,15.588,424.8,23.5,67758,3.3879,5E-05,1.0784E+07,0.8,-0.02,1060.1,"ME-,MV-,WMa,taD,TruStrain™",43191,63.7
,6,15.724,424.9,23.5,68594,1.1482E+05,1.67,2.1286E+07,0.8,0,2731.9,"ME-,MV-,WMa,TruStrain™",1.1131E+05,83.2
,7,15.87,425.1,23.5,48691,90146,1.85,1.6306E+07,0.8,0,4506.4,"MV-,WMa,TruStrain™",1.8361E+05,179
,8,16.024,425.2,23.5,1471.6,47948,32.6,7.6348E+06,0.8,0,4539.9,"WMa,TruStrain™",1.8497E+05,386
,9,16.189,425.4,23.5,12971,25843,1.99,4.6021E+06,0.8,-0.03,4082.5,"ME-,WMa,TruStrain™",1.6633E+05,575
,10,16.364,425.6,23.5,1.6566,33132,2E+04,5.2731E+06,0.8,-0.03,7583.3,"ME-,WMa,taD,TruStrain™",3.0897E+05,933
,11,16.55,425.7,23.5,1.1456,22912,2E+04,3.6466E+06,0.8,0,7319.3,"ME-,WMa,taD,TruStrain™",2.9822E+05,1.3E+03
,12,16.749,425.9,23.5,0.87063,17413,2E+04,2.7713E+06,0.8,0.01,6954.4,"ME-,WMa,taD,TruStrain™",2.8335E+05,1.63E+03
,13,16.96,426.2,23.5,0.19548,3909.7,2E+04,6.2224E+05,0.8,0,1744.4,"ME-,WMa,taD,TruStrain™",71072,1.82E+03
,14,17.184,426.4,23.5,313.71,111.62,0.356,52995,0.8,-0.03,155.91,"ME-,WMa,TruStrain™",6352.2,1.91E+03
,15,17.423,426.6,23.5,737.9,2516.5,3.41,4.1737E+05,0.8,-0.02,1193.5,"MV-,WMa,TruStrain™",48626,1.85E+03
,16,17.677,426.9,23.5,587.96,2923.3,4.97,4.7457E+05,0.8,0.01,1301.6,"MV-,WMa,TruStrain™",53033,1.78E+03
,17,17.948,427.1,23.5,645.28,2750.6,4.26,4.4965E+05,0.8,0,1166.1,"MV-,WMa,TruStrain™",47510,1.68E+03
,18,18.236,427.4,23.5,237.86,2169.8,9.12,3.474E+05,0.8,-0.03,855.18,"MV-,WMa,TruStrain™",34843,1.6E+03
,19,18.543,427.7,23.5,116.87,1652.8,14.1,2.637E+05,0.8,0,625.83,"MV-,WMa,TruStrain™",25499,1.54E+03
,20,18.869,428.1,23.5,29.403,1470.3,50,2.3405E+05,0.8,0.01,535.46,"MV-,WMa,TruStrain™",21817,1.48E+03
,21,19.216,428.4,23.5,23.191,1381.2,59.6,2.1985E+05,0.8,-0.03,485.96,"MV-,WMa,TruStrain™",19800,1.43E+03
,22,19.586,428.8,23.5,15.931,1319.1,82.8,2.0996E+05,0.8,0,448.52,"MV-,WMa,TruStrain™",18275,1.39E+03
,23,19.979,429.2,23.5,18.988,1261.3,66.4,2.0076E+05,0.8,0,414.4,"MV-,WMa,TruStrain™",16884,1.34E+03
,24,20.397,429.6,23.5,30.956,1210.9,39.1,1.9279E+05,0.8,-0.02,382.03,"MV-,WMa,TruStrain™",15565,1.28E+03
,25,20.842,430,23.5,71.785,1126.1,15.7,1.796E+05,0.8,0.01,342.11,"MV-,WMa,TruStrain™",13939,1.24E+03
,26,21.316,430.5,23.5,81.282,992.35,12.2,1.5847E+05,0.8,-0.02,292.43,"MV-,WMa,TruStrain™",11915,1.2E+03
,27,21.821,431,23.5,64.047,841.38,13.1,1.343E+05,0.8,0,240.36,"MV-,WMa,TruStrain™",9793.1,1.16E+03
,28,22.357,431.6,23.5,55.259,702.21,12.7,1.1211E+05,0.8,-0.02,194.46,"MV-,WMa,TruStrain™",7922.9,1.12E+03
,29,22.929,432.1,23.5,56.806,559.55,9.85,89513,0.8,0,150.58,"MV-,WMa,TruStrain™",6135.2,1.09E+03
,30,23.536,432.7,23.5,71.999,402.77,5.59,65120,0.8,-0.01,106.62,"MV-,WMa,TruStrain™",4344.2,1.06E+03
,31,24.183,433.4,23.5,53.578,256.74,4.79,41742,0.8,-0.02,66.821,"MV-,WMa,TruStrain™",2722.5,1.04E+03
,32,24.872,434.1,23.5,19.484,86.082,4.42,14047,0.8,0,22.239,"MV-,WMa,TruStrain™",906.09,1.03E+03
,33,25.604,434.8,23.5,35.518,11.307,0.318,5932.5,0.8,-0.01,9.3332,"MV-,WMa,TruStrain™",380.27,1.02E+03
,34,26.384,435.6,23.5,29.849,45.33,1.52,8638.2,0.8,-0.02,13.475,"WMa,TruStrain™",549.01,1.01E+03
,35,27.214,436.4,23.5,27.867,109.81,3.94,18031,0.8,-0.02,28.046,"WMa,TruStrain™",1142.7,1.01E+03
,36,28.097,437.3,23.5,22.99,131.26,5.71,21209,0.8,-0.01,32.921,"WMa,TruStrain™",1341.3,1.01E+03
,37,29.036,438.2,23.5,22.158,145.67,6.57,23451,0.8,-0.01,36.367,"WMa,TruStrain™",1481.7,1.01E+03
,38,30.036,439.2,23.5,21.223,152.42,7.18,24492,0.8,-0.01,37.967,"WMa,TruStrain™",1546.9,1.01E+03
,,,,,,,,,,,,,,
Interval and data points:,3,38,,,,,,,,,,,,
Interval data:,Point No.,Time,Test Time,Temperature,Storage Modulus,Loss Modulus,Loss Factor,Complex Viscosity,Gap,Normal Force,Torque,Status,Shear Stress,Shear Strain
,,,,,,,,,,,,,,
,,[s],[s],[°C],[Pa],[Pa],[1],[mPa·s],[mm],[N],[µN·m],,[Pa],[%]
,1,30.138,439.3,23.5,7303.5,0.36517,5E-05,1.1624E+06,0.8,0.21,1788.4,"ME-,MV-,WMa,taD,TruStrain™",72868,998
,2,30.245,439.4,23.5,1232.2,10924,8.87,1.7496E+06,0.8,-0.01,2543.2,"ME-,MV-,WMa,TruStrain™",1.0362E+05,943
,3,30.358,439.6,23.5,2112.1,10526,4.98,1.7086E+06,0.8,-0.01,2172.4,"MV-,WMa,TruStrain™",88512,824
,4,30.479,439.7,23.5,4073.1,12311,3.02,2.0637E+06,0.8,-0.01,2244,"MV-,WMa,TruStrain™",91428,705
,5,30.607,439.8,23.5,6842.4,15854,2.32,2.7483E+06,0.8,-0.01,2458.2,"MV-,WMa,TruStrain™",1.0016E+05,580
,6,30.743,439.9,23.5,11165,21549,1.93,3.8627E+06,0.8,-0.01,2660.6,"MV-,WMa,TruStrain™",1.084E+05,447
,7,30.889,440.1,23.5,24074,32590,1.35,6.4487E+06,0.8,-0.01,2748.5,"MV-,WMa,TruStrain™",1.1198E+05,276
,8,31.043,440.2,23.5,72122,17420,0.242,1.1809E+07,0.8,-0.01,2619.3,"MV-,WMa,TruStrain™",1.0672E+05,144
,9,31.208,440.4,23.5,20742,1.0371,5E-05,3.3012E+06,0.8,-0.01,807.55,"ME-,WMa,taD,TruStrain™",32903,159
,10,31.383,440.6,23.5,678.86,5765.9,8.49,9.24E+05,0.8,-0.01,231.59,"ME-,MV-,WMa,TruStrain™",9435.7,163
,11,31.569,440.8,23.5,2489.5,14724,5.91,2.3766E+06,0.8,-0.01,539.42,"MV-,WMa,TruStrain™",21978,147
,12,31.768,441,23.5,3422.3,32046,9.36,5.1293E+06,0.8,-0.01,795.91,"MV-,WMa,TruStrain™",32428,101
,13,31.979,441.2,23.5,3.9684,79368,2E+04,1.2632E+07,0.8,-0.01,790.16,"ME-,MV-,WMa,taD,TruStrain™",32194,40.6
,14,32.203,441.4,23.5,19.076,3.8151E+05,2E+04,6.072E+07,0.8,-0.01,494.03,"ME-,MV-,WMa,taD,TruStrain™",20129,5.28
,15,32.442,441.6,23.5,4.4835E+05,22.417,5E-05,7.1357E+07,0.8,-0.01,80.697,"ME-,MV-,WMa,taD,TruStrain™",3287.9,0.733
,16,32.696,441.9,23.5,92577,31121,0.336,1.5544E+07,0.8,-0.01,1.1663,"ME-,MV-,WMa,TruStrain™",47.519,0.0487
,17,32.967,442.2,23.5,7099.6,4119.9,0.58,1.3064E+06,0.8,-0.01,0.11908,"WMa,TruStrain™",4.8519,0.0591
,18,33.255,442.4,23.5,13502,7437.1,0.551,2.4533E+06,0.8,-0.01,0.23397,"WMa,TruStrain™",9.5326,0.0618
,19,33.562,442.8,23.5,15452,11687,0.756,3.0834E+06,0.8,-0.01,0.34316,"WMa,TruStrain™",13.981,0.0722
,20,33.888,443.1,23.5,14685,10460,0.712,2.8695E+06,0.8,-0.01,0.3863,"WMa,TruStrain™",15.739,0.0873
,21,34.235,443.4,23.5,16903,5765.5,0.341,2.8423E+06,0.8,-0.01,0.44694,"WMa,TruStrain™",18.21,0.102
,22,34.605,443.8,23.5,16816,1651.4,0.0982,2.6893E+06,0.8,-0.01,0.45302,"WMa,TruStrain™",18.458,0.109
,23,34.998,444.2,23.5,17011,584.5,0.0344,2.709E+06,0.8,-0.01,0.45727,"MV-,WMa,TruStrain™",18.631,0.109
,24,35.416,444.6,23.5,17103,516.8,0.0302,2.7232E+06,0.8,-0.01,0.449,"MV-,WMa,TruStrain™",18.294,0.107
,25,35.861,445.1,23.5,16902,306.1,0.0181,2.6906E+06,0.8,-0.01,0.43272,"MV-,WMa,TruStrain™",17.631,0.104
,26,36.335,445.5,23.5,17310,562.05,0.0325,2.7564E+06,0.8,-0.01,0.43558,"WMa,TruStrain™",17.747,0.102
,27,36.84,446,23.5,17428,339.74,0.0195,2.7743E+06,0.8,-0.01,0.43518,"WMa,TruStrain™",17.731,0.102
,28,37.376,446.6,23.5,17192,453.56,0.0264,2.7371E+06,0.8,-0.01,0.42771,"WMa,TruStrain™",17.427,0.101
,29,37.948,447.1,23.5,17259,903.67,0.0524,2.7507E+06,0.8,-0.01,0.42858,"WMa,TruStrain™",17.462,0.101
,30,38.555,447.7,23.5,16603,950.9,0.0573,2.6469E+06,0.8,-0.01,0.41148,"WMa,TruStrain™",16.765,0.101
,31,39.202,448.4,23.5,16567,792.66,0.0478,2.6398E+06,0.8,-0.01,0.40977,"WMa,TruStrain™",16.696,0.101
,32,39.891,449.1,23.5,17615,161.36,0.00916,2.8037E+06,0.8,-0.01,0.43496,"WMa,TruStrain™",17.722,0.101
,33,40.623,449.8,23.5,16750,644.81,0.0385,2.6678E+06,0.8,-0.01,0.41383,"WMa,TruStrain™",16.861,0.101
,34,41.403,450.6,23.5,17162,610.51,0.0356,2.7331E+06,0.8,-0.01,0.42372,"WMa,TruStrain™",17.264,0.101
,35,42.233,451.4,23.5,16412,501.36,0.0305,2.6133E+06,0.8,-0.01,0.40515,"WMa,TruStrain™",16.507,0.101
,36,43.116,452.3,23.5,17144,602.13,0.0351,2.7302E+06,0.8,-0.01,0.42318,"WMa,TruStrain™",17.242,0.101
,37,44.055,453.2,23.5,17036,1080.2,0.0634,2.7168E+06,0.8,-0.01,0.42108,"WMa,TruStrain™",17.156,0.101
,38,45.055,454.2,23.5,16726,1192.2,0.0713,2.6688E+06,0.8,-0.01,0.41362,"WMa,TruStrain™",16.852,0.101
,,,,,,,,,,,,,,
Interval and data points:,4,38,,,,,,,,,,,,
Interval data:,Point No.,Time,Test Time,Temperature,Storage Modulus,Loss Modulus,Loss Factor,Complex Viscosity,Gap,Normal Force,Torque,Status,Shear Stress,Shear Strain
,,,,,,,,,,,,,,
,,[s],[s],[°C],[Pa],[Pa],[1],[mPa·s],[mm],[N],[µN·m],,[Pa],[%]
,1,45.157,454.4,23.5,3.5349E+06,5.2139E+05,0.147,5.6868E+08,0.8,-0.11,4193.7,"WMa,TruStrain™",1.7087E+05,4.78
,2,45.264,454.5,23.5,3.2746E+05,16.373,5E-05,5.2116E+07,0.8,0.22,6201.2,"ME-,WMa,taD,TruStrain™",2.5266E+05,77.2
,3,45.377,454.6,23.5,3.6858E+05,18.429,5E-05,5.8662E+07,0.8,0.14,11467,"ME-,MV-,WMa,taD,TruStrain™",4.6719E+05,127
,4,45.498,454.7,23.5,5.1631,1.0326E+05,2E+04,1.6435E+07,0.8,-0.02,3199.7,"ME-,MV-,WMa,taD,TruStrain™",1.3037E+05,126
,5,45.626,454.8,23.5,9973.7,81214,8.14,1.3023E+07,0.8,-0.02,2748.9,"ME-,MV-,WMa,TruStrain™",1.12E+05,137
,6,45.762,455,23.5,19560,560.92,0.0287,3.1143E+06,0.8,0.01,1211.1,"MV-,WMa,TruStrain™",49346,252
,7,45.908,455.1,23.5,11569,12846,1.11,2.7514E+06,0.8,0.01,1790.6,"WMa,TruStrain™",72954,422
,8,46.062,455.3,23.5,7814.7,14875,1.9,2.6743E+06,0.8,-0.02,2368.3,"WMa,TruStrain™",96493,574
,9,46.227,455.4,23.5,10425,8164,0.783,2.1074E+06,0.8,-0.03,2632.1,"ME-,MV-,WMa,TruStrain™",1.0724E+05,810
,10,46.402,455.6,23.5,1.5686,31372,2E+04,4.9931E+06,0.8,-0.02,8389.7,"ME-,MV-,WMa,taD,TruStrain™",3.4183E+05,1.09E+03
,11,46.588,455.8,23.5,0.86942,17388,2E+04,2.7674E+06,0.8,0,6071.5,"ME-,WMa,taD,TruStrain™",2.4738E+05,1.42E+03
,12,46.787,456,23.5,0.39565,7913.1,2E+04,1.2594E+06,0.8,0.01,3094.5,"ME-,WMa,taD,TruStrain™",1.2608E+05,1.59E+03
,13,46.998,456.2,23.5,0.22733,4546.6,2E+04,7.2361E+05,0.8,-0.01,1875.3,"ME-,WMa,taD,TruStrain™",76405,1.68E+03
,14,47.222,456.4,23.5,1455.1,0.072753,5E-05,2.3158E+05,0.8,-0.03,610.18,"ME-,WMa,taD,TruStrain™",24861,1.71E+03
,15,47.461,456.7,23.5,0.13001,2600.2,2E+04,4.1384E+05,0.8,-0.02,1042.4,"ME-,MV-,WMa,taD,TruStrain™",42469,1.63E+03
,16,47.715,456.9,23.5,1231.5,2399.4,1.95,4.2924E+05,0.8,0.01,1021.2,"MV-,WMa,TruStrain™",41605,1.54E+03
,17,47.986,457.2,23.5,645.16,2172.3,3.37,3.6066E+05,0.8,-0.01,816.84,"MV-,WMa,TruStrain™",33281,1.47E+03
,18,48.274,457.5,23.5,150.64,1784.1,11.8,2.8495E+05,0.8,-0.03,617.82,"MV-,WMa,TruStrain™",25172,1.41E+03
,19,48.581,457.8,23.5,84.021,1468.5,17.5,2.341E+05,0.8,-0.01,490.48,"MV-,WMa,TruStrain™",19984,1.36E+03
,20,48.907,458.1,23.5,24.556,1291.2,52.6,2.0554E+05,0.8,0,417.2,"MV-,WMa,TruStrain™",16998,1.32E+03
,21,49.254,458.4,23.5,31.457,1179.5,37.5,1.8779E+05,0.8,-0.03,369.07,"MV-,WMa,TruStrain™",15037,1.27E+03
,22,49.624,458.8,23.5,44.398,1085.6,24.5,1.7293E+05,0.8,0,330.08,"MV-,WMa,TruStrain™",13448,1.24E+03
,23,50.017,459.2,23.5,38.194,983.89,25.8,1.5671E+05,0.8,-0.01,290.61,"MV-,WMa,TruStrain™",11840,1.2E+03
,24,50.435,459.6,23.5,11.811,894.05,75.7,1.423E+05,0.8,-0.02,256.07,"MV-,WMa,TruStrain™",10433,1.17E+03
,25,50.88,460.1,23.5,20.415,795.78,39,1.2669E+05,0.8,0,220.58,"MV-,WMa,TruStrain™",8987.3,1.13E+03
,26,51.354,460.5,23.5,46.754,639.33,13.7,1.0202E+05,0.8,-0.02,173.14,"MV-,WMa,TruStrain™",7054.4,1.1E+03
,27,51.859,461.1,23.5,50.982,463.99,9.1,74291,0.8,0,123.67,"MV-,WMa,TruStrain™",5038.8,1.08E+03
,28,52.395,461.6,23.5,59.863,324.08,5.41,52452,0.8,-0.02,85.866,"MV-,WMa,TruStrain™",3498.5,1.06E+03
,29,52.967,462.2,23.5,59.631,227.65,3.82,37454,0.8,0,60.307,"MV-,WMa,TruStrain™",2457.1,1.04E+03
,30,53.574,462.8,23.5,52.225,132.13,2.53,22612,0.8,-0.01,35.873,"MV-,WMa,TruStrain™",1461.6,1.03E+03
,31,54.221,463.4,23.5,28.458,33.39,1.17,6982.4,0.8,-0.02,10.971,"MV-,WMa,TruStrain™",446.98,1.02E+03
,32,54.91,464.1,23.5,17.057,59.161,3.47,9799.2,0.8,0,15.337,"WMa,TruStrain™",624.88,1.01E+03
,33,55.642,464.8,23.5,30.875,90.164,2.92,15168,0.8,-0.01,23.658,"WMa,TruStrain™",963.91,1.01E+03
,34,56.422,465.6,23.5,21.988,109.05,4.96,17705,0.8,-0.02,27.518,"WMa,TruStrain™",1121.2,1.01E+03
,35,57.252,466.4,23.5,24.209,136.68,5.65,22092,0.8,-0.02,34.29,"WMa,TruStrain™",1397.1,1.01E+03
,36,58.135,467.3,23.5,19.991,146.34,7.32,23507,0.8,-0.02,36.454,"WMa,TruStrain™",1485.3,1.01E+03
,37,59.074,468.3,23.5,20.007,152.54,7.62,24485,0.8,-0.01,37.957,"WMa,TruStrain™",1546.5,1.01E+03
,38,60.074,469.3,23.5,19.273,155.5,8.07,24938,0.8,-0.01,38.653,"WMa,TruStrain™",1574.9,1.01E+03
,,,,,,,,,,,,,,
Interval and data points:,5,38,,,,,,,,,,,,
Interval data:,Point No.,Time,Test Time,Temperature,Storage Modulus,Loss Modulus,Loss Factor,Complex Viscosity,Gap,Normal Force,Torque,Status,Shear Stress,Shear Strain
,,,,,,,,,,,,,,
,,[s],[s],[°C],[Pa],[Pa],[1],[mPa·s],[mm],[N],[µN·m],,[Pa],[%]
,1,60.176,469.4,23.51,7812.8,0.39064,5E-05,1.2435E+06,0.8,0.25,1925.8,"ME-,MV-,WMa,taD,TruStrain™",78465,1E+03
,2,60.283,469.5,23.51,3283.3,13960,4.25,2.2824E+06,0.8,-0.02,3181.2,"ME-,MV-,WMa,TruStrain™",1.2961E+05,904
,3,60.396,469.6,23.51,6592.5,8328.1,1.26,1.6905E+06,0.8,-0.02,2036.5,"MV-,WMa,TruStrain™",82973,781
,4,60.517,469.7,23.51,9864.6,8715.1,0.883,2.0949E+06,0.8,-0.02,2172.9,"MV-,WMa,TruStrain™",88533,673
,5,60.645,469.8,23.5,13729,11271,0.821,2.827E+06,0.8,-0.02,2351.1,"MV-,WMa,TruStrain™",95794,539
,6,60.781,470,23.5,20197,15268,0.756,4.0296E+06,0.8,-0.02,2413,"MV-,WMa,TruStrain™",98314,388
,7,60.927,470.1,23.5,33414,18810,0.563,6.1028E+06,0.8,-0.02,2338.6,"MV-,WMa,TruStrain™",95284,248
,8,61.081,470.3,23.51,73735,26902,0.365,1.2492E+07,0.8,-0.01,2110.9,"MV-,WMa,TruStrain™",86006,110
,9,61.246,470.4,23.51,1.0193E+05,5.0964,5E-05,1.6222E+07,0.8,-0.01,3582.2,"ME-,WMa,taD,TruStrain™",1.4595E+05,143
,10,61.421,470.6,23.5,9856.4,0.49282,5E-05,1.5687E+06,0.8,-0.01,363.78,"ME-,MV-,WMa,taD,TruStrain™",14822,150
,11,61.607,470.8,23.5,0.71037,14207,2E+04,2.2612E+06,0.8,-0.01,434.22,"ME-,MV-,WMa,taD,TruStrain™",17692,125
,12,61.806,471,23.5,1.5849,31697,2E+04,5.0448E+06,0.8,-0.01,635.44,"ME-,MV-,WMa,taD,TruStrain™",25890,81.7
,13,62.017,471.2,23.51,4.0657,81314,2E+04,1.2942E+07,0.8,-0.01,651.37,"ME-,MV-,WMa,taD,TruStrain™",26539,32.6
,14,62.241,471.4,23.51,2.3534E+05,11.767,5E-05,3.7456E+07,0.8,-0.01,415.95,"ME-,MV-,WMa,taD,TruStrain™",16947,7.2
,15,62.48,471.7,23.5,3.0338E+05,15.169,5E-05,4.8285E+07,0.8,-0.01,80.299,"ME-,WMa,taD,TruStrain™",3271.7,1.08
,16,62.734,471.9,23.5,1.6202E+05,1.8221E+05,1.12,3.8806E+07,0.8,-0.01,2.7462,"ME-,MV-,WMa,TruStrain™",111.89,0.0459
,17,63.005,472.2,23.51,14087,2346.1,0.167,2.2729E+06,0.8,-0.01,0.19846,"MV-,WMa,TruStrain™",8.0859,0.0566
,18,63.293,472.5,23.51,13977,6660.6,0.477,2.4642E+06,0.8,-0.01,0.22814,"WMa,TruStrain™",9.2954,0.06
,19,63.6,472.8,23.51,13708,11376,0.83,2.8352E+06,0.8,-0.01,0.30504,"WMa,TruStrain™",12.429,0.0698
,20,63.926,473.1,23.51,13298,11808,0.888,2.8304E+06,0.8,-0.01,0.37822,"WMa,TruStrain™",15.41,0.0867
,21,64.273,473.5,23.51,15443,6575,0.426,2.6713E+06,0.8,-0.01,0.42663,"WMa,TruStrain™",17.382,0.104
,22,64.643,473.8,23.5,15805,2281.1,0.144,2.5415E+06,0.8,-0.01,0.43956,"WMa,TruStrain™",17.909,0.112
,23,65.036,474.2,23.51,16732,702.64,0.042,2.6653E+06,0.8,-0.01,0.45874,"MV-,WMa,TruStrain™",18.691,0.112
,24,65.454,474.6,23.5,17558,1138.8,0.0649,2.8002E+06,0.8,-0.01,0.46689,"MV-,WMa,TruStrain™",19.023,0.108
,25,65.899,475.1,23.5,17374,1.3713,7.89E-05,2.7651E+06,0.8,-0.01,0.4487,"MV-,WMa,TruStrain™",18.282,0.105
,26,66.373,475.6,23.5,17009,40.93,0.00241,2.707E+06,0.8,-0.01,0.43057,"MV-,WMa,TruStrain™",17.543,0.103
,27,66.878,476.1,23.5,16767,596.22,0.0356,2.6703E+06,0.8,-0.01,0.42084,"WMa,TruStrain™",17.147,0.102
,28,67.414,476.6,23.5,17085,1157.9,0.0678,2.7254E+06,0.8,-0.01,0.42751,"WMa,TruStrain™",17.418,0.102
,29,67.986,477.2,23.5,17184,839.08,0.0488,2.7382E+06,0.8,-0.01,0.42796,"WMa,TruStrain™",17.437,0.101
,30,68.593,477.8,23.5,16523,681.08,0.0412,2.6319E+06,0.8,-0.01,0.41016,"WMa,TruStrain™",16.711,0.101
,31,69.24,478.4,23.5,16490,1086.8,0.0659,2.6302E+06,0.8,-0.01,0.40906,"WMa,TruStrain™",16.667,0.101
,32,69.929,479.1,23.5,16921,476.05,0.0281,2.6941E+06,0.8,-0.01,0.41857,"WMa,TruStrain™",17.054,0.101
,33,70.661,479.9,23.5,16041,329.53,0.0205,2.5535E+06,0.8,-0.01,0.39641,"WMa,TruStrain™",16.151,0.101
,34,71.441,480.6,23.5,16724,853.12,0.051,2.6652E+06,0.8,-0.01,0.41335,"WMa,TruStrain™",16.841,0.101
,35,72.271,481.5,23.5,16675,641.19,0.0385,2.6558E+06,0.8,-0.01,0.41174,"WMa,TruStrain™",16.776,0.101
,36,73.154,482.3,23.5,16962,805.66,0.0475,2.7026E+06,0.8,-0.01,0.41893,"WMa,TruStrain™",17.069,0.101
,37,74.093,483.3,23.5,16931,820.52,0.0485,2.6978E+06,0.8,-0.01,0.41814,"WMa,TruStrain™",17.037,0.101
,38,75.093,484.3,23.5,16787,646.8,0.0385,2.6736E+06,0.8,-0.01,0.41438,"WMa,TruStrain™",16.883,0.101
,,,,,,,,,,,,,,
Interval and data points:,6,38,,,,,,,,,,,,
Interval data:,Point No.,Time,Test Time,Temperature,Storage Modulus,Loss Modulus,Loss Factor,Complex Viscosity,Gap,Normal Force,Torque,Status,Shear Stress,Shear Strain
,,,,,,,,,,,,,,
,,[s],[s],[°C],[Pa],[Pa],[1],[mPa·s],[mm],[N],[µN·m],,[Pa],[%]
,1,75.195,484.4,23.5,7.607E+05,38.035,5E-05,1.2107E+08,0.8,0.2,484.59,"ME-,WMa,taD,TruStrain™",19744,2.6
,2,75.302,484.5,23.5,11.448,2.2896E+05,2E+04,3.644E+07,0.8,-0.02,485.79,"ME-,MV-,WMa,taD,TruStrain™",19793,8.64
,3,75.415,484.6,23.5,5.9653,1.1931E+05,2E+04,1.8988E+07,0.8,-0.01,366.08,"ME-,MV-,WMa,taD,TruStrain™",14916,12.5
,4,75.536,484.7,23.5,64347,1.0017E+05,1.56,1.8948E+07,0.8,-0.02,379.71,"MV-,WMa,TruStrain™",15471,13
,5,75.664,484.9,23.5,2.0209E+05,57444,0.284,3.3437E+07,0.8,-0.01,1084.9,"MV-,WMa,TruStrain™",44203,21
,6,75.8,485,23.5,1.8306E+05,34900,0.191,2.9659E+07,0.8,0.13,3181.4,"MV-,WMa,TruStrain™",1.2962E+05,69.6
,7,75.946,485.1,23.5,1073.2,1.0644E+05,99.2,1.6942E+07,0.8,0,5543.1,"WMa,taD,TruStrain™",2.2585E+05,212
,8,76.1,485.3,23.5,2.9183,58365,2E+04,9.2891E+06,0.8,-0.02,5706,"ME-,WMa,taD,TruStrain™",2.3248E+05,398
,9,76.265,485.5,23.5,2219,41936,18.9,6.6836E+06,0.8,-0.03,6610.8,"ME-,WMa,taD,TruStrain™",2.6935E+05,641
,10,76.44,485.6,23.51,1.6467,32934,2E+04,5.2415E+06,0.8,-0.02,7585.7,"ME-,WMa,taD,TruStrain™",3.0907E+05,938
,11,76.626,485.8,23.5,1.1521,23042,2E+04,3.6673E+06,0.8,0,7270.5,"ME-,WMa,taD,TruStrain™",2.9623E+05,1.29E+03
,12,76.825,486,23.5,0.87692,17538,2E+04,2.7913E+06,0.8,0.01,6881.3,"ME-,WMa,taD,TruStrain™",2.8037E+05,1.6E+03
,13,77.036,486.2,23.5,0.25038,5007.5,2E+04,7.9697E+05,0.8,-0.02,2243,"ME-,WMa,taD,TruStrain™",91387,1.82E+03
,14,77.26,486.5,23.5,0.040043,800.86,2E+04,1.2746E+05,0.8,-0.03,368.41,"ME-,WMa,taD,TruStrain™",15010,1.87E+03
,15,77.499,486.7,23.5,250.65,1529.1,6.1,2.4661E+05,0.8,-0.01,695.72,"MV-,WMa,TruStrain™",28346,1.83E+03
,16,77.753,486.9,23.5,832.13,2138,2.57,3.6513E+05,0.8,0.01,988.66,"MV-,WMa,TruStrain™",40281,1.76E+03
,17,78.024,487.2,23.5,375.99,2367.1,6.3,3.8146E+05,0.8,-0.01,972.81,"MV-,WMa,TruStrain™",39636,1.65E+03
,18,78.312,487.5,23.5,138.62,2012.3,14.5,3.2103E+05,0.8,-0.03,781.3,"MV-,WMa,TruStrain™",31833,1.58E+03
,19,78.619,487.8,23.5,133.16,1623.8,12.2,2.5931E+05,0.8,0,607.08,"MV-,WMa,TruStrain™",24735,1.52E+03
,20,78.945,488.1,23.5,38.522,1444.1,37.5,2.2992E+05,0.8,0,520.18,"MV-,WMa,TruStrain™",21194,1.47E+03
,21,79.292,488.5,23.5,23.041,1373.1,59.6,2.1857E+05,0.8,-0.03,476.39,"MV-,WMa,TruStrain™",19410,1.41E+03
,22,79.662,488.9,23.51,22.24,1309.7,58.9,2.0848E+05,0.8,0,438.85,"MV-,WMa,TruStrain™",17880,1.36E+03
,23,80.055,489.2,23.51,31.777,1238.7,39,1.9721E+05,0.8,-0.02,401.39,"MV-,WMa,TruStrain™",16354,1.32E+03
,24,80.473,489.7,23.5,31.837,1166.2,36.6,1.8567E+05,0.8,-0.02,364.41,"MV-,WMa,TruStrain™",14847,1.27E+03
,25,80.918,490.1,23.5,48.402,1098.8,22.7,1.7505E+05,0.8,0,329.5,"MV-,WMa,TruStrain™",13425,1.22E+03
,26,81.392,490.6,23.5,67.737,975.86,14.4,1.5569E+05,0.8,-0.02,282.7,"MV-,WMa,TruStrain™",11518,1.18E+03
,27,81.897,491.1,23.51,68.696,804.46,11.7,1.285E+05,0.8,0,226.46,"MV-,WMa,TruStrain™",9226.7,1.14E+03
,28,82.433,491.6,23.51,67.093,651.85,9.72,1.0429E+05,0.8,-0.02,178.7,"MV-,WMa,TruStrain™",7281.1,1.11E+03
,29,83.005,492.2,23.51,61.188,519.22,8.49,83208,0.8,-0.01,138.68,"MV-,WMa,TruStrain™",5650.2,1.08E+03
,30,83.612,492.8,23.51,43.948,368.12,8.38,59004,0.8,-0.01,96,"MV-,WMa,TruStrain™",3911.4,1.06E+03
,31,84.259,493.5,23.5,19.685,207.22,10.5,33128,0.8,-0.03,53.061,"MV-,WMa,TruStrain™",2161.9,1.04E+03
,32,84.948,494.1,23.5,18.507,68.748,3.71,11331,0.8,-0.01,17.996,"MV-,WMa,TruStrain™",733.2,1.03E+03
,33,85.68,494.9,23.51,39.947,12.8,0.32,6676.2,0.8,-0.01,10.496,"MV-,WMa,TruStrain™",427.63,1.02E+03
,34,86.46,495.7,23.51,23.992,54.078,2.25,9415.7,0.8,-0.02,14.697,"MV-,WMa,TruStrain™",598.82,1.01E+03
,35,87.29,496.5,23.51,28.871,106.84,3.7,17614,0.8,-0.03,27.4,"WMa,TruStrain™",1116.4,1.01E+03
,36,88.173,497.4,23.51,21.771,133.78,6.15,21572,0.8,-0.02,33.491,"WMa,TruStrain™",1364.5,1.01E+03
,37,89.112,498.3,23.5,20.238,146.73,7.25,23574,0.8,-0.02,36.558,"WMa,TruStrain™",1489.5,1.01E+03
,38,90.112,499.3,23.51,19.517,154.32,7.91,24756,0.8,-0.02,38.376,"WMa,TruStrain™",1563.6,1.01E+03
,,,,,,,,,,,,,,
Interval and data points:,7,38,,,,,,,,,,,,
Interval data:,Point No.,Time,Test Time,Temperature,Storage Modulus,Loss Modulus,Loss Factor,Complex Viscosity,Gap,Normal Force,Torque,Status,Shear Stress,Shear Strain
,,,,,,,,,,,,,,
,,[s],[s],[°C],[Pa],[Pa],[1],[mPa·s],[mm],[N],[µN·m],,[Pa],[%]
,1,90.214,499.4,23.51,20920,1.046,5E-05,3.3296E+06,0.8,0.23,5111.9,"ME-,MV-,WMa,taD,TruStrain™",2.0828E+05,996
,2,90.321,499.5,23.51,3610.5,19576,5.42,3.1682E+06,0.8,-0.01,4427.2,"ME-,MV-,WMa,TruStrain™",1.8038E+05,906
,3,90.434,499.6,23.51,7680.9,7735.4,1.01,1.735E+06,0.8,-0.01,2162.8,"MV-,WMa,TruStrain™",88121,808
,4,90.555,499.7,23.51,12825,7049.5,0.55,2.3292E+06,0.8,-0.02,2453.4,"MV-,WMa,TruStrain™",99961,683
,5,90.683,499.9,23.51,17065,8926.1,0.523,3.065E+06,0.8,-0.01,2607,"MV-,WMa,TruStrain™",1.0622E+05,552
,6,90.819,500,23.51,24177,11602,0.48,4.268E+06,0.8,-0.01,2598.2,"MV-,WMa,TruStrain™",1.0586E+05,395
,7,90.965,500.2,23.51,46882,11455,0.244,7.681E+06,0.8,-0.02,2438.2,"MV-,WMa,TruStrain™",99339,206
,8,91.119,500.3,23.51,86222,40912,0.474,1.5189E+07,0.8,-0.01,2294.1,"MV-,WMa,TruStrain™",93469,97.9
,9,91.284,500.5,23.51,1.4101E+05,7.0503,5E-05,2.2442E+07,0.8,-0.02,4812.5,"ME-,MV-,WMa,taD,TruStrain™",1.9608E+05,139
,10,91.459,500.7,23.51,0.52895,10579,2E+04,1.6837E+06,0.8,-0.01,393.17,"ME-,WMa,taD,TruStrain™",16019,151
,11,91.645,500.8,23.51,0.96031,19206,2E+04,3.0567E+06,0.8,-0.02,568.48,"ME-,WMa,taD,TruStrain™",23162,121
,12,91.844,501,23.51,2.4022,48044,2E+04,7.6465E+06,0.8,-0.02,843.85,"ME-,WMa,taD,TruStrain™",34382,71.6
,13,92.055,501.2,23.5,6.4657,1.2931E+05,2E+04,2.0581E+07,0.8,-0.02,1077.8,"ME-,WMa,taD,TruStrain™",43915,34
,14,92.279,501.5,23.5,16.256,3.2512E+05,2E+04,5.1744E+07,0.8,-0.01,1174.3,"ME-,WMa,taD,TruStrain™",47847,14.7
,15,92.518,501.7,23.5,1.1141E+06,55.704,5E-05,1.7731E+08,0.8,-0.02,682.17,"ME-,WMa,taD,TruStrain™",27794,2.49
,16,92.772,502,23.5,392.3,7.846E+06,2E+04,1.2487E+09,0.8,-0.02,54.983,"ME-,MV-,WMa,TruStrain™",2240.2,0.0286
