Repository: jg9zk/APRheoPlotR

A package to parse Anton Paar Rheocompass csvs for quick plotting with ggplot2<br/>

install.packages("devtools")<br/>
devtools::install_github("APRheoPlotR",username="jg9zk")

Download getting_started.html and open it in a browser for a tutorial.

File: gelma_fibers_diff_size_recovery_osc.csv (part 9 of 21)
Interval and data points:,1,38,,,,,,,,,,,,
Interval data:,Point No.,Time,Test Time,Temperature,Storage Modulus,Loss Modulus,Loss Factor,Complex Viscosity,Gap,Normal Force,Torque,Status,Shear Stress,Shear Strain
,,,,,,,,,,,,,,
,,[s],[s],[°C],[Pa],[Pa],[1],[mPa·s],[mm],[N],[µN·m],,[Pa],[%]
,29,22.93,86.49,22.73,64.374,46.142,0.717,12606,0.8,0.01,19.852,"WMa,TruStrain™",808.86,1.02E+03
,30,23.537,87.1,22.73,57.309,98.45,1.72,18130,0.8,0.01,28.361,"WMa,TruStrain™",1155.5,1.01E+03
,31,24.184,87.75,22.73,42.751,148.69,3.48,24624,0.8,-0.01,38.361,"WMa,TruStrain™",1563,1.01E+03
,32,24.873,88.44,22.73,34.864,191.11,5.48,30918,0.8,0.01,48.097,"WMa,TruStrain™",1959.7,1.01E+03
,33,25.605,89.17,22.73,40.327,204.31,5.07,33144,0.8,0.01,51.496,"WMa,TruStrain™",2098.1,1.01E+03
,34,26.385,89.95,22.73,37.508,213.13,5.68,34443,0.8,-0.01,53.441,"WMa,TruStrain™",2177.4,1.01E+03
,35,27.215,90.78,22.73,36.957,223.84,6.06,36107,0.8,-0.01,55.994,"WMa,TruStrain™",2281.4,1.01E+03
,36,28.098,91.66,22.73,34.849,228.91,6.57,36851,0.8,0,57.128,"WMa,TruStrain™",2327.6,1.01E+03
,37,29.037,92.6,22.73,35.738,232.12,6.5,37379,0.8,0.01,57.936,"WMa,TruStrain™",2360.5,1.01E+03
,38,30.037,93.6,22.73,36.388,234.54,6.45,37775,0.8,0.01,58.548,"WMa,TruStrain™",2385.5,1.01E+03
,,,,,,,,,,,,,,
Interval and data points:,3,38,,,,,,,,,,,,
Interval data:,Point No.,Time,Test Time,Temperature,Storage Modulus,Loss Modulus,Loss Factor,Complex Viscosity,Gap,Normal Force,Torque,Status,Shear Stress,Shear Strain
,,,,,,,,,,,,,,
,,[s],[s],[°C],[Pa],[Pa],[1],[mPa·s],[mm],[N],[µN·m],,[Pa],[%]
,1,30.139,93.7,22.73,14325,0.71624,5E-05,2.2799E+06,0.8,0.24,3522.9,"ME-,MV-,WMa,taD,TruStrain™",1.4354E+05,1E+03
,2,30.246,93.81,22.73,3229.3,11018,3.41,1.8273E+06,0.8,0,2523.6,"MV-,WMa,TruStrain™",1.0282E+05,896
,3,30.359,93.92,22.73,6595.4,8225.1,1.25,1.6779E+06,0.8,0,2053.9,"MV-,WMa,TruStrain™",83685,794
,4,30.48,94.04,22.73,10465,7589.1,0.725,2.0574E+06,0.8,0,2177.2,"MV-,WMa,TruStrain™",88706,686
,5,30.608,94.17,22.73,15007,9624.3,0.641,2.8374E+06,0.8,0,2408,"MV-,WMa,TruStrain™",98112,550
,6,30.744,94.31,22.73,22228,12727,0.573,4.0766E+06,0.8,0,2476.6,"MV-,WMa,TruStrain™",1.0091E+05,394
,7,30.89,94.45,22.73,35911,13340,0.371,6.0971E+06,0.8,0,2383,"MV-,WMa,TruStrain™",97091,253
,8,31.044,94.61,22.73,61956,24826,0.401,1.0623E+07,0.8,0,2157.2,"MV-,WMa,TruStrain™",87891,132
,9,31.209,94.77,22.73,56797,2.8399,5E-05,9.0395E+06,0.8,0,2088.9,"ME-,MV-,WMa,taD,TruStrain™",85111,150
,10,31.384,94.95,22.73,9715.9,0.48579,5E-05,1.5463E+06,0.8,0,358.39,"ME-,MV-,WMa,taD,TruStrain™",14602,150
,11,31.57,95.13,22.74,0.44161,8832.3,2E+04,1.4057E+06,0.8,0,266.54,"ME-,MV-,WMa,taD,TruStrain™",10860,123
,12,31.769,95.33,22.74,1.3819,27639,2E+04,4.3989E+06,0.8,0,540.21,"ME-,MV-,WMa,taD,TruStrain™",22010,79.6
,13,31.98,95.54,22.74,89059,4.453,5E-05,1.4174E+07,0.8,0,708.6,"ME-,MV-,WMa,taD,TruStrain™",28871,32.4
,14,32.204,95.77,22.74,5.4478E+05,27.239,5E-05,8.6704E+07,0.8,0,609.53,"ME-,MV-,WMa,taD,TruStrain™",24835,4.56
,15,32.443,96.01,22.74,1.5371E+06,76.856,5E-05,2.4464E+08,0.8,0,282.46,"ME-,WMa,taD,TruStrain™",11509,0.749
,16,32.697,96.26,22.73,1.0122E+06,1.2713E+06,1.26,2.5863E+08,0.8,0,19.185,"ME-,MV-,WMa,TruStrain™",781.66,0.0481
,17,32.968,96.53,22.73,24459,1118.9,0.0457,3.8969E+06,0.8,0,0.35338,"MV-,WMa,TruStrain™",14.398,0.0588
,18,33.256,96.82,22.73,10702,8694.9,0.812,2.1946E+06,0.8,0,0.2144,"WMa,TruStrain™",8.7356,0.0634
,19,33.563,97.13,22.73,13240,12639,0.955,2.9132E+06,0.8,0,0.33539,"WMa,TruStrain™",13.665,0.0747
,20,33.889,97.45,22.73,12145,8311.3,0.684,2.3422E+06,0.8,0,0.32702,"WMa,TruStrain™",13.324,0.0905
,21,34.236,97.8,22.73,11540,4814.2,0.417,1.9901E+06,0.8,0,0.32176,"WMa,TruStrain™",13.11,0.105
,22,34.606,98.17,22.73,10844,1351.5,0.125,1.7392E+06,0.8,0,0.29767,"WMa,TruStrain™",12.128,0.111
,23,34.999,98.56,22.73,11091,215.77,0.0195,1.7655E+06,0.8,0,0.29891,"MV-,WMa,TruStrain™",12.179,0.11
,24,35.417,98.98,22.73,11753,91.682,0.0078,1.8707E+06,0.8,0,0.30739,"MV-,WMa,TruStrain™",12.524,0.107
,25,35.862,99.43,22.73,11861,0.59305,5E-05,1.8877E+06,0.8,0,0.30289,"MV-,WMa,TruStrain™",12.341,0.104
,26,36.336,99.9,22.73,11749,605.4,0.0515,1.8723E+06,0.8,0,0.29558,"WMa,TruStrain™",12.043,0.102
,27,36.841,100.4,22.74,11738,919.44,0.0783,1.8739E+06,0.8,0,0.29393,"WMa,TruStrain™",11.976,0.102
,28,37.377,100.9,22.74,11920,1130.4,0.0948,1.9057E+06,0.8,0,0.29808,"WMa,TruStrain™",12.145,0.101
,29,37.949,101.5,22.74,11879,839.87,0.0707,1.8953E+06,0.8,0,0.29563,"WMa,TruStrain™",12.045,0.101
,30,38.556,102.1,22.73,11316,610.55,0.054,1.8035E+06,0.8,0,0.28062,"WMa,TruStrain™",11.434,0.101
,31,39.203,102.8,22.74,11066,1062.1,0.096,1.7693E+06,0.8,0,0.27484,"WMa,TruStrain™",11.198,0.101
,32,39.892,103.5,22.74,11696,815.04,0.0697,1.8659E+06,0.8,0,0.28967,"WMa,TruStrain™",11.802,0.101
,33,40.624,104.2,22.74,11375,579.5,0.0509,1.8128E+06,0.8,0,0.28126,"WMa,TruStrain™",11.46,0.101
,34,41.404,105,22.73,11370,798.87,0.0703,1.814E+06,0.8,0,0.28129,"WMa,TruStrain™",11.461,0.101
,35,42.234,105.8,22.74,11233,663.11,0.059,1.7909E+06,0.8,0,0.27763,"WMa,TruStrain™",11.312,0.101
,36,43.117,106.7,22.73,11702,816.1,0.0697,1.8669E+06,0.8,0,0.28937,"WMa,TruStrain™",11.79,0.101
,37,44.056,107.6,22.73,11738,665.48,0.0567,1.8712E+06,0.8,0,0.29003,"WMa,TruStrain™",11.817,0.101
,38,45.056,108.6,22.74,11608,725.92,0.0625,1.851E+06,0.8,0,0.2869,"WMa,TruStrain™",11.69,0.101
,,,,,,,,,,,,,,
Interval and data points:,4,38,,,,,,,,,,,,
Interval data:,Point No.,Time,Test Time,Temperature,Storage Modulus,Loss Modulus,Loss Factor,Complex Viscosity,Gap,Normal Force,Torque,Status,Shear Stress,Shear Strain
,,,,,,,,,,,,,,
,,[s],[s],[°C],[Pa],[Pa],[1],[mPa·s],[mm],[N],[µN·m],,[Pa],[%]
,1,45.158,108.7,22.74,1.1744E+06,6.8255E+05,0.581,2.1618E+08,0.8,-0.1,1031.9,"WMa,taD,TruStrain™",42045,3.1
,2,45.265,108.8,22.74,20.028,4.0055E+05,2E+04,6.375E+07,0.8,0.02,2619.3,"ME-,MV-,WMa,taD,TruStrain™",1.0672E+05,26.6
,3,45.378,108.9,22.74,6.7504,1.3501E+05,2E+04,2.1487E+07,0.8,0,1252.2,"ME-,MV-,WMa,taD,TruStrain™",51018,37.8
,4,45.499,109.1,22.74,45372,1.2268E+05,2.7,2.0817E+07,0.8,-0.01,1243.4,"MV-,WMa,TruStrain™",50661,38.7
,5,45.627,109.2,22.74,1.2E+05,1.1504E+05,0.959,2.6458E+07,0.8,0.01,1955.5,"MV-,WMa,TruStrain™",79674,47.9
,6,45.763,109.3,22.74,1.8671E+05,22203,0.119,2.9925E+07,0.8,0.21,4416,"MV-,WMa,TruStrain™",1.7992E+05,95.7
,7,45.909,109.5,22.74,27733,99085,3.57,1.6376E+07,0.8,0.02,5797.4,"WMa,TruStrain™",2.3621E+05,230
,8,46.063,109.6,22.74,4934.2,53722,10.9,8.586E+06,0.8,0,5853.4,"WMa,TruStrain™",2.3849E+05,442
,9,46.228,109.8,22.74,11662,38934,3.34,6.4686E+06,0.8,-0.01,6560.7,"ME-,WMa,TruStrain™",2.6731E+05,658
,10,46.403,110,22.74,1.6842,33684,2E+04,5.3609E+06,0.8,-0.01,7986.2,"ME-,WMa,taD,TruStrain™",3.2539E+05,966
,11,46.589,110.2,22.74,1.0898,21796,2E+04,3.469E+06,0.8,0.02,7047.7,"ME-,WMa,taD,TruStrain™",2.8715E+05,1.32E+03
,12,46.788,110.4,22.74,0.83617,16723,2E+04,2.6616E+06,0.8,0.03,6602.6,"ME-,WMa,taD,TruStrain™",2.6901E+05,1.61E+03
,13,46.999,110.6,22.74,0.17148,3429.5,2E+04,5.4583E+05,0.8,0.01,1520.3,"ME-,WMa,taD,TruStrain™",61942,1.81E+03
,14,47.223,110.8,22.74,821.52,605.29,0.737,1.6241E+05,0.8,-0.01,463.74,"ME-,MV-,WMa,TruStrain™",18895,1.85E+03
,15,47.462,111,22.74,1139.3,2299,2.02,4.0837E+05,0.8,0,1134.2,"MV-,WMa,TruStrain™",46210,1.8E+03
,16,47.716,111.3,22.74,1045,2546.4,2.44,4.3806E+05,0.8,0.03,1167.8,"MV-,WMa,TruStrain™",47581,1.73E+03
,17,47.987,111.6,22.74,548.25,2539.8,4.63,4.1353E+05,0.8,0.01,1041.6,"MV-,WMa,TruStrain™",42439,1.63E+03
,18,48.275,111.8,22.74,128.03,1981.3,15.5,3.1599E+05,0.8,-0.01,760.01,"MV-,WMa,TruStrain™",30966,1.56E+03
,19,48.582,112.1,22.74,105.24,1577.4,15,2.5161E+05,0.8,0.02,582.76,"MV-,WMa,TruStrain™",23744,1.5E+03
,20,48.908,112.5,22.74,39.827,1376.8,34.6,2.1922E+05,0.8,0.01,490.43,"MV-,WMa,TruStrain™",19982,1.45E+03
,21,49.255,112.8,22.74,41.249,1293.8,31.4,2.0601E+05,0.8,-0.01,444.06,"MV-,WMa,TruStrain™",18092,1.4E+03
,22,49.625,113.2,22.74,40.762,1226,30.1,1.9522E+05,0.8,0.02,406.6,"MV-,WMa,TruStrain™",16566,1.35E+03
,23,50.018,113.6,22.74,46.033,1152.6,25,1.8359E+05,0.8,0,370.05,"MV-,WMa,TruStrain™",15077,1.31E+03
,24,50.436,114,22.74,45.792,1075.8,23.5,1.7138E+05,0.8,0,333.19,"MV-,WMa,TruStrain™",13575,1.26E+03
,25,50.881,114.4,22.74,65.18,997.31,15.3,1.5906E+05,0.8,0.02,296.83,"MV-,WMa,TruStrain™",12094,1.21E+03
,26,51.355,114.9,22.74,83.863,869.54,10.4,1.3903E+05,0.8,-0.01,250.6,"MV-,WMa,TruStrain™",10210,1.17E+03
,27,51.86,115.4,22.74,88.654,692.78,7.81,1.1116E+05,0.8,0.02,194.65,"MV-,WMa,TruStrain™",7930.6,1.14E+03
,28,52.396,116,22.74,94.554,533.26,5.64,86196,0.8,-0.01,146.88,"MV-,WMa,TruStrain™",5984.3,1.1E+03
,29,52.968,116.5,22.74,92.054,396.29,4.31,64751,0.8,0.01,107.51,"MV-,WMa,TruStrain™",4380.2,1.08E+03
,30,53.575,117.1,22.74,78.959,251.41,3.18,41941,0.8,0.01,68.083,"MV-,WMa,TruStrain™",2773.9,1.05E+03
,31,54.222,117.8,22.74,46.813,99.889,2.13,17557,0.8,0,28.046,"MV-,WMa,TruStrain™",1142.7,1.04E+03
,32,54.911,118.5,22.74,44.295,41.395,0.935,9649,0.8,0.01,15.29,"MV-,WMa,TruStrain™",622.99,1.03E+03
,33,55.643,119.2,22.74,62.883,97.869,1.56,18514,0.8,0.01,29.069,"WMa,TruStrain™",1184.4,1.02E+03
,34,56.423,120,22.74,44.356,158.27,3.57,26161,0.8,-0.01,40.805,"WMa,TruStrain™",1662.5,1.01E+03
,35,57.253,120.8,22.74,47.854,208.81,4.36,34094,0.8,0,53.018,"WMa,TruStrain™",2160.2,1.01E+03
,36,58.136,121.7,22.74,42.924,235.41,5.48,38085,0.8,0,59.116,"WMa,TruStrain™",2408.6,1.01E+03
,37,59.075,122.6,22.74,41.763,245.89,5.89,39695,0.8,0.01,61.554,"WMa,TruStrain™",2507.9,1.01E+03
,38,60.075,123.6,22.74,40.566,257.1,6.34,41425,0.8,0.01,64.215,"WMa,TruStrain™",2616.4,1.01E+03
,,,,,,,,,,,,,,
Interval and data points:,5,38,,,,,,,,,,,,
Interval data:,Point No.,Time,Test Time,Temperature,Storage Modulus,Loss Modulus,Loss Factor,Complex Viscosity,Gap,Normal Force,Torque,Status,Shear Stress,Shear Strain
,,,,,,,,,,,,,,
,,[s],[s],[°C],[Pa],[Pa],[1],[mPa·s],[mm],[N],[µN·m],,[Pa],[%]
,1,60.177,123.7,22.74,20922,1.0461,5E-05,3.3299E+06,0.8,0.25,5096.7,"ME-,MV-,WMa,taD,TruStrain™",2.0766E+05,993
,2,60.284,123.8,22.74,5271.8,23380,4.43,3.8145E+06,0.8,-0.01,5406.4,"ME-,MV-,WMa,TruStrain™",2.2028E+05,919
,3,60.397,124,22.74,7025.1,7409.3,1.05,1.625E+06,0.8,0,2015.4,"MV-,WMa,TruStrain™",82114,804
,4,60.518,124.1,22.74,11483,7191.4,0.626,2.1563E+06,0.8,0,2266.4,"MV-,WMa,TruStrain™",92342,682
,5,60.646,124.2,22.74,15330,9310,0.607,2.8545E+06,0.8,0,2425.8,"MV-,WMa,TruStrain™",98837,551
,6,60.782,124.3,22.74,21122,12403,0.587,3.8983E+06,0.8,0,2438,"MV-,WMa,TruStrain™",99333,406
,7,60.928,124.5,22.74,42380,15227,0.359,7.1672E+06,0.8,0,2291.2,"MV-,WMa,TruStrain™",93352,207
,8,61.082,124.6,22.74,83954,44994,0.536,1.516E+07,0.8,0,2125.8,"MV-,WMa,TruStrain™",86611,90.9
,9,61.247,124.8,22.74,1.2532E+05,6.266,5E-05,1.9945E+07,0.8,0,4366,"ME-,MV-,WMa,taD,TruStrain™",1.7789E+05,142
,10,61.422,125,22.74,9159.2,0.45796,5E-05,1.4577E+06,0.8,0,343.94,"ME-,MV-,WMa,taD,TruStrain™",14013,153
,11,61.608,125.2,22.74,8618,0.4309,5E-05,1.3716E+06,0.8,0,275,"ME-,WMa,taD,TruStrain™",11204,130
,12,61.807,125.4,22.74,26801,1.3401,5E-05,4.2656E+06,0.8,0,531.13,"ME-,WMa,taD,TruStrain™",21640,80.7
,13,62.018,125.6,22.74,94822,4.7411,5E-05,1.5091E+07,0.8,0,763.52,"ME-,WMa,taD,TruStrain™",31108,32.8
,14,62.242,125.8,22.74,11.893,2.3787E+05,2E+04,3.7858E+07,0.8,0,798.19,"ME-,WMa,taD,TruStrain™",32521,13.7
,15,62.481,126,22.74,7.8926E+05,39.463,5E-05,1.2562E+08,0.8,0,450.71,"ME-,WMa,taD,TruStrain™",18364,2.33
,16,62.735,126.3,22.74,247.94,4.9589E+06,2E+04,7.8923E+08,0.8,0,35.675,"ME-,MV-,WMa,TruStrain™",1453.5,0.0293
,17,63.006,126.6,22.74,51197,14339,0.28,8.4617E+06,0.8,0,0.70321,"MV-,WMa,TruStrain™",28.651,0.0539
,18,63.294,126.9,22.74,9712.8,10849,1.12,2.3175E+06,0.8,0,0.21053,"MV-,WMa,TruStrain™",8.5776,0.0589
,19,63.601,127.2,22.74,7800.8,18006,2.31,3.1231E+06,0.8,0,0.33003,"WMa,TruStrain™",13.447,0.0685
,20,63.927,127.5,22.74,9464.8,14808,1.56,2.7971E+06,0.8,0,0.37767,"WMa,TruStrain™",15.387,0.0876
,21,64.274,127.8,22.74,12869,5666.9,0.44,2.238E+06,0.8,0,0.36335,"WMa,TruStrain™",14.804,0.105
,22,64.644,128.2,22.74,10721,1444,0.135,1.7218E+06,0.8,0,0.30586,"WMa,TruStrain™",12.462,0.115
,23,65.037,128.6,22.74,11080,258.15,0.0233,1.7639E+06,0.8,0,0.31168,"MV-,WMa,TruStrain™",12.699,0.115
,24,65.455,129,22.74,11090,1055.5,0.0952,1.773E+06,0.8,0,0.30135,"MV-,WMa,TruStrain™",12.278,0.11
,25,65.9,129.5,22.74,11236,126.52,0.0113,1.7883E+06,0.8,0,0.29433,"MV-,WMa,TruStrain™",11.992,0.107
,26,66.374,129.9,22.74,11514,211.59,0.0184,1.8328E+06,0.8,0,0.29431,"WMa,TruStrain™",11.991,0.104
,27,66.879,130.4,22.74,11487,394.11,0.0343,1.8293E+06,0.8,0,0.29029,"WMa,TruStrain™",11.827,0.103
,28,67.415,131,22.74,11343,366.29,0.0323,1.8063E+06,0.8,0,0.28485,"WMa,TruStrain™",11.606,0.102
,29,67.987,131.6,22.74,11638,676.52,0.0581,1.8553E+06,0.8,0,0.29105,"WMa,TruStrain™",11.859,0.102
,30,68.594,132.2,22.74,11865,718.96,0.0606,1.8919E+06,0.8,0,0.29553,"WMa,TruStrain™",12.041,0.101
,31,69.241,132.8,22.74,12128,265.01,0.0219,1.9308E+06,0.8,0,0.30084,"WMa,TruStrain™",12.257,0.101
,32,69.93,133.5,22.74,11485,512.49,0.0446,1.8297E+06,0.8,0,0.28469,"WMa,TruStrain™",11.599,0.101
,33,70.662,134.2,22.74,11259,731.97,0.065,1.7957E+06,0.8,0,0.2789,"WMa,TruStrain™",11.363,0.101
,34,71.442,135,22.74,11549,574.83,0.0498,1.8404E+06,0.8,0,0.28553,"WMa,TruStrain™",11.634,0.101
,35,72.272,135.8,22.74,11695,687.39,0.0588,1.8646E+06,0.8,0,0.28912,"WMa,TruStrain™",11.78,0.101
,36,73.155,136.7,22.74,11564,903.4,0.0781,1.8461E+06,0.8,0,0.28619,"WMa,TruStrain™",11.66,0.101
,37,74.094,137.7,22.74,11394,768.25,0.0674,1.8175E+06,0.8,0,0.28169,"WMa,TruStrain™",11.477,0.101
,38,75.094,138.7,22.74,11325,750.3,0.0663,1.8064E+06,0.8,0,0.27998,"WMa,TruStrain™",11.407,0.101
,,,,,,,,,,,,,,
Interval and data points:,6,38,,,,,,,,,,,,
Interval data:,Point No.,Time,Test Time,Temperature,Storage Modulus,Loss Modulus,Loss Factor,Complex Viscosity,Gap,Normal Force,Torque,Status,Shear Stress,Shear Strain
,,,,,,,,,,,,,,
,,[s],[s],[°C],[Pa],[Pa],[1],[mPa·s],[mm],[N],[µN·m],,[Pa],[%]
,1,75.197,138.8,22.74,4.3075E+06,4.385E+05,0.102,6.8911E+08,0.8,-0.09,4112.6,"WMa,TruStrain™",1.6756E+05,3.87
,2,75.304,138.9,22.74,19.668,3.9337E+05,2E+04,6.2606E+07,0.8,0.25,13103,"ME-,WMa,taD,TruStrain™",5.3387E+05,136
,3,75.417,139,22.74,2.5027E+05,12.513,5E-05,3.9831E+07,0.8,-0.11,13300,"ME-,MV-,WMa,taD,TruStrain™",5.4187E+05,217
,4,75.538,139.1,22.74,4.405,88100,2E+04,1.4022E+07,0.8,-0.02,4925.4,"ME-,MV-,WMa,taD,TruStrain™",2.0068E+05,228
,5,75.666,139.2,22.74,2.2958,45916,2E+04,7.3077E+06,0.8,0.09,2947.1,"ME-,MV-,WMa,taD,TruStrain™",1.2008E+05,262
,6,75.802,139.4,22.74,3727,0.18635,5E-05,5.9318E+05,0.8,0.02,363.99,"ME-,MV-,WMa,taD,TruStrain™",14830,398
,7,75.948,139.5,22.74,0.27516,5503.1,2E+04,8.7585E+05,0.8,0.02,744.82,"ME-,WMa,taD,TruStrain™",30347,551
,8,76.102,139.7,22.74,0.36623,7324.6,2E+04,1.1658E+06,0.8,0,1321.3,"ME-,WMa,taD,TruStrain™",53833,735
,9,76.267,139.8,22.74,19618,0.9809,5E-05,3.1223E+06,0.8,-0.02,4527.1,"ME-,MV-,WMa,taD,TruStrain™",1.8445E+05,940
,10,76.442,140,22.74,38893,60321,1.55,1.1423E+07,0.8,0,18683,"MV-,WMa,TruStrain™",7.6122E+05,1.06E+03
,11,76.628,140.2,22.74,0.79444,15889,2E+04,2.5288E+06,0.8,0.02,5369.1,"ME-,WMa,taD,TruStrain™",2.1876E+05,1.38E+03
,12,76.827,140.4,22.74,4643.8,0.23219,5E-05,7.3909E+05,0.8,0.02,1680.7,"ME-,WMa,taD,TruStrain™",68479,1.47E+03
,13,77.038,140.6,22.74,4087.6,0.20438,5E-05,6.5057E+05,0.8,0,1545.1,"ME-,MV-,WMa,taD,TruStrain™",62952,1.54E+03
,14,77.262,140.8,22.74,0.25495,5098.9,2E+04,8.1152E+05,0.8,-0.01,1914.2,"ME-,MV-,WMa,taD,TruStrain™",77993,1.53E+03
,15,77.501,141.1,22.74,0.30417,6083.3,2E+04,9.6819E+05,0.8,0.01,2202.4,"ME-,MV-,WMa,taD,TruStrain™",89733,1.48E+03
,16,77.755,141.3,22.74,1014.6,4037.6,3.98,6.6258E+05,0.8,0.02,1434.3,"ME-,MV-,WMa,TruStrain™",58437,1.4E+03
,17,78.026,141.6,22.74,572.16,2079.7,3.63,3.4329E+05,0.8,0,708.8,"MV-,WMa,TruStrain™",28879,1.34E+03
,18,78.314,141.9,22.74,174.37,1515.6,8.69,2.4281E+05,0.8,-0.01,483.01,"MV-,WMa,TruStrain™",19680,1.29E+03
,19,78.621,142.2,22.74,112.51,1232.9,11,1.9704E+05,0.8,0.02,379.44,"MV-,WMa,TruStrain™",15460,1.25E+03
,20,78.947,142.5,22.74,53.718,1001.1,18.6,1.5956E+05,0.8,0.01,299.32,"MV-,WMa,TruStrain™",12195,1.22E+03
,21,79.294,142.9,22.74,36.656,864.03,23.6,1.3764E+05,0.8,-0.01,251.03,"MV-,WMa,TruStrain™",10228,1.18E+03
,22,79.664,143.2,22.74,40.134,742.91,18.5,1.1841E+05,0.8,0.02,210.7,"MV-,WMa,TruStrain™",8584.6,1.15E+03
,23,80.057,143.6,22.74,53.978,625.1,11.6,99858,0.8,0,173.76,"MV-,WMa,TruStrain™",7079.7,1.13E+03
,24,80.475,144,22.74,34.088,505.22,14.8,80591,0.8,0,137.37,"MV-,WMa,TruStrain™",5596.8,1.11E+03
,25,80.92,144.5,22.74,29.086,413.09,14.2,65908,0.8,0.01,109.66,"MV-,WMa,TruStrain™",4467.8,1.08E+03
,26,81.394,145,22.74,53.89,285.52,5.3,46245,0.8,-0.01,75.438,"MV-,WMa,TruStrain™",3073.6,1.06E+03
,27,81.899,145.5,22.74,73.895,140.86,1.91,25317,0.8,0.01,40.752,"MV-,WMa,TruStrain™",1660.4,1.04E+03
,28,82.435,146,22.74,83.24,23.394,0.281,13761,0.8,0,21.937,"MV-,WMa,TruStrain™",893.81,1.03E+03
,29,83.007,146.6,22.74,74.098,45.107,0.609,13806,0.8,0.01,21.823,"WMa,TruStrain™",889.14,1.02E+03
,30,83.614,147.2,22.74,54.896,105.38,1.92,18912,0.8,0.01,29.686,"WMa,TruStrain™",1209.5,1.02E+03
,31,84.261,147.8,22.74,38.599,164.4,4.26,26877,0.8,0,42.022,"WMa,TruStrain™",1712.1,1.01E+03
,32,84.95,148.5,22.74,42.325,210.92,4.98,34238,0.8,0.01,53.401,"WMa,TruStrain™",2175.7,1.01E+03
,33,85.682,149.2,22.74,48.014,224.76,4.68,36578,0.8,0.02,56.882,"WMa,TruStrain™",2317.6,1.01E+03
,34,86.462,150,22.74,41.085,246.15,5.99,39718,0.8,0,61.663,"WMa,TruStrain™",2512.4,1.01E+03
,35,87.292,150.9,22.74,43.47,260.14,5.98,41976,0.8,0,65.107,"WMa,TruStrain™",2652.7,1.01E+03
,36,88.175,151.7,22.74,39.216,267.96,6.83,43102,0.8,0,66.825,"WMa,TruStrain™",2722.7,1.01E+03
,37,89.114,152.7,22.74,39.594,271.94,6.87,43736,0.8,0.01,67.793,"WMa,TruStrain™",2762.1,1.01E+03
,38,90.114,153.7,22.74,40.312,275.9,6.84,44377,0.8,0.01,68.781,"WMa,TruStrain™",2802.4,1.01E+03
,,,,,,,,,,,,,,
Interval and data points:,7,38,,,,,,,,,,,,
Interval data:,Point No.,Time,Test Time,Temperature,Storage Modulus,Loss Modulus,Loss Factor,Complex Viscosity,Gap,Normal Force,Torque,Status,Shear Stress,Shear Strain
,,,,,,,,,,,,,,
,,[s],[s],[°C],[Pa],[Pa],[1],[mPa·s],[mm],[N],[µN·m],,[Pa],[%]
,1,90.216,153.8,22.74,6412.8,0.32064,5E-05,1.0206E+06,0.8,0.25,1581.1,"ME-,WMa,taD,TruStrain™",64418,1E+03
,2,90.323,153.9,22.74,2032,33541,16.5,5.348E+06,0.8,0.09,7509.3,"ME-,MV-,WMa,TruStrain™",3.0596E+05,911
,3,90.436,154,22.74,9897.8,5698.9,0.576,1.8177E+06,0.8,0,2213.9,"MV-,WMa,TruStrain™",90202,790
,4,90.557,154.1,22.74,12336,6216,0.504,2.1985E+06,0.8,0,2234.5,"MV-,WMa,TruStrain™",91043,659
,5,90.685,154.2,22.74,15104,7848.5,0.52,2.709E+06,0.8,0,2175.4,"MV-,WMa,TruStrain™",88634,521
,6,90.821,154.4,22.74,20377,10383,0.51,3.6398E+06,0.8,0,2115,"MV-,WMa,TruStrain™",86171,377
,7,90.967,154.5,22.74,32558,14439,0.443,5.6685E+06,0.8,0,2021.1,"MV-,WMa,TruStrain™",82347,231
,8,91.121,154.7,22.74,1.5717E+05,94695,0.602,2.9204E+07,0.8,0,1901.5,"MV-,WMa,TruStrain™",77472,42.2
,9,91.286,154.9,22.74,2.0688E+05,10.344,5E-05,3.2925E+07,0.8,0,5536.1,"ME-,WMa,taD,TruStrain™",2.2556E+05,109
,10,91.461,155,22.74,0.26061,5212.2,2E+04,8.2955E+05,0.8,0,185.96,"ME-,MV-,WMa,taD,TruStrain™",7576.7,145
,11,91.647,155.2,22.74,0.28487,5697.5,2E+04,9.0678E+05,0.8,0,165.75,"ME-,MV-,WMa,taD,TruStrain™",6753.3,119
,12,91.846,155.4,22.74,19633,0.98166,5E-05,3.1247E+06,0.8,0,371.32,"ME-,WMa,taD,TruStrain™",15129,77.1
,13,92.057,155.6,22.74,2.9048,58097,2E+04,9.2464E+06,0.8,0,541.85,"ME-,WMa,taD,TruStrain™",22077,38
,14,92.281,155.8,22.74,6.9784,1.3957E+05,2E+04,2.2213E+07,0.8,0,577.18,"ME-,WMa,taD,TruStrain™",23516,16.8
,15,92.52,156.1,22.74,5.6441E+05,28.221,5E-05,8.9829E+07,0.8,0,317.61,"ME-,WMa,taD,TruStrain™",12941,2.29
,16,92.774,156.3,22.74,60.371,1.2074E+06,2E+04,1.9217E+08,0.8,0,23.717,"ME-,MV-,WMa,taD,TruStrain™",966.31,0.08
,17,93.045,156.6,22.74,18952,9034.6,0.477,3.3416E+06,0.8,0,0.49972,"ME-,MV-,WMa,TruStrain™",20.36,0.097
,18,93.333,156.9,22.74,10314,1695.6,0.164,1.6635E+06,0.8,0,0.25797,"MV-,WMa,TruStrain™",10.511,0.101
,19,93.64,157.2,22.74,8634.5,2667.6,0.309,1.4383E+06,0.8,0,0.2237,"WMa,TruStrain™",9.1143,0.101
,20,93.966,157.5,22.74,10913,2086.2,0.191,1.7683E+06,0.8,0,0.276,"WMa,TruStrain™",11.245,0.101
,21,94.313,157.9,22.75,11875,1261.5,0.106,1.9006E+06,0.8,0,0.29695,"MV-,WMa,TruStrain™",12.099,0.101
,22,94.683,158.2,22.75,10082,199.66,0.0198,1.6049E+06,0.8,0,0.25054,"MV-,WMa,TruStrain™",10.208,0.101
,23,95.076,158.6,22.75,11678,1631.1,0.14,1.8767E+06,0.8,0,0.29236,"WMa,TruStrain™",11.912,0.101
,24,95.494,159.1,22.74,11192,734.25,0.0656,1.7851E+06,0.8,0,0.27757,"WMa,TruStrain™",11.309,0.101
,25,95.939,159.5,22.74,11041,1115.9,0.101,1.7662E+06,0.8,0,0.27423,"WMa,TruStrain™",11.173,0.101
,26,96.413,160,22.74,11137,734.77,0.066,1.7763E+06,0.8,0,0.27558,"WMa,TruStrain™",11.228,0.101
,27,96.918,160.5,22.74,11416,1243.9,0.109,1.8276E+06,0.8,0,0.28346,"WMa,TruStrain™",11.549,0.101
,28,97.454,161,22.74,11301,626.28,0.0554,1.8014E+06,0.8,0,0.27936,"WMa,TruStrain™",11.382,0.101
,29,98.026,161.6,22.74,11237,888.07,0.079,1.794E+06,0.8,0,0.27818,"WMa,TruStrain™",11.334,0.101
,30,98.633,162.2,22.74,10995,795.41,0.0723,1.7544E+06,0.8,0,0.27201,"WMa,TruStrain™",11.083,0.101
,31,99.28,162.8,22.74,11401,500.22,0.0439,1.8162E+06,0.8,0,0.28156,"WMa,TruStrain™",11.472,0.101
,32,99.969,163.5,22.74,11664,1193.5,0.102,1.866E+06,0.8,0,0.28925,"WMa,TruStrain™",11.785,0.101
,33,100.701,164.3,22.74,11111,753.57,0.0678,1.7724E+06,0.8,0,0.27473,"WMa,TruStrain™",11.194,0.101
,34,101.481,165,22.75,11350,589.27,0.0519,1.8088E+06,0.8,0,0.28035,"WMa,TruStrain™",11.423,0.101
,35,102.311,165.9,22.74,11627,734.52,0.0632,1.8542E+06,0.8,0,0.28739,"WMa,TruStrain™",11.709,0.101
,36,103.194,166.8,22.74,11493,1047.9,0.0912,1.8367E+06,0.8,0,0.28467,"WMa,TruStrain™",11.598,0.101
,37,104.133,167.7,22.75,11687,702.55,0.0601,1.8633E+06,0.8,0,0.28877,"WMa,TruStrain™",11.766,0.1
,38,105.133,168.7,22.74,11251,560.98,0.0499,1.7929E+06,0.8,0,0.27792,"WMa,TruStrain™",11.324,0.101
,,,,,,,,,,,,,,
Result:,UV Cure,,,,,,,,,,,,,
,,,,,,,,,,,,,,
Interval and data points:,1,10,,,,,,,,,,,,
Interval data:,Point No.,Time,Test Time,Temperature,Storage Modulus,Loss Modulus,Loss Factor,Complex Viscosity,Gap,Normal Force,Torque,Status,Shear Stress,Shear Strain
,,,,,,,,,,,,,,
,,[s],[s],[°C],[Pa],[Pa],[1],[mPa·s],[mm],[N],[µN·m],,[Pa],[%]
,1,1,325.9,22.76,3.28,65600,2E+04,1.0441E+07,0.8,-0.01,1.2708,"ME-,WMa,taD,TruStrain™",51.778,0.0789
,2,2,326.9,22.77,0.31626,6325.2,2E+04,1.0067E+06,0.8,-0.02,0.15526,"ME-,MV-,WMa,TruStrain™",6.3257,0.1
,3,3,327.9,22.77,18038,2043.9,0.113,2.8892E+06,0.8,-0.01,0.44556,"MV-,WMa,TruStrain™",18.154,0.1
,4,4,328.9,22.76,11697,1133.2,0.0969,1.8703E+06,0.8,-0.01,0.28886,"MV-,WMa,TruStrain™",11.769,0.1
,5,5,329.9,22.77,11980,766.38,0.064,1.9106E+06,0.8,-0.01,0.29566,"WMa,TruStrain™",12.046,0.1
,6,6,330.9,22.77,13248,201.08,0.0152,2.1087E+06,0.8,-0.01,0.32658,"WMa,TruStrain™",13.306,0.1
,7,7,331.9,22.77,11814,798.18,0.0676,1.8846E+06,0.8,-0.01,0.29202,"WMa,TruStrain™",11.898,0.1
,8,8,332.9,22.77,12772,826.91,0.0647,2.037E+06,0.8,-0.01,0.3157,"WMa,TruStrain™",12.863,0.1
,9,9,333.9,22.77,12247,643.71,0.0526,1.9519E+06,0.8,-0.01,0.30251,"WMa,TruStrain™",12.325,0.101
,10,10,334.9,22.77,12378,345.72,0.0279,1.9708E+06,0.8,-0.01,0.30545,"WMa,TruStrain™",12.445,0.101
,,,,,,,,,,,,,,
Interval and data points:,2,95,,,,,,,,,,,,
Interval data:,Point No.,Time,Test Time,Temperature,Storage Modulus,Loss Modulus,Loss Factor,Complex Viscosity,Gap,Normal Force,Torque,Status,Shear Stress,Shear Strain
,,,,,,,,,,,,,,
,,[s],[s],[°C],[Pa],[Pa],[1],[mPa·s],[mm],[N],[µN·m],,[Pa],[%]
,1,10.102,335,22.77,12758,394.98,0.031,2.0314E+06,0.8,-0.02,0.31482,"MV-,WMa,TruStrain™",12.827,0.1
,2,10.207,335.2,22.77,11750,629.15,0.0535,1.8727E+06,0.8,-0.01,0.29028,"WMa,TruStrain™",11.827,0.101
,3,10.315,335.3,22.77,13382,316.54,0.0237,2.1305E+06,0.8,-0.01,0.33015,"MV-,WMa,TruStrain™",13.452,0.1
,4,10.429,335.4,22.77,12187,506.18,0.0415,1.9412E+06,0.8,-0.02,0.30089,"WMa,TruStrain™",12.26,0.101
,5,10.547,335.5,22.77,13368,1784.2,0.133,2.1465E+06,0.8,-0.02,0.33262,"MV-,WMa,TruStrain™",13.552,0.1
,6,10.67,335.6,22.77,14520,216.54,0.0149,2.3111E+06,0.8,-0.01,0.35803,"MV-,WMa,TruStrain™",14.588,0.1
,7,10.798,335.7,22.77,12363,726.9,0.0588,1.971E+06,0.8,-0.01,0.30549,"WMa,TruStrain™",12.447,0.101
,8,10.932,335.9,22.77,12890,1151.3,0.0893,2.0596E+06,0.8,-0.02,0.3192,"MV-,WMa,TruStrain™",13.005,0.1
,9,11.072,336,22.77,12553,379.38,0.0302,1.9988E+06,0.8,-0.02,0.3098,"WMa,TruStrain™",12.622,0.101
,10,11.217,336.2,22.77,12741,56.397,0.00443,2.0278E+06,0.8,-0.01,0.31429,"WMa,TruStrain™",12.805,0.101
,11,11.369,336.3,22.77,11672,469.07,0.0402,1.8592E+06,0.8,-0.01,0.28821,"WMa,TruStrain™",11.743,0.101
,12,11.527,336.5,22.77,11160,11.732,0.00105,1.7762E+06,0.8,-0.01,0.27537,"MV-,WMa,TruStrain™",11.22,0.101
,13,11.692,336.6,22.77,10530,1009.3,0.0958,1.6837E+06,0.8,-0.01,0.26107,"WMa,TruStrain™",10.637,0.101
,14,11.863,336.8,22.77,10916,1703,0.156,1.7584E+06,0.8,-0.01,0.27264,"WMa,TruStrain™",11.108,0.101
,15,12.042,337,22.77,11530,1485.3,0.129,1.8503E+06,0.8,-0.01,0.28683,"WMa,TruStrain™",11.686,0.101
,16,12.229,337.2,22.77,11575,1266.9,0.109,1.8532E+06,0.8,-0.02,0.28727,"WMa,TruStrain™",11.704,0.101
,17,12.424,337.4,22.77,11942,1389.4,0.116,1.9134E+06,0.8,-0.01,0.29658,"WMa,TruStrain™",12.084,0.101
,18,12.627,337.6,22.77,12679,875.02,0.069,2.0228E+06,0.8,-0.01,0.31348,"WMa,TruStrain™",12.772,0.1
,19,12.838,337.8,22.77,12708,239.53,0.0188,2.0228E+06,0.8,-0.01,0.31348,"WMa,TruStrain™",12.772,0.1
,20,13.059,338,22.76,13048,197.94,0.0152,2.0768E+06,0.8,-0.02,0.32183,"MV-,WMa,TruStrain™",13.113,0.1
,21,13.288,338.2,22.76,13080,215.93,0.0165,2.0821E+06,0.8,-0.01,0.32265,"MV-,WMa,TruStrain™",13.146,0.1
,22,13.528,338.5,22.76,13188,250.42,0.019,2.0993E+06,0.8,-0.02,0.32532,"WMa,TruStrain™",13.255,0.1
,23,13.778,338.7,22.76,13200,444.33,0.0337,2.1021E+06,0.8,-0.01,0.32577,"WMa,TruStrain™",13.273,0.1
,24,14.038,339,22.76,13047,642.51,0.0492,2.079E+06,0.8,-0.02,0.32222,"WMa,TruStrain™",13.128,0.101
,25,14.31,339.3,22.77,12895,685.89,0.0532,2.0553E+06,0.8,-0.02,0.31856,"WMa,TruStrain™",12.979,0.101
,26,14.593,339.5,22.77,13175,703.1,0.0534,2.0998E+06,0.8,-0.01,0.32546,"WMa,TruStrain™",13.26,0.101
,27,14.888,339.8,22.77,13221,775.57,0.0587,2.1078E+06,0.8,-0.02,0.3267,"WMa,TruStrain™",13.311,0.101
,28,15.196,340.1,22.77,13457,795.07,0.0591,2.1454E+06,0.8,-0.02,0.33252,"WMa,TruStrain™",13.548,0.101
,29,15.516,340.5,22.77,13400,607.06,0.0453,2.1349E+06,0.8,-0.02,0.33089,"WMa,TruStrain™",13.482,0.101
,30,15.851,340.8,22.77,13499,562.67,0.0417,2.1502E+06,0.8,-0.02,0.33325,"WMa,TruStrain™",13.578,0.1
,31,16.199,341.1,22.77,13457,596.32,0.0443,2.1438E+06,0.8,-0.02,0.33225,"WMa,TruStrain™",13.537,0.1
,32,16.562,341.5,22.76,13530,552.7,0.0408,2.1552E+06,0.8,-0.02,0.33403,"WMa,TruStrain™",13.61,0.101
,33,16.941,341.9,22.76,13749,455.83,0.0332,2.1894E+06,0.8,-0.02,0.33932,"WMa,TruStrain™",13.825,0.101
,34,17.336,342.3,22.77,13927,523.41,0.0376,2.2181E+06,0.8,-0.02,0.34377,"WMa,TruStrain™",14.007,0.101
,35,17.748,342.7,22.77,13669,530.67,0.0388,2.1771E+06,0.8,-0.02,0.33744,"WMa,TruStrain™",13.748,0.101
,36,18.177,343.1,22.77,13771,443.87,0.0322,2.1928E+06,0.8,-0.02,0.33986,"WMa,TruStrain™",13.847,0.101
,37,18.624,343.6,22.76,13751,506.51,0.0368,2.19E+06,0.8,-0.02,0.33944,"WMa,TruStrain™",13.83,0.101
,38,19.091,344,22.77,13994,685.09,0.049,2.2299E+06,0.8,-0.02,0.3456,"WMa,TruStrain™",14.081,0.101
,39,19.577,344.5,22.77,14046,693.27,0.0494,2.2382E+06,0.8,-0.02,0.3469,"WMa,TruStrain™",14.134,0.101
,40,20.084,345,22.76,14107,698.57,0.0495,2.2479E+06,0.8,-0.02,0.3484,"WMa,TruStrain™",14.195,0.101
,41,20.612,345.6,22.76,14145,655.29,0.0463,2.2537E+06,0.8,-0.02,0.34928,"WMa,TruStrain™",14.231,0.1
,42,21.163,346.1,22.77,14322,705.23,0.0492,2.2821E+06,0.8,-0.02,0.35367,"WMa,TruStrain™",14.41,0.1
,43,21.737,346.7,22.77,14519,690.14,0.0475,2.3134E+06,0.8,-0.02,0.35853,"WMa,TruStrain™",14.608,0.1
,44,22.336,347.3,22.77,14467,711.59,0.0492,2.3053E+06,0.8,-0.02,0.35729,"WMa,TruStrain™",14.557,0.101
,45,22.96,347.9,22.77,14481,853.34,0.0589,2.3087E+06,0.8,-0.02,0.35785,"WMa,TruStrain™",14.58,0.101
,46,23.611,348.6,22.76,14656,788.24,0.0538,2.336E+06,0.8,-0.02,0.36207,"WMa,TruStrain™",14.752,0.101
,47,24.289,349.2,22.77,14973,505.85,0.0338,2.3844E+06,0.8,-0.02,0.36953,"WMa,TruStrain™",15.056,0.1
,48,24.996,349.9,22.77,14846,678.2,0.0457,2.3653E+06,0.8,-0.02,0.3666,"WMa,TruStrain™",14.937,0.101
,49,25.733,350.7,22.77,14878,594.49,0.04,2.3697E+06,0.8,-0.02,0.36729,"WMa,TruStrain™",14.965,0.101
,50,26.502,351.4,22.77,14969,804.97,0.0538,2.3859E+06,0.8,-0.02,0.36979,"WMa,TruStrain™",15.067,0.101
,51,27.303,352.2,22.77,15409,658.09,0.0427,2.4547E+06,0.8,-0.02,0.38044,"WMa,TruStrain™",15.5,0.1
,52,28.138,353.1,22.77,15193,522.86,0.0344,2.4195E+06,0.8,-0.02,0.37501,"WMa,TruStrain™",15.279,0.101
,53,29.009,354,22.77,15344,714.39,0.0466,2.4447E+06,0.8,-0.02,0.3789,"WMa,TruStrain™",15.438,0.101
,54,29.916,354.9,22.77,15426,619,0.0401,2.457E+06,0.8,-0.02,0.3808,"WMa,TruStrain™",15.515,0.101
,55,30.863,355.8,22.77,15496,683.96,0.0441,2.4687E+06,0.8,-0.02,0.38264,"WMa,TruStrain™",15.59,0.101
,56,31.849,356.8,22.77,15495,563.79,0.0364,2.4678E+06,0.8,-0.02,0.38247,"WMa,TruStrain™",15.583,0.101
,57,32.877,357.8,22.77,15819,800.3,0.0506,2.521E+06,0.8,-0.02,0.39072,"WMa,TruStrain™",15.919,0.101
,58,33.949,358.9,22.77,15748,642.72,0.0408,2.5084E+06,0.8,-0.02,0.38877,"WMa,TruStrain™",15.84,0.101
,59,35.067,360,22.77,15621,708.31,0.0453,2.4886E+06,0.8,-0.02,0.38573,"WMa,TruStrain™",15.716,0.101
,60,36.232,361.2,22.77,16023,654.54,0.0409,2.5522E+06,0.8,-0.02,0.39555,"WMa,TruStrain™",16.116,0.1
,61,37.447,362.4,22.77,16122,654.71,0.0406,2.568E+06,0.8,-0.02,0.398,"WMa,TruStrain™",16.216,0.101
,62,38.713,363.7,22.77,16273,695.37,0.0427,2.5923E+06,0.8,-0.02,0.40179,"WMa,TruStrain™",16.37,0.101
,63,40.033,365,22.77,16336,558.55,0.0342,2.6015E+06,0.8,-0.02,0.40318,"WMa,TruStrain™",16.427,0.1
,64,41.409,366.4,22.77,16394,627.34,0.0383,2.611E+06,0.8,-0.02,0.40468,"WMa,TruStrain™",16.488,0.101
,65,42.844,367.8,22.77,16475,640.87,0.0389,2.6241E+06,0.8,-0.02,0.40671,"WMa,TruStrain™",16.571,0.101
,66,44.34,369.3,22.77,16589,641.54,0.0387,2.6422E+06,0.8,-0.02,0.40952,"WMa,TruStrain™",16.685,0.101
,67,45.899,370.8,22.77,16645,725.73,0.0436,2.6516E+06,0.8,-0.02,0.41098,"WMa,TruStrain™",16.745,0.101
,68,47.524,372.5,22.77,16738,607.62,0.0363,2.6656E+06,0.8,-0.02,0.41312,"WMa,TruStrain™",16.832,0.1
,69,49.219,374.2,22.77,16852,721.61,0.0428,2.6846E+06,0.8,-0.02,0.41608,"WMa,TruStrain™",16.953,0.101
,70,50.985,375.9,22.77,16965,753.79,0.0444,2.7027E+06,0.8,-0.02,0.4189,"WMa,TruStrain™",17.067,0.101
,71,52.827,377.8,22.77,17163,674.62,0.0393,2.7336E+06,0.8,-0.02,0.42368,"WMa,TruStrain™",17.262,0.101
,72,54.747,379.7,22.77,17079,600.61,0.0352,2.7198E+06,0.8,-0.02,0.42154,"WMa,TruStrain™",17.175,0.101
,73,56.748,381.7,22.77,17224,693.84,0.0403,2.7435E+06,0.8,-0.02,0.42521,"WMa,TruStrain™",17.325,0.101
,74,58.835,383.8,22.77,17215,661.86,0.0384,2.7419E+06,0.8,-0.02,0.42498,"WMa,TruStrain™",17.315,0.101
,75,61.01,386,22.77,17483,598,0.0342,2.7841E+06,0.8,-0.02,0.4315,"WMa,TruStrain™",17.581,0.101
,76,63.277,388.2,22.77,17444,515.74,0.0296,2.7775E+06,0.8,-0.02,0.43048,"WMa,TruStrain™",17.539,0.101
,77,65.641,390.6,22.77,17560,667.47,0.038,2.7968E+06,0.8,-0.02,0.43347,"WMa,TruStrain™",17.661,0.101
,78,68.106,393.1,22.77,17655,693.31,0.0393,2.8121E+06,0.8,-0.02,0.43584,"WMa,TruStrain™",17.758,0.101
,79,70.675,395.6,22.77,17684,668.21,0.0378,2.8165E+06,0.8,-0.02,0.43654,"WMa,TruStrain™",17.786,0.101
,80,73.353,398.3,22.77,17706,679.28,0.0384,2.82E+06,0.8,-0.02,0.43708,"WMa,TruStrain™",17.808,0.101
,81,76.145,401.1,22.77,17869,595.22,0.0333,2.8456E+06,0.8,-0.02,0.44103,"WMa,TruStrain™",17.969,0.101
,82,79.056,404,22.78,17885,638.15,0.0357,2.8482E+06,0.8,-0.02,0.44145,"WMa,TruStrain™",17.986,0.101
,83,82.09,407,22.77,17993,648.1,0.036,2.8656E+06,0.8,-0.02,0.44414,"WMa,TruStrain™",18.096,0.101
,84,85.254,410.2,22.77,17969,645.77,0.0359,2.8617E+06,0.8,-0.02,0.44353,"WMa,TruStrain™",18.071,0.101
,85,88.552,413.5,22.78,18092,636.64,0.0352,2.8812E+06,0.8,-0.02,0.44656,"WMa,TruStrain™",18.194,0.101
,86,91.99,416.9,22.78,18197,732.75,0.0403,2.8985E+06,0.8,-0.02,0.44925,"WMa,TruStrain™",18.304,0.101
,87,95.574,420.5,22.78,18148,640.23,0.0353,2.8902E+06,0.8,-0.02,0.44795,"WMa,TruStrain™",18.251,0.101
,88,99.31,424.3,22.78,18216,703.08,0.0386,2.9014E+06,0.8,-0.02,0.44969,"WMa,TruStrain™",18.322,0.101
,89,103.205,428.2,22.78,18264,753.74,0.0413,2.9093E+06,0.8,-0.02,0.45093,"WMa,TruStrain™",18.372,0.101
,90,107.266,432.2,22.78,18350,670.87,0.0366,2.9225E+06,0.8,-0.02,0.45297,"WMa,TruStrain™",18.456,0.101
,91,111.499,436.4,22.78,18405,672.97,0.0366,2.9311E+06,0.8,-0.02,0.45431,"WMa,TruStrain™",18.51,0.101
,92,115.912,440.9,22.78,18432,753.55,0.0409,2.9359E+06,0.8,-0.03,0.45508,"WMa,TruStrain™",18.542,0.101
,93,120.513,445.5,22.78,18437,660.59,0.0358,2.9362E+06,0.8,-0.03,0.45509,"WMa,TruStrain™",18.542,0.101
,94,125.309,450.3,22.78,18460,677.67,0.0367,2.94E+06,0.8,-0.03,0.45568,"WMa,TruStrain™",18.566,0.101
,95,130.309,455.3,22.79,18640,637.82,0.0342,2.9684E+06,0.8,-0.03,0.46006,"WMa,TruStrain™",18.744,0.101
,,,,,,,,,,,,,,
Interval and data points:,3,5,,,,,,,,,,,,
Interval data:,Point No.,Time,Test Time,Temperature,Storage Modulus,Loss Modulus,Loss Factor,Complex Viscosity,Gap,Normal Force,Torque,Status,Shear Stress,Shear Strain
,,,,,,,,,,,,,,
,,[s],[s],[°C],[Pa],[Pa],[1],[mPa·s],[mm],[N],[µN·m],,[Pa],[%]
,1,131.312,456.3,22.78,18550,548.56,0.0296,2.9537E+06,0.8,-0.03,0.45779,"WMa,TruStrain™",18.652,0.101
,2,132.312,457.3,22.79,18756,767.13,0.0409,2.9876E+06,0.8,-0.03,0.46305,"WMa,TruStrain™",18.866,0.101
,3,133.312,458.3,22.79,18556,618.53,0.0333,2.9549E+06,0.8,-0.03,0.45798,"WMa,TruStrain™",18.66,0.101
,4,134.312,459.3,22.79,19084,1157.3,0.0606,3.0429E+06,0.8,-0.03,0.47161,"WMa,TruStrain™",19.215,0.101
,5,135.312,460.3,22.79,17679,159.08,0.009,2.8138E+06,0.8,-0.03,0.43609,"MV-,WMa,TruStrain™",17.768,0.1
,,,,,,,,,,,,,,
Result:,Post-UV recovery,,,,,,,,,,,,,
,,,,,,,,,,,,,,
Interval and data points:,1,38,,,,,,,,,,,,
Interval data:,Point No.,Time,Test Time,Temperature,Storage Modulus,Loss Modulus,Loss Factor,Complex Viscosity,Gap,Normal Force,Torque,Status,Shear Stress,Shear Strain
,,,,,,,,,,,,,,
,,[s],[s],[°C],[Pa],[Pa],[1],[mPa·s],[mm],[N],[µN·m],,[Pa],[%]
,1,0.1,473.2,22.79,152.39,3.0479E+06,2E+04,4.8508E+08,0.8,-0.03,0.67216,"ME-,WMa,taD,TruStrain™",27.386,0.000899
,2,0.207,473.3,22.79,27.187,5.4373E+05,2E+04,8.6537E+07,0.8,-0.03,1.371,"ME-,WMa,taD,TruStrain™",55.861,0.0103
,3,0.32,473.4,22.79,16.199,3.2398E+05,2E+04,5.1563E+07,0.8,-0.03,1.4798,"ME-,WMa,taD,TruStrain™",60.293,0.0186
,4,0.441,473.6,22.79,10.465,2.093E+05,2E+04,3.3311E+07,0.8,-0.03,1.4866,"ME-,WMa,taD,TruStrain™",60.568,0.0289
,5,0.569,473.7,22.79,7.0674,1.4135E+05,2E+04,2.2496E+07,0.8,-0.03,1.4237,"ME-,WMa,taD,TruStrain™",58.005,0.041
,6,0.705,473.8,22.79,4.7838,95675,2E+04,1.5227E+07,0.8,-0.03,1.3409,"ME-,WMa,taD,TruStrain™",54.634,0.0571
,7,0.851,474,22.79,3.4525,69050,2E+04,1.099E+07,0.8,-0.03,1.2761,"ME-,WMa,taD,TruStrain™",51.993,0.0753
,8,1.005,474.1,22.79,2.7501,55002,2E+04,8.7538E+06,0.8,-0.03,1.2444,"ME-,WMa,taD,TruStrain™",50.703,0.0922
,9,1.17,474.3,22.79,19763,10227,0.517,3.5415E+06,0.8,-0.03,0.58972,"ME-,WMa,TruStrain™",24.027,0.108
,10,1.345,474.5,22.79,22131,4290.3,0.194,3.5878E+06,0.8,-0.03,0.60704,"MV-,WMa,TruStrain™",24.733,0.11
,11,1.531,474.7,22.79,17397,5724.5,0.329,2.9148E+06,0.8,-0.03,0.4994,"MV-,WMa,TruStrain™",20.348,0.111
,12,1.73,474.9,22.79,15185,3504.6,0.231,2.4803E+06,0.8,-0.03,0.42187,"MV-,WMa,TruStrain™",17.189,0.11
,13,1.941,475.1,22.79,16274,1386.4,0.0852,2.5995E+06,0.8,-0.03,0.4252,"MV-,WMa,TruStrain™",17.324,0.106
,14,2.165,475.3,22.79,17366,53.653,0.00309,2.7639E+06,0.8,-0.03,0.43007,"MV-,WMa,TruStrain™",17.523,0.101
,15,2.404,475.5,22.79,17723,1443.1,0.0814,2.8301E+06,0.8,-0.03,0.43654,"WMa,TruStrain™",17.786,0.1
,16,2.658,475.8,22.79,18083,1355.1,0.0749,2.8861E+06,0.8,-0.03,0.4451,"WMa,TruStrain™",18.135,0.1
,17,2.929,476,22.79,17458,868.44,0.0497,2.782E+06,0.8,-0.03,0.42904,"WMa,TruStrain™",17.481,0.1
,18,3.217,476.3,22.79,17413,445.04,0.0256,2.7723E+06,0.8,-0.03,0.42761,"WMa,TruStrain™",17.422,0.1
,19,3.524,476.6,22.79,17923,133.98,0.00748,2.8527E+06,0.8,-0.03,0.4402,"MV-,WMa,TruStrain™",17.935,0.1
,20,3.85,477,22.79,18642,590.25,0.0317,2.9684E+06,0.8,-0.03,0.45839,"WMa,TruStrain™",18.676,0.1
,21,4.197,477.3,22.79,19531,613.9,0.0314,3.11E+06,0.8,-0.03,0.48069,"WMa,TruStrain™",19.585,0.1
,22,4.567,477.7,22.79,18696,406.14,0.0217,2.9762E+06,0.8,-0.03,0.46036,"WMa,TruStrain™",18.757,0.1
,23,4.96,478.1,22.79,18157,981.04,0.054,2.894E+06,0.8,-0.03,0.4479,"WMa,TruStrain™",18.249,0.1
,24,5.378,478.5,22.79,17969,725.19,0.0404,2.8621E+06,0.8,-0.03,0.44318,"WMa,TruStrain™",18.057,0.1
,25,5.823,478.9,22.79,18111,419.45,0.0232,2.8832E+06,0.8,-0.03,0.44659,"WMa,TruStrain™",18.196,0.1
,26,6.297,479.4,22.79,18225,618.62,0.0339,2.9023E+06,0.8,-0.03,0.44961,"WMa,TruStrain™",18.319,0.1
,27,6.802,479.9,22.79,18599,596.89,0.0321,2.9616E+06,0.8,-0.03,0.45885,"WMa,TruStrain™",18.695,0.1
,28,7.338,480.5,22.79,18321,859.86,0.0469,2.9192E+06,0.8,-0.03,0.45232,"WMa,TruStrain™",18.429,0.1
,29,7.91,481,22.79,18521,1008.6,0.0545,2.9521E+06,0.8,-0.03,0.45745,"WMa,TruStrain™",18.638,0.1
,30,8.517,481.6,22.79,18581,440.44,0.0237,2.9581E+06,0.8,-0.03,0.45842,"WMa,TruStrain™",18.678,0.1
,31,9.164,482.3,22.79,18662,603.7,0.0323,2.9716E+06,0.8,-0.03,0.46054,"WMa,TruStrain™",18.764,0.1
,32,9.853,483,22.79,18642,594.76,0.0319,2.9684E+06,0.8,-0.03,0.46006,"WMa,TruStrain™",18.745,0.101
,33,10.585,483.7,22.79,18587,711.6,0.0383,2.9604E+06,0.8,-0.03,0.45883,"WMa,TruStrain™",18.694,0.101
,34,11.365,484.5,22.79,18250,841.77,0.0461,2.9077E+06,0.8,-0.03,0.45066,"WMa,TruStrain™",18.361,0.101
,35,12.195,485.3,22.79,18636,645.3,0.0346,2.9678E+06,0.8,-0.03,0.45997,"WMa,TruStrain™",18.741,0.101
,36,13.078,486.2,22.79,18456,949.66,0.0515,2.9413E+06,0.8,-0.03,0.45587,"WMa,TruStrain™",18.574,0.101
,37,14.017,487.1,22.79,18099,666.41,0.0368,2.8825E+06,0.8,-0.03,0.44674,"WMa,TruStrain™",18.202,0.101
,38,15.017,488.1,22.79,18444,516.06,0.028,2.9366E+06,0.8,-0.03,0.45517,"WMa,TruStrain™",18.545,0.101
,,,,,,,,,,,,,,
Interval and data points:,2,38,,,,,,,,,,,,
Interval data:,Point No.,Time,Test Time,Temperature,Storage Modulus,Loss Modulus,Loss Factor,Complex Viscosity,Gap,Normal Force,Torque,Status,Shear Stress,Shear Strain
,,,,,,,,,,,,,,
,,[s],[s],[°C],[Pa],[Pa],[1],[mPa·s],[mm],[N],[µN·m],,[Pa],[%]
,1,15.119,488.2,22.79,7.9836E+06,1.0297E+06,0.129,1.2812E+09,0.8,-0.09,2189.7,"MV-,WMa,TruStrain™",89216,1.11
,2,15.226,488.3,22.79,18.945,3.789E+05,2E+04,6.0304E+07,0.8,-0.03,3147.8,"ME-,MV-,WMa,taD,TruStrain™",1.2825E+05,33.8
,3,15.339,488.5,22.79,88820,4.441,5E-05,1.4136E+07,0.8,-0.01,1046.5,"ME-,MV-,WMa,taD,TruStrain™",42640,48
,4,15.46,488.6,22.79,75810,3.7905,5E-05,1.2066E+07,0.8,-0.02,885.28,"ME-,MV-,WMa,taD,TruStrain™",36070,47.6
,5,15.588,488.7,22.79,3665.1,41354,11.3,6.6075E+06,0.8,-0.03,519.88,"ME-,MV-,WMa,TruStrain™",21182,51
,6,15.724,488.8,22.79,1.0257E+05,49932,0.487,1.8156E+07,0.8,0.01,2967.1,"MV-,WMa,TruStrain™",1.2089E+05,106
,7,15.87,489,22.79,11349,66536,5.86,1.0742E+07,0.8,0.01,4105.8,"WMa,TruStrain™",1.6728E+05,248
,8,16.024,489.1,22.79,229.45,42094,183,6.6996E+06,0.8,-0.01,4798.4,"WMa,TruStrain™",1.955E+05,464
,9,16.189,489.3,22.79,19139,27390,1.43,5.3181E+06,0.8,-0.03,5394.3,"ME-,WMa,taD,TruStrain™",2.1978E+05,658
,10,16.364,489.5,22.79,1.4455,28910,2E+04,4.6012E+06,0.8,-0.03,7214.4,"ME-,WMa,taD,TruStrain™",2.9394E+05,1.02E+03
,11,16.55,489.7,22.79,1411.6,19963,14.1,3.1852E+06,0.8,-0.01,6792.5,"WMa,TruStrain™",2.7675E+05,1.38E+03
,12,16.749,489.9,22.79,0.4631,9262,2E+04,1.4741E+06,0.8,0.01,3762,"ME-,WMa,taD,TruStrain™",1.5328E+05,1.65E+03
,13,16.96,490.1,22.79,698.12,2321,3.32,3.8575E+05,0.8,-0.01,1062.7,"ME-,WMa,TruStrain™",43299,1.79E+03
,14,17.184,490.3,22.79,1919.1,1055.3,0.55,3.4857E+05,0.8,-0.04,994.39,"MV-,WMa,TruStrain™",40515,1.85E+03
,15,17.423,490.5,22.79,1506.6,3085.5,2.05,5.4649E+05,0.8,-0.03,1499.2,"MV-,WMa,TruStrain™",61084,1.78E+03
,16,17.677,490.8,22.79,318.57,3270.4,10.3,5.2296E+05,0.8,0.01,1364.8,"MV-,WMa,TruStrain™",55606,1.69E+03
