Repository: jg9zk/APRheoPlotR

A package to parse Anton Paar Rheocompass csvs for quick plotting with ggplot2<br/>

install.packages("devtools")<br/>
devtools::install_github("APRheoPlotR",username="jg9zk")

Download getting_started.html and open it in a browser for a tutorial.

File: gelma_fibers_diff_size_recovery_osc.csv (part 10 of 21)
Interval and data points:,1,38,,,,,,,,,,,,
Interval data:,Point No.,Time,Test Time,Temperature,Storage Modulus,Loss Modulus,Loss Factor,Complex Viscosity,Gap,Normal Force,Torque,Status,Shear Stress,Shear Strain
,,,,,,,,,,,,,,
,,[s],[s],[°C],[Pa],[Pa],[1],[mPa·s],[mm],[N],[µN·m],,[Pa],[%]
,17,17.948,491.1,22.79,398.48,2649.8,6.65,4.2648E+05,0.8,-0.01,1056.4,"MV-,WMa,TruStrain™",43042,1.61E+03
,18,18.236,491.4,22.79,128.89,2057.9,16,3.2817E+05,0.8,-0.03,773.44,"MV-,WMa,TruStrain™",31513,1.53E+03
,19,18.543,491.7,22.79,66.816,1593.4,23.8,2.5382E+05,0.8,-0.01,577.66,"MV-,WMa,TruStrain™",23536,1.48E+03
,20,18.869,492,22.79,19.748,1436.4,72.7,2.2864E+05,0.8,0,502.29,"MV-,WMa,TruStrain™",20465,1.42E+03
,21,19.216,492.3,22.79,34.048,1336,39.2,2.127E+05,0.8,-0.03,451.92,"MV-,WMa,TruStrain™",18413,1.38E+03
,22,19.586,492.7,22.79,39.85,1261,31.6,2.008E+05,0.8,-0.01,412.87,"MV-,WMa,TruStrain™",16822,1.33E+03
,23,19.979,493.1,22.79,33.377,1195.1,35.8,1.9028E+05,0.8,-0.01,378.57,"MV-,WMa,TruStrain™",15425,1.29E+03
,24,20.397,493.5,22.79,32.218,1139.2,35.4,1.8139E+05,0.8,-0.03,347.25,"MV-,WMa,TruStrain™",14148,1.24E+03
,25,20.842,494,22.8,69.447,1038.4,15,1.6563E+05,0.8,0,305.63,"MV-,WMa,TruStrain™",12453,1.2E+03
,26,21.316,494.4,22.79,79.43,891.55,11.2,1.4246E+05,0.8,-0.03,255.41,"MV-,WMa,TruStrain™",10406,1.16E+03
,27,21.821,494.9,22.79,62.191,733.91,11.8,1.1722E+05,0.8,0,204.53,"MV-,WMa,TruStrain™",8333.1,1.13E+03
,28,22.357,495.5,22.79,65.326,590.76,9.04,94595,0.8,-0.03,160.6,"MV-,WMa,TruStrain™",6543.4,1.1E+03
,29,22.929,496,22.79,67.36,457.3,6.79,73566,0.8,-0.01,121.66,"MV-,WMa,TruStrain™",4957,1.07E+03
,30,23.536,496.7,22.79,77.286,312.83,4.05,51285,0.8,-0.02,82.926,"MV-,WMa,TruStrain™",3378.7,1.05E+03
,31,24.183,497.3,22.79,56.457,184.48,3.27,30705,0.8,-0.02,48.753,"MV-,WMa,TruStrain™",1986.4,1.03E+03
,32,24.872,498,22.79,25.609,40.751,1.59,7660.1,0.8,0,12.06,"MV-,WMa,TruStrain™",491.38,1.02E+03
,33,25.604,498.7,22.79,34.931,36.104,1.03,7995.3,0.8,-0.01,12.53,"WMa,TruStrain™",510.53,1.02E+03
,34,26.384,499.5,22.79,27.988,60.557,2.16,10618,0.8,-0.03,16.534,"WMa,TruStrain™",673.64,1.01E+03
,35,27.214,500.3,22.8,25.656,109.79,4.28,17944,0.8,-0.03,27.883,"WMa,TruStrain™",1136.1,1.01E+03
,36,28.097,501.2,22.79,21.294,125.55,5.9,20267,0.8,-0.02,31.445,"WMa,TruStrain™",1281.2,1.01E+03
,37,29.036,502.2,22.79,21.636,135.96,6.28,21911,0.8,-0.01,33.974,"WMa,TruStrain™",1384.2,1.01E+03
,38,30.036,503.2,22.8,20.99,141.22,6.73,22722,0.8,-0.01,35.222,"WMa,TruStrain™",1435.1,1.01E+03
,,,,,,,,,,,,,,
Interval and data points:,3,38,,,,,,,,,,,,
Interval data:,Point No.,Time,Test Time,Temperature,Storage Modulus,Loss Modulus,Loss Factor,Complex Viscosity,Gap,Normal Force,Torque,Status,Shear Stress,Shear Strain
,,,,,,,,,,,,,,
,,[s],[s],[°C],[Pa],[Pa],[1],[mPa·s],[mm],[N],[µN·m],,[Pa],[%]
,1,30.138,503.3,22.8,0.32654,6530.7,2E+04,1.0394E+06,0.8,0.09,1595.6,"ME-,MV-,WMa,taD,TruStrain™",65012,995
,2,30.245,503.4,22.8,699.46,9847.9,14.1,1.5713E+06,0.8,-0.02,2280.4,"ME-,MV-,WMa,TruStrain™",92912,941
,3,30.358,503.5,22.8,1428.2,10329,7.23,1.6596E+06,0.8,-0.02,2109,"MV-,WMa,TruStrain™",85928,824
,4,30.479,503.6,22.8,3115.9,12568,4.03,2.0608E+06,0.8,-0.02,2240.8,"MV-,WMa,TruStrain™",91300,705
,5,30.607,503.7,22.8,5705.5,16254,2.85,2.7417E+06,0.8,-0.02,2454.6,"MV-,WMa,TruStrain™",1.0001E+05,581
,6,30.743,503.9,22.8,9821.9,22189,2.26,3.862E+06,0.8,-0.02,2666.3,"MV-,WMa,TruStrain™",1.0864E+05,448
,7,30.889,504,22.8,22325,33873,1.52,6.4567E+06,0.8,-0.02,2772.9,"MV-,WMa,TruStrain™",1.1298E+05,278
,8,31.043,504.2,22.8,69852,21370,0.306,1.1626E+07,0.8,-0.02,2659.2,"MV-,WMa,TruStrain™",1.0835E+05,148
,9,31.208,504.3,22.8,0.40594,8118.8,2E+04,1.2922E+06,0.8,-0.02,318.38,"ME-,WMa,TruStrain™",12972,160
,10,31.383,504.5,22.8,2618.5,5372.4,2.05,9.512E+05,0.8,-0.02,238.39,"MV-,WMa,TruStrain™",9712.7,163
,11,31.569,504.7,22.8,2779.4,15214,5.47,2.4614E+06,0.8,-0.02,560.19,"MV-,WMa,TruStrain™",22824,148
,12,31.768,504.9,22.8,4420,32792,7.42,5.2661E+06,0.8,-0.02,821.52,"MV-,WMa,TruStrain™",33472,101
,13,31.979,505.1,22.8,4.0345,80690,2E+04,1.2842E+07,0.8,-0.02,810.98,"ME-,MV-,WMa,taD,TruStrain™",33042,40.9
,14,32.203,505.3,22.8,20.187,4.0374E+05,2E+04,6.4257E+07,0.8,-0.02,505.24,"ME-,MV-,WMa,taD,TruStrain™",20586,5.1
,15,32.442,505.6,22.8,4.9104E+05,24.552,5E-05,7.8151E+07,0.8,-0.02,74.953,"ME-,MV-,WMa,taD,TruStrain™",3053.8,0.622
,16,32.696,505.8,22.8,1.1647,23295,2E+04,3.7075E+06,0.8,-0.02,0.28302,"ME-,MV-,WMa,taD,TruStrain™",11.531,0.0495
,17,32.967,506.1,22.8,13338,0.66691,5E-05,2.1228E+06,0.8,-0.02,0.19388,"ME-,MV-,WMa,taD,TruStrain™",7.8992,0.0592
,18,33.255,506.4,22.79,9439.4,6450.6,0.683,1.8196E+06,0.8,-0.02,0.17374,"ME-,WMa,TruStrain™",7.0789,0.0619
,19,33.562,506.7,22.8,12558,10166,0.81,2.5715E+06,0.8,-0.02,0.2868,"WMa,TruStrain™",11.685,0.0723
,20,33.888,507,22.8,14098,10436,0.74,2.7917E+06,0.8,-0.02,0.37597,"WMa,TruStrain™",15.318,0.0873
,21,34.235,507.4,22.8,17350,5903.9,0.34,2.9168E+06,0.8,-0.02,0.45812,"WMa,TruStrain™",18.665,0.102
,22,34.605,507.7,22.79,16940,1940.9,0.115,2.7137E+06,0.8,-0.02,0.4563,"WMa,TruStrain™",18.591,0.109
,23,34.998,508.1,22.79,17106,30.812,0.0018,2.7225E+06,0.8,-0.02,0.45876,"WMa,TruStrain™",18.692,0.109
,24,35.416,508.5,22.79,17443,262.62,0.0151,2.7765E+06,0.8,-0.02,0.45729,"MV-,WMa,TruStrain™",18.632,0.107
,25,35.861,509,22.8,17537,33.779,0.00193,2.7911E+06,0.8,-0.02,0.44856,"MV-,WMa,TruStrain™",18.276,0.104
,26,36.335,509.5,22.8,17264,368.75,0.0214,2.7482E+06,0.8,-0.02,0.43413,"WMa,TruStrain™",17.688,0.102
,27,36.84,510,22.8,17108,540.45,0.0316,2.7242E+06,0.8,-0.02,0.42719,"WMa,TruStrain™",17.405,0.102
,28,37.376,510.5,22.8,17260,961.9,0.0557,2.7512E+06,0.8,-0.02,0.42982,"WMa,TruStrain™",17.513,0.101
,29,37.948,511.1,22.8,17323,741.96,0.0428,2.7595E+06,0.8,-0.02,0.42986,"WMa,TruStrain™",17.514,0.101
,30,38.555,511.7,22.8,16863,480.89,0.0285,2.6849E+06,0.8,-0.02,0.4173,"WMa,TruStrain™",17.002,0.101
,31,39.202,512.3,22.8,16822,663.61,0.0394,2.6794E+06,0.8,-0.02,0.41587,"WMa,TruStrain™",16.944,0.101
,32,39.891,513,22.8,17123,532.58,0.0311,2.7265E+06,0.8,-0.02,0.42302,"WMa,TruStrain™",17.235,0.101
,33,40.623,513.7,22.8,17133,718.45,0.0419,2.7292E+06,0.8,-0.02,0.42333,"WMa,TruStrain™",17.248,0.101
,34,41.403,514.5,22.8,17300,738.7,0.0427,2.7559E+06,0.8,-0.02,0.42728,"WMa,TruStrain™",17.409,0.101
,35,42.233,515.4,22.8,17126,708.91,0.0414,2.7281E+06,0.8,-0.02,0.42289,"WMa,TruStrain™",17.23,0.101
,36,43.116,516.2,22.8,17214,756.86,0.044,2.7423E+06,0.8,-0.02,0.42505,"WMa,TruStrain™",17.318,0.101
,37,44.055,517.2,22.8,17276,578.7,0.0335,2.7511E+06,0.8,-0.02,0.4264,"WMa,TruStrain™",17.373,0.101
,38,45.055,518.2,22.8,17513,441.31,0.0252,2.7881E+06,0.8,-0.02,0.43212,"WMa,TruStrain™",17.606,0.101
,,,,,,,,,,,,,,
Interval and data points:,4,38,,,,,,,,,,,,
Interval data:,Point No.,Time,Test Time,Temperature,Storage Modulus,Loss Modulus,Loss Factor,Complex Viscosity,Gap,Normal Force,Torque,Status,Shear Stress,Shear Strain
,,,,,,,,,,,,,,
,,[s],[s],[°C],[Pa],[Pa],[1],[mPa·s],[mm],[N],[µN·m],,[Pa],[%]
,1,45.158,518.3,22.8,2.4249E+06,4.8834E+05,0.201,3.9368E+08,0.8,-0.14,4118.4,"WMa,TruStrain™",1.678E+05,6.78
,2,45.265,518.4,22.8,2.751E+05,13.755,5E-05,4.3784E+07,0.8,0.26,4989.1,"ME-,WMa,taD,TruStrain™",2.0327E+05,73.9
,3,45.378,518.5,22.8,3.6068E+05,18.034,5E-05,5.7404E+07,0.8,0.06,10297,"ME-,MV-,WMa,taD,TruStrain™",4.1953E+05,116
,4,45.499,518.6,22.8,4.9927,99854,2E+04,1.5892E+07,0.8,-0.04,2685.9,"ME-,MV-,WMa,taD,TruStrain™",1.0943E+05,110
,5,45.627,518.7,22.8,39135,56166,1.44,1.0895E+07,0.8,-0.02,2127.7,"ME-,MV-,WMa,TruStrain™",86688,127
,6,45.763,518.9,22.8,22153,8777.9,0.396,3.7924E+06,0.8,0,1462.6,"MV-,WMa,TruStrain™",59593,250
,7,45.909,519,22.8,11923,17572,1.47,3.3797E+06,0.8,0,2242.9,"WMa,TruStrain™",91385,430
,8,46.063,519.2,22.8,7881.7,18225,2.31,3.1602E+06,0.8,-0.02,2850,"WMa,TruStrain™",1.1612E+05,585
,9,46.228,519.3,22.8,17619,5934.3,0.337,2.9589E+06,0.8,-0.04,3733.8,"ME-,MV-,WMa,TruStrain™",1.5213E+05,818
,10,46.403,519.5,22.8,1.6505,33011,2E+04,5.2538E+06,0.8,-0.03,8975.5,"ME-,WMa,taD,TruStrain™",3.6569E+05,1.11E+03
,11,46.589,519.7,22.8,0.8315,16630,2E+04,2.6467E+06,0.8,-0.01,5832.4,"ME-,WMa,taD,TruStrain™",2.3763E+05,1.43E+03
,12,46.788,519.9,22.8,0.44103,8820.6,2E+04,1.4038E+06,0.8,0.01,3445.9,"ME-,WMa,taD,TruStrain™",1.404E+05,1.59E+03
,13,46.999,520.1,22.8,5582.3,0.27912,5E-05,8.8846E+05,0.8,-0.01,2296.5,"ME-,WMa,taD,TruStrain™",93568,1.68E+03
,14,47.223,520.3,22.8,2839.4,0.14197,5E-05,4.5191E+05,0.8,-0.04,1185.8,"ME-,WMa,taD,TruStrain™",48313,1.7E+03
,15,47.462,520.6,22.8,0.15846,3169.1,2E+04,5.0438E+05,0.8,-0.02,1264.8,"ME-,MV-,WMa,taD,TruStrain™",51532,1.63E+03
,16,47.716,520.8,22.8,781.47,2619.2,3.35,4.3501E+05,0.8,0,1030.3,"ME-,MV-,WMa,TruStrain™",41979,1.54E+03
,17,47.987,521.1,22.8,567.98,2225.4,3.92,3.6554E+05,0.8,-0.01,824.47,"MV-,WMa,TruStrain™",33592,1.46E+03
,18,48.275,521.4,22.8,165.55,1786.1,10.8,2.8549E+05,0.8,-0.03,616.63,"MV-,WMa,TruStrain™",25124,1.4E+03
,19,48.582,521.7,22.8,92.304,1475.8,16,2.3535E+05,0.8,-0.01,491.31,"MV-,WMa,TruStrain™",20018,1.35E+03
,20,48.908,522,22.8,28.825,1297.8,45,2.066E+05,0.8,-0.01,417.95,"MV-,WMa,TruStrain™",17029,1.31E+03
,21,49.255,522.4,22.8,24.993,1184.8,47.4,1.8861E+05,0.8,-0.03,369.52,"MV-,WMa,TruStrain™",15056,1.27E+03
,22,49.625,522.7,22.8,41.706,1088.9,26.1,1.7343E+05,0.8,-0.01,330.03,"MV-,WMa,TruStrain™",13447,1.23E+03
,23,50.018,523.1,22.8,38.451,985.26,25.6,1.5693E+05,0.8,-0.01,290.22,"MV-,WMa,TruStrain™",11825,1.2E+03
,24,50.436,523.6,22.8,15.741,896.61,57,1.4272E+05,0.8,-0.03,256.16,"MV-,WMa,TruStrain™",10437,1.16E+03
,25,50.881,524,22.8,27.93,798.32,28.6,1.2713E+05,0.8,0,220.87,"MV-,WMa,TruStrain™",8999,1.13E+03
,26,51.355,524.5,22.8,60.379,638.35,10.6,1.0205E+05,0.8,-0.03,172.86,"MV-,WMa,TruStrain™",7043,1.1E+03
,27,51.86,525,22.8,62.4,468.37,7.51,75203,0.8,0,124.99,"MV-,WMa,TruStrain™",5092.7,1.08E+03
,28,52.396,525.5,22.8,67.415,328.35,4.87,53349,0.8,-0.03,87.229,"MV-,WMa,TruStrain™",3554,1.06E+03
,29,52.968,526.1,22.8,66.461,233.88,3.52,38697,0.8,-0.01,62.253,"MV-,WMa,TruStrain™",2536.4,1.04E+03
,30,53.575,526.7,22.8,59.237,139.12,2.35,24065,0.8,-0.02,38.156,"MV-,WMa,TruStrain™",1554.6,1.03E+03
,31,54.222,527.3,22.8,33.368,42.532,1.27,8603.8,0.8,-0.03,13.513,"MV-,WMa,TruStrain™",550.57,1.02E+03
,32,54.911,528,22.8,19.879,48.447,2.44,8334.5,0.8,-0.01,13.041,"MV-,WMa,TruStrain™",531.34,1.01E+03
,33,55.643,528.8,22.8,30.687,78.561,2.56,13423,0.8,-0.01,20.933,"WMa,TruStrain™",852.89,1.01E+03
,34,56.423,529.5,22.8,22.584,98.022,4.34,16009,0.8,-0.03,24.881,"WMa,TruStrain™",1013.7,1.01E+03
,35,57.253,530.4,22.8,23.282,124.2,5.33,20112,0.8,-0.03,31.215,"WMa,TruStrain™",1271.8,1.01E+03
,36,58.136,531.3,22.8,19.904,133.99,6.73,21560,0.8,-0.02,33.434,"WMa,TruStrain™",1362.2,1.01E+03
,37,59.075,532.2,22.8,19.868,139.55,7.02,22435,0.8,-0.02,34.778,"WMa,TruStrain™",1417,1.01E+03
,38,60.075,533.2,22.8,19.311,142.27,7.37,22850,0.8,-0.02,35.417,"WMa,TruStrain™",1443,1.01E+03
,,,,,,,,,,,,,,
Interval and data points:,5,38,,,,,,,,,,,,
Interval data:,Point No.,Time,Test Time,Temperature,Storage Modulus,Loss Modulus,Loss Factor,Complex Viscosity,Gap,Normal Force,Torque,Status,Shear Stress,Shear Strain
,,,,,,,,,,,,,,
,,[s],[s],[°C],[Pa],[Pa],[1],[mPa·s],[mm],[N],[µN·m],,[Pa],[%]
,1,60.177,533.3,22.8,10094,0.50468,5E-05,1.6065E+06,0.8,0.2,2486.4,"ME-,MV-,WMa,taD,TruStrain™",1.0131E+05,1E+03
,2,60.284,533.4,22.8,3360.2,12695,3.78,2.09E+06,0.8,-0.02,2902.9,"ME-,MV-,WMa,TruStrain™",1.1827E+05,901
,3,60.397,533.5,22.8,6835.7,8018.5,1.17,1.677E+06,0.8,-0.02,2020.6,"MV-,WMa,TruStrain™",82327,781
,4,60.518,533.6,22.8,10405,8098.4,0.778,2.0984E+06,0.8,-0.02,2178.6,"MV-,WMa,TruStrain™",88763,673
,5,60.646,533.8,22.8,14543,10379,0.714,2.8437E+06,0.8,-0.02,2371,"MV-,WMa,TruStrain™",96603,541
,6,60.782,533.9,22.8,21402,13874,0.648,4.0593E+06,0.8,-0.02,2428.1,"MV-,WMa,TruStrain™",98928,388
,7,60.928,534,22.8,34777,15893,0.457,6.0855E+06,0.8,-0.02,2340.8,"MV-,WMa,TruStrain™",95373,249
,8,61.082,534.2,22.8,67038,30448,0.454,1.1718E+07,0.8,-0.02,2104.5,"MV-,WMa,TruStrain™",85743,116
,9,61.247,534.4,22.8,79308,3.9654,5E-05,1.2622E+07,0.8,-0.02,2843.3,"ME-,WMa,taD,TruStrain™",1.1584E+05,146
,10,61.422,534.5,22.8,10972,0.54858,5E-05,1.7462E+06,0.8,-0.02,405.08,"ME-,MV-,WMa,taD,TruStrain™",16504,150
,11,61.608,534.7,22.8,0.77701,15540,2E+04,2.4733E+06,0.8,-0.02,473.84,"ME-,MV-,WMa,taD,TruStrain™",19306,124
,12,61.807,534.9,22.8,1.7099,34198,2E+04,5.4428E+06,0.8,-0.02,681.97,"ME-,MV-,WMa,taD,TruStrain™",27786,81.2
,13,62.018,535.1,22.8,4.3195,86390,2E+04,1.3749E+07,0.8,-0.02,682.76,"ME-,MV-,WMa,taD,TruStrain™",27818,32.2
,14,62.242,535.4,22.8,2.7904E+05,13.952,5E-05,4.4411E+07,0.8,-0.02,422.83,"ME-,MV-,WMa,taD,TruStrain™",17227,6.17
,15,62.481,535.6,22.8,2.7948E+05,13.974,5E-05,4.4481E+07,0.8,-0.02,64.409,"ME-,MV-,WMa,taD,TruStrain™",2624.3,0.939
,16,62.735,535.9,22.8,51357,97608,1.9,1.7554E+07,0.8,-0.02,1.2795,"ME-,MV-,WMa,TruStrain™",52.132,0.0473
,17,63.006,536.1,22.8,0.1234,2468,2E+04,3.9279E+05,0.8,-0.02,0.034529,"ME-,MV-,WMa,TruStrain™",1.4068,0.057
,18,63.294,536.4,22.8,11483,7004.4,0.61,2.1408E+06,0.8,-0.02,0.1996,"WMa,TruStrain™",8.1322,0.0605
,19,63.601,536.7,22.8,13156,11603,0.882,2.7919E+06,0.8,-0.02,0.30302,"WMa,TruStrain™",12.346,0.0704
,20,63.927,537,22.8,14839,11758,0.792,3.0132E+06,0.8,-0.02,0.40443,"WMa,TruStrain™",16.478,0.087
,21,64.274,537.4,22.8,17831,5801.9,0.325,2.9843E+06,0.8,-0.02,0.47655,"WMa,TruStrain™",19.416,0.104
,22,64.644,537.8,22.8,16849,1684.8,0.1,2.695E+06,0.8,-0.02,0.46466,"WMa,TruStrain™",18.932,0.112
,23,65.037,538.2,22.8,16700,168.95,0.0101,2.658E+06,0.8,-0.02,0.45593,"MV-,WMa,TruStrain™",18.576,0.111
,24,65.455,538.6,22.8,16731,198.76,0.0119,2.6629E+06,0.8,-0.02,0.4428,"MV-,WMa,TruStrain™",18.041,0.108
,25,65.9,539,22.8,16734,512.05,0.0306,2.6645E+06,0.8,-0.02,0.43148,"WMa,TruStrain™",17.58,0.105
,26,66.374,539.5,22.8,16900,302.01,0.0179,2.6901E+06,0.8,-0.02,0.42724,"WMa,TruStrain™",17.408,0.103
,27,66.879,540,22.8,16845,88.073,0.00523,2.681E+06,0.8,-0.02,0.42208,"WMa,TruStrain™",17.197,0.102
,28,67.415,540.5,22.8,16719,457.13,0.0273,2.6619E+06,0.8,-0.02,0.41726,"WMa,TruStrain™",17.001,0.102
,29,67.987,541.1,22.8,16992,737.23,0.0434,2.7069E+06,0.8,-0.02,0.4229,"WMa,TruStrain™",17.23,0.101
,30,68.594,541.7,22.8,16960,538.73,0.0318,2.7007E+06,0.8,-0.02,0.42074,"WMa,TruStrain™",17.143,0.101
,31,69.241,542.4,22.8,16830,703,0.0418,2.6809E+06,0.8,-0.02,0.41682,"WMa,TruStrain™",16.983,0.101
,32,69.93,543.1,22.8,17022,912.12,0.0536,2.7131E+06,0.8,-0.02,0.42146,"WMa,TruStrain™",17.172,0.101
,33,70.662,543.8,22.8,17071,711.75,0.0417,2.7193E+06,0.8,-0.02,0.42206,"WMa,TruStrain™",17.196,0.101
,34,71.442,544.6,22.8,17000,511.73,0.0301,2.7068E+06,0.8,-0.02,0.41978,"WMa,TruStrain™",17.103,0.101
,35,72.272,545.4,22.8,17020,689.74,0.0405,2.711E+06,0.8,-0.02,0.42031,"WMa,TruStrain™",17.125,0.101
,36,73.155,546.3,22.8,17033,776.29,0.0456,2.7137E+06,0.8,-0.02,0.42066,"WMa,TruStrain™",17.139,0.101
,37,74.094,547.2,22.8,17153,575.64,0.0336,2.7316E+06,0.8,-0.02,0.42337,"WMa,TruStrain™",17.25,0.101
,38,75.094,548.2,22.81,16877,889.75,0.0527,2.6898E+06,0.8,-0.02,0.41689,"WMa,TruStrain™",16.986,0.101
,,,,,,,,,,,,,,
Interval and data points:,6,38,,,,,,,,,,,,
Interval data:,Point No.,Time,Test Time,Temperature,Storage Modulus,Loss Modulus,Loss Factor,Complex Viscosity,Gap,Normal Force,Torque,Status,Shear Stress,Shear Strain
,,,,,,,,,,,,,,
,,[s],[s],[°C],[Pa],[Pa],[1],[mPa·s],[mm],[N],[µN·m],,[Pa],[%]
,1,75.196,548.3,22.8,21732,4.0742E+05,18.7,6.4935E+07,0.8,0.19,248.55,"WMa,taD,TruStrain™",10127,2.48
,2,75.303,548.4,22.8,10.238,2.0477E+05,2E+04,3.2589E+07,0.8,-0.02,459.03,"ME-,MV-,WMa,taD,TruStrain™",18703,9.13
,3,75.416,548.5,22.8,4.7459,94918,2E+04,1.5107E+07,0.8,-0.02,295.88,"ME-,MV-,WMa,taD,TruStrain™",12055,12.7
,4,75.537,548.7,22.8,1.4209E+05,18582,0.131,2.2807E+07,0.8,-0.03,485.67,"MV-,WMa,TruStrain™",19788,13.8
,5,75.665,548.8,22.8,2.2364E+05,91467,0.409,3.8456E+07,0.8,-0.02,2545.7,"WMa,TruStrain™",1.0372E+05,42.9
,6,75.801,548.9,22.8,21301,1.0614E+05,4.98,1.723E+07,0.8,0,4272.9,"WMa,TruStrain™",1.741E+05,161
,7,75.947,549.1,22.81,307.96,60456,196,9.622E+06,0.8,-0.01,4772.9,"WMa,taD,TruStrain™",1.9447E+05,322
,8,76.101,549.2,22.81,2.1448,42896,2E+04,6.827E+06,0.8,-0.03,5633.2,"ME-,WMa,taD,TruStrain™",2.2952E+05,535
,9,76.266,549.4,22.81,3547.2,33301,9.39,5.33E+06,0.8,-0.04,6443.2,"ME-,WMa,TruStrain™",2.6252E+05,784
,10,76.441,549.6,22.81,1.3465,26930,2E+04,4.286E+06,0.8,-0.03,7176.6,"ME-,WMa,taD,TruStrain™",2.924E+05,1.09E+03
,11,76.627,549.7,22.81,0.88538,17708,2E+04,2.8182E+06,0.8,0,6167.6,"ME-,WMa,taD,TruStrain™",2.5129E+05,1.42E+03
,12,76.826,549.9,22.81,0.31194,6238.8,2E+04,9.9294E+05,0.8,0,2476.9,"ME-,WMa,taD,TruStrain™",1.0092E+05,1.62E+03
,13,77.037,550.2,22.8,19.795,2382.4,120,3.7919E+05,0.8,-0.02,1022.9,"ME-,WMa,TruStrain™",41678,1.75E+03
,14,77.261,550.4,22.8,1312,1086.5,0.828,2.7111E+05,0.8,-0.03,736.7,"MV-,WMa,TruStrain™",30016,1.76E+03
,15,77.5,550.6,22.8,1300.8,2903,2.23,5.0629E+05,0.8,-0.02,1316.7,"MV-,WMa,TruStrain™",53648,1.69E+03
,16,77.754,550.9,22.8,1387.5,2737.7,1.97,4.8848E+05,0.8,0,1208.7,"MV-,WMa,TruStrain™",49248,1.6E+03
,17,78.025,551.1,22.8,568.55,2412,4.24,3.944E+05,0.8,-0.02,927.76,"MV-,WMa,TruStrain™",37800,1.53E+03
,18,78.313,551.4,22.8,99.903,1887.6,18.9,3.0084E+05,0.8,-0.03,678.46,"MV-,WMa,TruStrain™",27643,1.46E+03
,19,78.62,551.7,22.8,94.242,1522.5,16.2,2.4278E+05,0.8,-0.01,528.04,"MV-,WMa,TruStrain™",21514,1.41E+03
,20,78.946,552.1,22.8,33.354,1359.9,40.8,2.165E+05,0.8,-0.01,455.96,"MV-,WMa,TruStrain™",18578,1.37E+03
,21,79.293,552.4,22.8,36.848,1274,34.6,2.0285E+05,0.8,-0.04,412.43,"MV-,WMa,TruStrain™",16804,1.32E+03
,22,79.663,552.8,22.8,53.271,1188.7,22.3,1.8938E+05,0.8,-0.01,372.82,"MV-,WMa,TruStrain™",15190,1.28E+03
,23,80.056,553.2,22.8,44.7,1096.6,24.5,1.7468E+05,0.8,-0.02,333.59,"MV-,WMa,TruStrain™",13592,1.24E+03
,24,80.474,553.6,22.8,25.135,1001.9,39.9,1.595E+05,0.8,-0.02,294.99,"MV-,WMa,TruStrain™",12019,1.2E+03
,25,80.919,554,22.8,36.269,912.14,25.1,1.4529E+05,0.8,-0.01,259.21,"MV-,WMa,TruStrain™",10561,1.16E+03
,26,81.393,554.5,22.81,63.978,772.65,12.1,1.2339E+05,0.8,-0.03,213.72,"MV-,WMa,TruStrain™",8707.8,1.12E+03
,27,81.898,555,22.81,70.743,601.84,8.51,96446,0.8,-0.01,163.2,"MV-,WMa,TruStrain™",6649.4,1.1E+03
,28,82.434,555.6,22.81,75.862,449.9,5.93,72614,0.8,-0.03,120.32,"MV-,WMa,TruStrain™",4902.5,1.07E+03
,29,83.006,556.1,22.81,71.726,331.6,4.62,53996,0.8,-0.01,87.744,"MV-,WMa,TruStrain™",3575,1.05E+03
,30,83.613,556.7,22.8,54.413,214.65,3.94,35243,0.8,-0.02,56.342,"MV-,WMa,TruStrain™",2295.6,1.04E+03
,31,84.26,557.4,22.81,24.035,97.79,4.07,16027,0.8,-0.03,25.34,"MV-,WMa,TruStrain™",1032.4,1.03E+03
,32,84.949,558.1,22.81,21.677,3.862,0.178,3504.4,0.8,-0.01,5.5113,"MV-,WMa,TruStrain™",224.55,1.02E+03
,33,85.681,558.8,22.81,34.269,40.695,1.19,8467.4,0.8,-0.01,13.234,"WMa,TruStrain™",539.2,1.01E+03
,34,86.461,559.6,22.81,22.016,82.749,3.76,13628,0.8,-0.03,21.208,"WMa,TruStrain™",864.09,1.01E+03
,35,87.291,560.4,22.8,23.971,114.24,4.77,18579,0.8,-0.03,28.855,"WMa,TruStrain™",1175.7,1.01E+03
,36,88.174,561.3,22.81,19.748,129.79,6.57,20895,0.8,-0.03,32.415,"WMa,TruStrain™",1320.7,1.01E+03
,37,89.113,562.2,22.81,19.473,137.65,7.07,22126,0.8,-0.02,34.304,"WMa,TruStrain™",1397.7,1.01E+03
,38,90.113,563.2,22.81,19.122,142.06,7.43,22813,0.8,-0.02,35.36,"WMa,TruStrain™",1440.7,1.01E+03
,,,,,,,,,,,,,,
Interval and data points:,7,38,,,,,,,,,,,,
Interval data:,Point No.,Time,Test Time,Temperature,Storage Modulus,Loss Modulus,Loss Factor,Complex Viscosity,Gap,Normal Force,Torque,Status,Shear Stress,Shear Strain
,,,,,,,,,,,,,,
,,[s],[s],[°C],[Pa],[Pa],[1],[mPa·s],[mm],[N],[µN·m],,[Pa],[%]
,1,90.215,563.3,22.81,20771,1.0385,5E-05,3.3057E+06,0.8,0.23,5085.2,"ME-,MV-,WMa,taD,TruStrain™",2.0719E+05,998
,2,90.322,563.4,22.81,1420.9,20229,14.2,3.2275E+06,0.8,0.05,4545.4,"ME-,MV-,WMa,TruStrain™",1.852E+05,913
,3,90.435,563.6,22.81,8338.5,8672.6,1.04,1.9148E+06,0.8,-0.02,2396.4,"MV-,WMa,TruStrain™",97638,812
,4,90.556,563.7,22.81,13947,7700.7,0.552,2.5356E+06,0.8,-0.02,2681.4,"MV-,WMa,TruStrain™",1.0925E+05,686
,5,90.684,563.8,22.81,18410,9636.3,0.523,3.3071E+06,0.8,-0.02,2825.9,"MV-,WMa,TruStrain™",1.1514E+05,554
,6,90.82,563.9,22.81,25879,12383,0.479,4.566E+06,0.8,-0.02,2814.3,"MV-,WMa,TruStrain™",1.1467E+05,400
,7,90.966,564.1,22.8,49456,12983,0.263,8.1379E+06,0.8,-0.02,2659.1,"MV-,WMa,TruStrain™",1.0834E+05,212
,8,91.12,564.2,22.8,98397,41968,0.427,1.7025E+07,0.8,-0.02,2515.6,"MV-,WMa,TruStrain™",1.025E+05,95.8
,9,91.285,564.4,22.8,1.4747E+05,7.3734,5E-05,2.347E+07,0.8,-0.02,4946.7,"ME-,MV-,WMa,taD,TruStrain™",2.0155E+05,137
,10,91.46,564.6,22.81,0.61225,12245,2E+04,1.9489E+06,0.8,-0.02,456.74,"ME-,WMa,taD,TruStrain™",18609,152
,11,91.646,564.8,22.81,1.2387,24774,2E+04,3.9429E+06,0.8,-0.02,735.91,"ME-,WMa,taD,TruStrain™",29984,121
,12,91.845,565,22.81,2.9008,58016,2E+04,9.2335E+06,0.8,-0.02,1034.6,"ME-,WMa,taD,TruStrain™",42154,72.7
,13,92.056,565.2,22.81,7.3261,1.4652E+05,2E+04,2.332E+07,0.8,-0.02,1263.7,"ME-,WMa,taD,TruStrain™",51486,35.1
,14,92.28,565.4,22.81,17.826,3.5653E+05,2E+04,5.6743E+07,0.8,-0.02,1372.6,"ME-,WMa,taD,TruStrain™",55926,15.7
,15,92.519,565.6,22.81,1.2756E+06,63.782,5E-05,2.0302E+08,0.8,-0.02,796.46,"ME-,WMa,taD,TruStrain™",32451,2.54
,16,92.773,565.9,22.81,522.13,1.0443E+07,2E+04,1.662E+09,0.8,-0.02,65.14,"ME-,MV-,WMa,TruStrain™",2654,0.0254
,17,93.044,566.2,22.81,93266,30181,0.324,1.5602E+07,0.8,-0.02,1.3001,"MV-,WMa,TruStrain™",52.972,0.054
,18,93.332,566.5,22.81,11325,16526,1.46,3.1885E+06,0.8,-0.02,0.29586,"MV-,WMa,TruStrain™",12.054,0.0602
,19,93.639,566.8,22.81,11936,24518,2.05,4.34E+06,0.8,-0.02,0.47009,"WMa,TruStrain™",19.153,0.0702
,20,93.965,567.1,22.81,13291,16900,1.27,3.4219E+06,0.8,-0.02,0.47188,"WMa,TruStrain™",19.226,0.0894
,21,94.312,567.4,22.81,17471,5480.1,0.314,2.9142E+06,0.8,-0.02,0.4755,"WMa,TruStrain™",19.373,0.106
,22,94.682,567.8,22.81,15252,784.47,0.0514,2.4306E+06,0.8,-0.02,0.43036,"WMa,TruStrain™",17.534,0.115
,23,95.075,568.2,22.81,16043,871.88,0.0543,2.557E+06,0.8,-0.02,0.44879,"MV-,WMa,TruStrain™",18.285,0.114
,24,95.493,568.6,22.81,16924,1292.6,0.0764,2.7013E+06,0.8,-0.02,0.45634,"MV-,WMa,TruStrain™",18.593,0.11
,25,95.938,569.1,22.81,17297,193.61,0.0112,2.7531E+06,0.8,-0.02,0.45106,"MV-,WMa,TruStrain™",18.378,0.106
,26,96.412,569.5,22.81,17411,382.19,0.022,2.7718E+06,0.8,-0.02,0.44345,"WMa,TruStrain™",18.068,0.104
,27,96.917,570,22.81,17428,492.37,0.0283,2.7748E+06,0.8,-0.02,0.43897,"WMa,TruStrain™",17.885,0.103
,28,97.453,570.6,22.81,17336,511.9,0.0295,2.7602E+06,0.8,-0.02,0.43439,"WMa,TruStrain™",17.699,0.102
,29,98.025,571.1,22.81,17609,696.02,0.0395,2.8048E+06,0.8,-0.02,0.43959,"WMa,TruStrain™",17.911,0.102
,30,98.632,571.8,22.81,17571,698.9,0.0398,2.7986E+06,0.8,-0.02,0.43701,"WMa,TruStrain™",17.806,0.101
,31,99.279,572.4,22.81,17553,502.26,0.0286,2.7948E+06,0.8,-0.02,0.43536,"WMa,TruStrain™",17.738,0.101
,32,99.968,573.1,22.81,17462,813.47,0.0466,2.7822E+06,0.8,-0.02,0.43276,"WMa,TruStrain™",17.632,0.101
,33,100.7,573.8,22.81,17447,709.63,0.0407,2.7791E+06,0.8,-0.02,0.43157,"WMa,TruStrain™",17.584,0.101
,34,101.48,574.6,22.81,17240,680.66,0.0395,2.7459E+06,0.8,-0.02,0.42599,"WMa,TruStrain™",17.356,0.101
,35,102.31,575.4,22.81,17298,639,0.0369,2.7549E+06,0.8,-0.02,0.42715,"WMa,TruStrain™",17.404,0.101
,36,103.193,576.3,22.81,17202,1108.9,0.0645,2.7434E+06,0.8,-0.02,0.42525,"WMa,TruStrain™",17.326,0.101
,37,104.132,577.3,22.81,16561,1401.9,0.0847,2.6452E+06,0.8,-0.02,0.41003,"WMa,TruStrain™",16.706,0.101
,38,105.132,578.3,22.81,17186,623.66,0.0363,2.737E+06,0.8,-0.02,0.42413,"WMa,TruStrain™",17.281,0.1
,,,,,,,,,,,,,,
Test:,40um_fibers_r1,,,,,,,,,,,,,
,,,,,,,,,,,,,,
Result:,Measurement 1,,,,,,,,,,,,,
,,,,,,,,,,,,,,
Interval and data points:,1,21,,,,,,,,,,,,
Interval data:,Point No.,Time,Test Time,Temperature,Storage Modulus,Loss Modulus,Loss Factor,Complex Viscosity,Gap,Normal Force,Torque,Status,Shear Stress,Shear Strain
,,,,,,,,,,,,,,
,,[s],[s],[°C],[Pa],[Pa],[1],[mPa·s],[mm],[N],[µN·m],,[Pa],[%]
,1,14.187,145.2,22.88,11490,2.85,0.000248,1.8287E+06,0.8,0,0.28343,"MV-,TruStrain™",11.548,0.101
,2,31.787,162.8,22.89,14911,1199.1,0.0804,2.3808E+06,0.8,0,0.58483,TruStrain™,23.828,0.159
,3,49.767,180.8,22.89,15350,1110.9,0.0724,2.4494E+06,0.8,0,0.95361,TruStrain™,38.853,0.252
,4,67.673,198.7,22.89,15351,1057.5,0.0689,2.449E+06,0.8,0,1.5111,TruStrain™,61.567,0.4
,5,85.135,216.2,22.89,15232,1134.7,0.0745,2.4309E+06,0.8,0,2.3773,TruStrain™,96.86,0.634
,6,102.589,233.6,22.9,15237,1131.9,0.0743,2.4317E+06,0.8,0,3.7689,TruStrain™,153.56,1.01
,7,119.98,251,22.9,15234,1145.2,0.0752,2.4315E+06,0.8,0,5.9729,TruStrain™,243.36,1.59
,8,137.763,268.8,22.9,15165,1183.2,0.078,2.4209E+06,0.8,-0.01,9.4251,TruStrain™,384.01,2.52
,9,155.664,286.7,22.91,14841,1291.4,0.087,2.3709E+06,0.8,-0.01,14.629,TruStrain™,596.04,4
,10,173.106,304.1,22.91,13682,1962.5,0.143,2.1998E+06,0.8,-0.01,21.513,TruStrain™,876.51,6.34
,11,190.538,321.6,22.91,11284,2919.8,0.259,1.855E+06,0.8,0,28.751,TruStrain™,1171.4,10.1
,12,208.042,339.1,22.92,8214.5,3592.3,0.437,1.4269E+06,0.8,0,35.052,TruStrain™,1428.1,15.9
,13,225.602,356.6,22.92,5490.4,3702.7,0.674,1.054E+06,0.8,0,41.032,TruStrain™,1671.8,25.2
,14,242.987,374,22.92,3478.8,3279.1,0.943,7.6086E+05,0.8,0,46.948,TruStrain™,1912.8,40
,15,260.741,391.8,22.93,2127.4,2633.5,1.24,5.3881E+05,0.8,0,52.691,TruStrain™,2146.8,63.4
,16,278.569,409.6,22.93,1282.3,1984.1,1.55,3.7599E+05,0.8,0,58.275,TruStrain™,2374.3,101
,17,295.992,427,22.93,751.67,1443.9,1.92,2.5908E+05,0.8,0,63.641,TruStrain™,2593,159
,18,313.75,444.8,22.94,427.54,1031,2.41,1.7764E+05,0.8,0,69.156,TruStrain™,2817.7,252
,19,331.676,462.7,22.94,226.03,734.7,3.25,1.2234E+05,0.8,0,75.487,TruStrain™,3075.6,400
,20,349.235,480.3,22.94,100.42,454.52,4.53,74083,0.8,0,72.449,TruStrain™,2951.8,634
,21,367.062,498.1,22.94,48.651,262.41,5.39,42476,0.8,0,65.833,TruStrain™,2682.3,1.01E+03
,,,,,,,,,,,,,,
Result:,Pre-UV recovery,,,,,,,,,,,,,
,,,,,,,,,,,,,,
Interval and data points:,1,38,,,,,,,,,,,,
Interval data:,Point No.,Time,Test Time,Temperature,Storage Modulus,Loss Modulus,Loss Factor,Complex Viscosity,Gap,Normal Force,Torque,Status,Shear Stress,Shear Strain
,,,,,,,,,,,,,,
,,[s],[s],[°C],[Pa],[Pa],[1],[mPa·s],[mm],[N],[µN·m],,[Pa],[%]
,1,0.1,509.6,22.95,6.2578E+07,3128.9,5E-05,9.9596E+09,0.8,0,2099.2,"ME-,WMa,taD,TruStrain™",85527,0.137
,2,0.207,509.7,22.95,9.4937E+07,4746.9,5E-05,1.511E+10,0.8,0,4392.3,"ME-,WMa,taD,TruStrain™",1.7896E+05,0.188
,3,0.32,509.8,22.95,1.1E+08,5500,5E-05,1.7507E+10,0.8,0,4800,"ME-,WMa,taD,TruStrain™",1.9557E+05,0.178
,4,0.441,509.9,22.95,1.2018E+08,6008.9,5E-05,1.9127E+10,0.8,0,4937.6,"ME-,WMa,taD,TruStrain™",2.0117E+05,0.167
,5,0.569,510.1,22.94,1.2925E+08,6462.7,5E-05,2.0571E+10,0.8,0,5018.7,"ME-,WMa,taD,TruStrain™",2.0448E+05,0.158
,6,0.705,510.2,22.94,1.4058E+08,7029,5E-05,2.2374E+10,0.8,0,5092.1,"ME-,WMa,taD,TruStrain™",2.0747E+05,0.148
,7,0.851,510.3,22.95,1.5296E+08,7648.2,5E-05,2.4345E+10,0.8,0,5100,"ME-,WMa,taD,TruStrain™",2.0779E+05,0.136
,8,1.005,510.5,22.94,1.6481E+08,8240.7,5E-05,2.6231E+10,0.8,0,5043.8,"ME-,MV-,WMa,taD,TruStrain™",2.055E+05,0.125
,9,1.17,510.7,22.94,2.7505E+07,3.7877E+07,1.38,7.4502E+09,0.8,0,1194,"ME-,MV-,WMa,TruStrain™",48647,0.104
,10,1.345,510.8,22.95,4.1286E+06,206.43,5E-05,6.5708E+08,0.8,0,109.04,"ME-,MV-,WMa,taD,TruStrain™",4442.7,0.108
,11,1.531,511,22.95,5.8627E+06,293.14,5E-05,9.3308E+08,0.8,0,158.94,"ME-,WMa,taD,TruStrain™",6475.6,0.11
,12,1.73,511.2,22.95,462.14,9.2429E+06,2E+04,1.4711E+09,0.8,0,249.31,"ME-,WMa,taD,TruStrain™",10158,0.11
,13,1.941,511.4,22.95,501.43,1.0029E+07,2E+04,1.5961E+09,0.8,0,260.48,"ME-,WMa,taD,TruStrain™",10613,0.106
,14,2.165,511.7,22.95,6.6966E+05,6.5153E+06,9.73,1.0424E+09,0.8,0,162.32,"ME-,WMa,TruStrain™",6613.6,0.101
,15,2.404,511.9,22.95,7.2681E+05,1.1248E+06,1.55,2.1314E+08,0.8,0,32.879,"WMa,TruStrain™",1339.6,0.1
,16,2.658,512.1,22.95,36293,35060,0.966,8.0312E+06,0.8,0,1.2353,"WMa,TruStrain™",50.329,0.0997
,17,2.929,512.4,22.95,20598,8553.2,0.415,3.5497E+06,0.8,0,0.54577,"WMa,TruStrain™",22.237,0.0997
,18,3.217,512.7,22.95,19167,3390.2,0.177,3.0978E+06,0.8,0,0.4757,"WMa,TruStrain™",19.382,0.0996
,19,3.524,513,22.95,14558,2476.7,0.17,2.3502E+06,0.8,0,0.36234,"WMa,TruStrain™",14.763,0.1
,20,3.85,513.3,22.95,12095,1744.6,0.144,1.945E+06,0.8,0,0.30082,"WMa,TruStrain™",12.256,0.1
,21,4.197,513.7,22.95,12643,1606.7,0.127,2.0283E+06,0.8,0,0.31416,"WMa,TruStrain™",12.8,0.1
,22,4.567,514.1,22.95,12964,1742.5,0.134,2.0818E+06,0.8,0,0.32259,"WMa,TruStrain™",13.143,0.1
,23,4.96,514.4,22.95,13237,1403.3,0.106,2.1186E+06,0.8,0,0.32821,"WMa,TruStrain™",13.372,0.1
,24,5.378,514.9,22.95,13329,1053.3,0.079,2.1279E+06,0.8,0,0.32965,"WMa,TruStrain™",13.431,0.1
,25,5.823,515.3,22.95,13407,1118.4,0.0834,2.1412E+06,0.8,0,0.3317,"WMa,TruStrain™",13.515,0.1
,26,6.297,515.8,22.95,13599,555.83,0.0409,2.1662E+06,0.8,0,0.3356,"WMa,TruStrain™",13.674,0.1
,27,6.802,516.3,22.95,12844,924.21,0.072,2.0495E+06,0.8,0,0.31755,"WMa,TruStrain™",12.938,0.1
,28,7.338,516.8,22.95,13070,1530.2,0.117,2.0944E+06,0.8,0,0.32455,"WMa,TruStrain™",13.223,0.1
,29,7.91,517.4,22.95,13290,1361.1,0.102,2.1262E+06,0.8,0,0.3295,"WMa,TruStrain™",13.425,0.1
,30,8.517,518,22.95,13023,1069.1,0.0821,2.0797E+06,0.8,0,0.3223,"WMa,TruStrain™",13.132,0.1
,31,9.164,518.6,22.95,13800,871.22,0.0631,2.2008E+06,0.8,0,0.34107,"WMa,TruStrain™",13.896,0.1
,32,9.853,519.3,22.95,13514,440.16,0.0326,2.1519E+06,0.8,0,0.33352,"WMa,TruStrain™",13.589,0.101
,33,10.585,520.1,22.95,12991,814.55,0.0627,2.0716E+06,0.8,0,0.32109,"WMa,TruStrain™",13.082,0.101
,34,11.365,520.9,22.95,13137,998.22,0.076,2.0969E+06,0.8,0,0.32501,"WMa,TruStrain™",13.242,0.101
,35,12.195,521.7,22.95,13051,878.49,0.0673,2.0818E+06,0.8,0,0.32266,"WMa,TruStrain™",13.146,0.101
,36,13.078,522.6,22.95,13013,1249.1,0.096,2.0806E+06,0.8,0,0.32246,"WMa,TruStrain™",13.138,0.101
,37,14.017,523.5,22.95,12850,1194.3,0.0929,2.0539E+06,0.8,0,0.31834,"WMa,TruStrain™",12.97,0.101
,38,15.017,524.5,22.95,12822,1425.4,0.111,2.0533E+06,0.8,0,0.31822,"WMa,TruStrain™",12.966,0.101
,,,,,,,,,,,,,,
Interval and data points:,2,38,,,,,,,,,,,,
Interval data:,Point No.,Time,Test Time,Temperature,Storage Modulus,Loss Modulus,Loss Factor,Complex Viscosity,Gap,Normal Force,Torque,Status,Shear Stress,Shear Strain
,,,,,,,,,,,,,,
,,[s],[s],[°C],[Pa],[Pa],[1],[mPa·s],[mm],[N],[µN·m],,[Pa],[%]
,1,15.119,524.6,22.95,1.1277E+07,1.6838E+06,0.149,1.8146E+09,0.8,-0.14,1746,"WMa,TruStrain™",71137,0.624
,2,15.226,524.7,22.95,3.135E+05,15.675,5E-05,4.9895E+07,0.8,-0.09,3098.6,"ME-,WMa,taD,TruStrain™",1.2625E+05,40.3
,3,15.339,524.8,22.95,1.1022E+05,5.5111,5E-05,1.7542E+07,0.8,-0.01,1596.1,"ME-,MV-,WMa,taD,TruStrain™",65032,59
,4,15.46,524.9,22.95,92335,4.6168,5E-05,1.4696E+07,0.8,-0.01,1370.3,"ME-,MV-,WMa,taD,TruStrain™",55830,60.5
,5,15.588,525.1,22.95,67037,3.3519,5E-05,1.0669E+07,0.8,-0.02,1048.2,"ME-,MV-,WMa,taD,TruStrain™",42709,63.7
,6,15.724,525.2,22.95,89323,1.1361E+05,1.27,2.3002E+07,0.8,0.02,3090.7,"ME-,MV-,WMa,TruStrain™",1.2593E+05,87.1
,7,15.87,525.4,22.95,38881,85253,2.19,1.4913E+07,0.8,0.01,4485.1,"WMa,TruStrain™",1.8274E+05,195
,8,16.024,525.5,22.95,1243.9,46051,37,7.332E+06,0.8,0.01,4579.3,"WMa,TruStrain™",1.8658E+05,405
,9,16.189,525.7,22.95,12070,25011,2.07,4.4199E+06,0.8,-0.01,4060.3,"ME-,WMa,TruStrain™",1.6543E+05,596
,10,16.364,525.8,22.95,1.636,32720,2E+04,5.2075E+06,0.8,-0.03,7646.5,"ME-,WMa,taD,TruStrain™",3.1155E+05,952
,11,16.55,526,22.95,1.1313,22625,2E+04,3.6009E+06,0.8,0.01,7333.2,"ME-,WMa,taD,TruStrain™",2.9878E+05,1.32E+03
,12,16.749,526.2,22.95,0.87213,17443,2E+04,2.7761E+06,0.8,0.03,7007.8,"ME-,WMa,taD,TruStrain™",2.8552E+05,1.64E+03
,13,16.96,526.4,22.95,0.19196,3839.1,2E+04,6.1101E+05,0.8,0.01,1704.8,"ME-,WMa,taD,TruStrain™",69461,1.81E+03
,14,17.184,526.7,22.95,62.398,226.66,3.63,37417,0.8,-0.01,109.14,"ME-,WMa,TruStrain™",4446.8,1.89E+03
,15,17.423,526.9,22.95,347.66,2269.8,6.53,3.6547E+05,0.8,-0.02,1033.2,"MV-,WMa,TruStrain™",42096,1.83E+03
,16,17.677,527.2,22.95,67.889,2590.6,38.2,4.1246E+05,0.8,0.02,1115.9,"MV-,WMa,TruStrain™",45466,1.75E+03
,17,17.948,527.4,22.95,222.47,2435.4,10.9,3.8921E+05,0.8,0.01,996.2,"MV-,WMa,TruStrain™",40589,1.66E+03
,18,18.236,527.7,22.95,162.94,2012.1,12.3,3.2128E+05,0.8,-0.01,780.96,"MV-,WMa,TruStrain™",31819,1.58E+03
,19,18.543,528,22.95,102.28,1546.6,15.1,2.4669E+05,0.8,0,578.52,"MV-,WMa,TruStrain™",23571,1.52E+03
,20,18.869,528.4,22.95,42.075,1377.2,32.7,2.1929E+05,0.8,0.01,495.91,"MV-,WMa,TruStrain™",20205,1.47E+03
,21,19.216,528.7,22.95,48.814,1280.8,26.2,2.0399E+05,0.8,-0.01,445.83,"MV-,WMa,TruStrain™",18165,1.42E+03
,22,19.586,529.1,22.95,57.996,1212.1,20.9,1.9313E+05,0.8,0.01,408.09,"MV-,WMa,TruStrain™",16627,1.37E+03
,23,19.979,529.5,22.95,51.975,1149.8,22.1,1.8318E+05,0.8,0.01,374.16,"MV-,WMa,TruStrain™",15245,1.32E+03
,24,20.397,529.9,22.95,41.853,1095.9,26.2,1.7455E+05,0.8,-0.02,342.49,"MV-,WMa,TruStrain™",13954,1.27E+03
,25,20.842,530.3,22.95,67.669,1011.9,15,1.6141E+05,0.8,0.01,304.65,"MV-,WMa,TruStrain™",12413,1.22E+03
,26,21.316,530.8,22.95,100.96,859.88,8.52,1.3779E+05,0.8,-0.01,252.14,"MV-,WMa,TruStrain™",10273,1.19E+03
,27,21.821,531.3,22.95,107.47,699.44,6.51,1.1263E+05,0.8,0.01,200.07,"MV-,WMa,TruStrain™",8151.5,1.15E+03
,28,22.357,531.8,22.95,111.66,563.78,5.05,91471,0.8,-0.02,157.66,"MV-,WMa,TruStrain™",6423.5,1.12E+03
,29,22.929,532.4,22.95,122.76,414.03,3.37,68730,0.8,0,115.03,"MV-,WMa,TruStrain™",4686.7,1.09E+03
,30,23.536,533,22.95,126.29,267.6,2.12,47095,0.8,0,76.818,"MV-,WMa,TruStrain™",3129.9,1.06E+03
,31,24.183,533.7,22.95,100.9,121.68,1.21,25158,0.8,-0.01,40.172,"MV-,WMa,TruStrain™",1636.7,1.04E+03
,32,24.872,534.4,22.95,61.225,43.5,0.71,11953,0.8,0.01,18.892,"MV-,WMa,TruStrain™",769.72,1.02E+03
,33,25.604,535.1,22.95,67.908,130.57,1.92,23424,0.8,0,36.807,"WMa,TruStrain™",1499.7,1.02E+03
,34,26.384,535.9,22.95,54.573,165.06,3.02,27669,0.8,-0.02,43.137,"WMa,TruStrain™",1757.6,1.01E+03
,35,27.214,536.7,22.95,52.276,220.46,4.22,36060,0.8,-0.01,56.072,"WMa,TruStrain™",2284.6,1.01E+03
,36,28.097,537.6,22.95,45.072,239.3,5.31,38755,0.8,0,60.148,"WMa,TruStrain™",2450.6,1.01E+03
,37,29.036,538.5,22.95,43.751,251.96,5.76,40701,0.8,0,63.114,"WMa,TruStrain™",2571.5,1.01E+03
,38,30.036,539.5,22.95,43.374,258.5,5.96,41717,0.8,0,64.667,"WMa,TruStrain™",2634.8,1.01E+03
,,,,,,,,,,,,,,
Interval and data points:,3,38,,,,,,,,,,,,
Interval data:,Point No.,Time,Test Time,Temperature,Storage Modulus,Loss Modulus,Loss Factor,Complex Viscosity,Gap,Normal Force,Torque,Status,Shear Stress,Shear Strain
,,,,,,,,,,,,,,
,,[s],[s],[°C],[Pa],[Pa],[1],[mPa·s],[mm],[N],[µN·m],,[Pa],[%]
,1,30.138,539.6,22.95,7232.7,0.36163,5E-05,1.1511E+06,0.8,0.26,1771.1,"ME-,MV-,WMa,taD,TruStrain™",72162,998
,2,30.245,539.7,22.95,1291.1,10827,8.39,1.7354E+06,0.8,-0.01,2522.5,"ME-,MV-,WMa,TruStrain™",1.0278E+05,943
,3,30.358,539.8,22.95,2174.1,10362,4.77,1.6851E+06,0.8,-0.01,2142.5,"MV-,WMa,TruStrain™",87293,824
,4,30.479,540,22.95,4150.3,12137,2.92,2.0414E+06,0.8,-0.01,2219.6,"MV-,WMa,TruStrain™",90435,705
,5,30.607,540.1,22.95,6935,15663,2.26,2.7263E+06,0.8,-0.01,2438.4,"MV-,WMa,TruStrain™",99349,580
,6,30.743,540.2,22.95,11261,21327,1.89,3.8384E+06,0.8,-0.01,2643.5,"MV-,WMa,TruStrain™",1.0771E+05,447
,7,30.889,540.4,22.95,24175,32288,1.34,6.4195E+06,0.8,-0.01,2735.4,"MV-,WMa,TruStrain™",1.1145E+05,276
,8,31.043,540.5,22.95,72053,16907,0.235,1.1779E+07,0.8,-0.01,2611.3,"MV-,WMa,TruStrain™",1.0639E+05,144
,9,31.208,540.7,22.95,21168,1.0584,5E-05,3.3689E+06,0.8,-0.01,824.1,"ME-,WMa,taD,TruStrain™",33577,159
,10,31.383,540.9,22.95,781.48,5453.2,6.98,8.7677E+05,0.8,-0.01,219.74,"ME-,MV-,WMa,TruStrain™",8952.9,163
,11,31.569,541.1,22.95,2710.6,14365,5.3,2.3266E+06,0.8,-0.01,529.28,"MV-,WMa,TruStrain™",21565,148
,12,31.768,541.3,22.95,3695.1,31549,8.54,5.0555E+06,0.8,-0.01,787.91,"MV-,WMa,TruStrain™",32102,101
,13,31.979,541.5,22.95,3.9011,78022,2E+04,1.2418E+07,0.8,-0.01,784.52,"ME-,MV-,WMa,taD,TruStrain™",31964,41
,14,32.203,541.7,22.95,18.772,3.7544E+05,2E+04,5.9753E+07,0.8,-0.01,493.93,"ME-,MV-,WMa,taD,TruStrain™",20124,5.36
,15,32.442,541.9,22.95,4.5312E+05,22.656,5E-05,7.2116E+07,0.8,-0.01,82.786,"ME-,MV-,WMa,taD,TruStrain™",3373,0.744
,16,32.696,542.2,22.95,1.9538E+05,84204,0.431,3.3861E+07,0.8,-0.01,2.5342,"ME-,WMa,TruStrain™",103.25,0.0485
,17,32.967,542.5,22.95,53043,4646.8,0.0876,8.4744E+06,0.8,-0.01,0.77275,"WMa,TruStrain™",31.485,0.0591
,18,33.255,542.7,22.95,14827,7994,0.539,2.6809E+06,0.8,-0.01,0.25541,"WMa,TruStrain™",10.406,0.0618
,19,33.562,543,22.95,14367,13037,0.907,3.0877E+06,0.8,-0.01,0.34333,"WMa,TruStrain™",13.988,0.0721
,20,33.888,543.4,22.95,10915,7785.8,0.713,2.1339E+06,0.8,-0.01,0.28675,"WMa,TruStrain™",11.683,0.0871
,21,34.235,543.7,22.95,10203,5421.3,0.531,1.8389E+06,0.8,-0.01,0.28892,"WMa,TruStrain™",11.772,0.102
,22,34.605,544.1,22.95,12155,2873.1,0.236,1.9878E+06,0.8,-0.01,0.33467,"WMa,TruStrain™",13.636,0.109
,23,34.998,544.5,22.95,12544,37.926,0.00302,1.9964E+06,0.8,-0.01,0.33698,"WMa,TruStrain™",13.73,0.109
,24,35.416,544.9,22.95,12712,81.838,0.00644,2.0232E+06,0.8,-0.01,0.33369,"MV-,WMa,TruStrain™",13.596,0.107
,25,35.861,545.3,22.95,12322,272.74,0.0221,1.9617E+06,0.8,-0.01,0.31559,"WMa,TruStrain™",12.858,0.104
,26,36.335,545.8,22.95,12045,326.94,0.0271,1.9177E+06,0.8,-0.01,0.30312,"WMa,TruStrain™",12.35,0.102
,27,36.84,546.3,22.95,12365,412.3,0.0333,1.969E+06,0.8,-0.01,0.30891,"WMa,TruStrain™",12.586,0.102
,28,37.376,546.9,22.95,12663,1089.1,0.086,2.0229E+06,0.8,-0.01,0.31613,"WMa,TruStrain™",12.88,0.101
,29,37.948,547.4,22.95,13117,1065.7,0.0812,2.0945E+06,0.8,-0.01,0.32629,"WMa,TruStrain™",13.294,0.101
,30,38.555,548,22.95,13163,1035.2,0.0786,2.1015E+06,0.8,-0.01,0.32662,"WMa,TruStrain™",13.308,0.101
,31,39.202,548.7,22.95,13065,843.58,0.0646,2.0837E+06,0.8,-0.01,0.32342,"WMa,TruStrain™",13.177,0.101
,32,39.891,549.4,22.95,13184,307.66,0.0233,2.0989E+06,0.8,-0.01,0.32568,"WMa,TruStrain™",13.269,0.101
,33,40.623,550.1,22.95,11685,318.24,0.0272,1.8604E+06,0.8,-0.05,0.28861,"MV-,WMa,TruStrain™",11.759,0.101
,34,41.403,550.9,22.95,8901.6,0.44508,5E-05,1.4167E+06,0.8,-0.04,0.21975,"ME-,MV-,WMa,taD,TruStrain™",8.9533,0.101
,35,42.233,551.7,22.95,25300,5120.5,0.202,4.1083E+06,0.8,-0.01,0.6343,"ME-,MV-,WMa,TruStrain™",25.844,0.1
,36,43.116,552.6,22.95,13901,6266.8,0.451,2.4268E+06,0.8,-0.01,0.3765,"MV-,WMa,TruStrain™",15.34,0.101
,37,44.055,553.5,22.95,13478,3227.4,0.239,2.2057E+06,0.8,-0.01,0.34235,"WMa,TruStrain™",13.948,0.101
,38,45.055,554.5,22.95,12516,709.16,0.0567,1.9951E+06,0.8,-0.01,0.30922,"WMa,TruStrain™",12.599,0.101
,,,,,,,,,,,,,,
Interval and data points:,4,38,,,,,,,,,,,,
Interval data:,Point No.,Time,Test Time,Temperature,Storage Modulus,Loss Modulus,Loss Factor,Complex Viscosity,Gap,Normal Force,Torque,Status,Shear Stress,Shear Strain
,,,,,,,,,,,,,,
,,[s],[s],[°C],[Pa],[Pa],[1],[mPa·s],[mm],[N],[µN·m],,[Pa],[%]
,1,45.157,554.6,22.95,3.556E+06,5.2335E+05,0.147,5.7205E+08,0.8,-0.09,4201.5,"MV-,WMa,TruStrain™",1.7118E+05,4.76
,2,45.264,554.7,22.95,3.2723E+05,16.361,5E-05,5.208E+07,0.8,0.25,6059.1,"ME-,WMa,taD,TruStrain™",2.4687E+05,75.4
,3,45.377,554.9,22.95,3.9861E+05,19.93,5E-05,6.3441E+07,0.8,0.14,12359,"ME-,MV-,WMa,taD,TruStrain™",5.0354E+05,126
,4,45.498,555,22.95,5.1638,1.0328E+05,2E+04,1.6437E+07,0.8,-0.02,3189,"ME-,MV-,WMa,taD,TruStrain™",1.2993E+05,126
,5,45.626,555.1,22.95,16550,81510,4.93,1.3237E+07,0.8,0.01,2799.2,"ME-,MV-,WMa,TruStrain™",1.1405E+05,137
,6,45.762,555.2,22.95,19565,235.53,0.012,3.1142E+06,0.8,0.02,1200.5,"MV-,WMa,TruStrain™",48915,250
,7,45.908,555.4,22.95,11749,12854,1.09,2.7716E+06,0.8,0.01,1814.4,"WMa,TruStrain™",73926,425
,8,46.062,555.5,22.95,8031,14936,1.86,2.699E+06,0.8,0,2400,"WMa,TruStrain™",97783,577
,9,46.227,555.7,22.95,10503,8175.8,0.778,2.1184E+06,0.8,-0.01,2652.5,"ME-,MV-,WMa,TruStrain™",1.0807E+05,812
,10,46.402,555.9,22.95,249.07,33658,135,5.3569E+06,0.8,-0.02,8953,"MV-,WMa,taD,TruStrain™",3.6478E+05,1.08E+03
,11,46.588,556.1,22.95,0.87011,17402,2E+04,2.7696E+06,0.8,0.01,6048.6,"ME-,WMa,taD,TruStrain™",2.4644E+05,1.42E+03
,12,46.787,556.3,22.95,0.39992,7998.4,2E+04,1.273E+06,0.8,0.03,3117.9,"ME-,WMa,taD,TruStrain™",1.2703E+05,1.59E+03
,13,46.998,556.5,22.95,0.22504,4500.8,2E+04,7.1633E+05,0.8,0,1852.1,"ME-,WMa,taD,TruStrain™",75462,1.68E+03
