Repository: jg9zk/APRheoPlotR

A package to parse Anton Paar Rheocompass csvs for quick plotting with ggplot2<br/>

install.packages("devtools")<br/>
devtools::install_github("APRheoPlotR",username="jg9zk")

Download getting_started.html and open it in a browser for a tutorial.

File: gelma_fibers_diff_size_recovery_osc.csv (part 12 of 21)
Interval and data points:,1,38,,,,,,,,,,,,
Interval data:,Point No.,Time,Test Time,Temperature,Storage Modulus,Loss Modulus,Loss Factor,Complex Viscosity,Gap,Normal Force,Torque,Status,Shear Stress,Shear Strain
,,,,,,,,,,,,,,
,,[s],[s],[°C],[Pa],[Pa],[1],[mPa·s],[mm],[N],[µN·m],,[Pa],[%]
,17,32.967,1191,23.05,12679,0.63393,5E-05,2.0179E+06,0.8,-0.06,0.18387,"ME-,MV-,WMa,taD,TruStrain™",7.4915,0.0591
,18,33.255,1191,23.05,12475,6673.1,0.535,2.2516E+06,0.8,-0.06,0.21439,"ME-,WMa,TruStrain™",8.7348,0.0617
,19,33.562,1191,23.05,15954,9855.6,0.618,2.9846E+06,0.8,-0.06,0.3316,"WMa,TruStrain™",13.511,0.072
,20,33.888,1192,23.06,17037,11132,0.653,3.239E+06,0.8,-0.06,0.43534,"WMa,TruStrain™",17.738,0.0872
,21,34.235,1192,23.06,19883,6109.1,0.307,3.3105E+06,0.8,-0.06,0.51994,"WMa,TruStrain™",21.184,0.102
,22,34.605,1192,23.06,19674,1956.4,0.0994,3.1467E+06,0.8,-0.06,0.5298,"WMa,TruStrain™",21.586,0.109
,23,34.998,1193,23.06,19897,168.75,0.00848,3.1668E+06,0.8,-0.06,0.5344,"MV-,WMa,TruStrain™",21.774,0.109
,24,35.416,1193,23.06,20441,17.853,0.000873,3.2533E+06,0.8,-0.06,0.53645,"MV-,WMa,TruStrain™",21.857,0.107
,25,35.861,1194,23.06,20410,396.53,0.0194,3.2489E+06,0.8,-0.06,0.52257,"WMa,TruStrain™",21.291,0.104
,26,36.335,1194,23.06,20368,526.37,0.0258,3.2428E+06,0.8,-0.06,0.5125,"WMa,TruStrain™",20.881,0.102
,27,36.84,1194,23.06,20355,579.88,0.0285,3.2409E+06,0.8,-0.06,0.50839,"WMa,TruStrain™",20.713,0.102
,28,37.376,1195,23.06,20688,807.56,0.039,3.2951E+06,0.8,-0.06,0.51491,"WMa,TruStrain™",20.979,0.101
,29,37.948,1196,23.06,20543,745.37,0.0363,3.2717E+06,0.8,-0.06,0.50972,"WMa,TruStrain™",20.768,0.101
,30,38.555,1196,23.06,20516,930.52,0.0454,3.2686E+06,0.8,-0.06,0.50801,"WMa,TruStrain™",20.698,0.101
,31,39.202,1197,23.06,20607,582.63,0.0283,3.2811E+06,0.8,-0.06,0.50926,"WMa,TruStrain™",20.749,0.101
,32,39.891,1198,23.06,20143,19.104,0.000948,3.2058E+06,0.8,-0.06,0.49746,"WMa,TruStrain™",20.268,0.101
,33,40.623,1198,23.06,20176,707.42,0.0351,3.2132E+06,0.8,-0.06,0.49845,"WMa,TruStrain™",20.309,0.101
,34,41.403,1199,23.06,20684,1005,0.0486,3.2958E+06,0.8,-0.06,0.51104,"WMa,TruStrain™",20.822,0.101
,35,42.233,1200,23.06,20156,1043.8,0.0518,3.2122E+06,0.8,-0.06,0.49792,"WMa,TruStrain™",20.287,0.101
,36,43.116,1201,23.06,20689,1524.3,0.0737,3.3017E+06,0.8,-0.06,0.51168,"WMa,TruStrain™",20.848,0.1
,37,44.055,1202,23.06,20918,85.929,0.00411,3.3292E+06,0.8,-0.06,0.51594,"WMa,taD,TruStrain™",21.021,0.1
,38,45.055,1203,23.06,20164,1155.8,0.0573,3.2144E+06,0.8,-0.06,0.49831,"WMa,TruStrain™",20.303,0.101
,,,,,,,,,,,,,,
Interval and data points:,4,38,,,,,,,,,,,,
Interval data:,Point No.,Time,Test Time,Temperature,Storage Modulus,Loss Modulus,Loss Factor,Complex Viscosity,Gap,Normal Force,Torque,Status,Shear Stress,Shear Strain
,,,,,,,,,,,,,,
,,[s],[s],[°C],[Pa],[Pa],[1],[mPa·s],[mm],[N],[µN·m],,[Pa],[%]
,1,45.158,1203,23.06,1.9065E+06,4.6648E+05,0.245,3.1239E+08,0.8,-0.19,3930.8,"WMa,TruStrain™",1.6016E+05,8.16
,2,45.265,1203,23.06,2.4189E+05,12.094,5E-05,3.8497E+07,0.8,0.15,4271.2,"ME-,WMa,taD,TruStrain™",1.7402E+05,71.9
,3,45.378,1203,23.06,3.042E+05,15.21,5E-05,4.8414E+07,0.8,-0.1,8019.9,"ME-,MV-,WMa,taD,TruStrain™",3.2676E+05,107
,4,45.499,1203,23.06,260.33,95808,368,1.5248E+07,0.8,-0.09,2313.7,"ME-,MV-,WMa,TruStrain™",94271,98.4
,5,45.627,1203,23.06,53810,17847,0.332,9.0229E+06,0.8,-0.05,1771.5,"MV-,WMa,TruStrain™",72179,127
,6,45.763,1203,23.06,19169,18560,0.968,4.2465E+06,0.8,-0.05,1764.8,"WMa,TruStrain™",71904,269
,7,45.909,1204,23.06,9647.2,20662,2.14,3.6293E+06,0.8,-0.04,2555.2,"WMa,TruStrain™",1.0411E+05,457
,8,46.063,1204,23.06,6150.5,19945,3.24,3.3218E+06,0.8,-0.07,3149.9,"WMa,TruStrain™",1.2834E+05,615
,9,46.228,1204,23.06,20890,3504,0.168,3.3711E+06,0.8,-0.08,4398.6,"ME-,MV-,WMa,TruStrain™",1.7921E+05,846
,10,46.403,1204,23.06,1.5377,30754,2E+04,4.8946E+06,0.8,-0.07,8534.1,"ME-,WMa,taD,TruStrain™",3.4771E+05,1.13E+03
,11,46.589,1204,23.06,0.77966,15593,2E+04,2.4817E+06,0.8,-0.05,5480.2,"ME-,WMa,taD,TruStrain™",2.2329E+05,1.43E+03
,12,46.788,1204,23.06,0.45872,9174.5,2E+04,1.4602E+06,0.8,-0.04,3547.6,"ME-,WMa,taD,TruStrain™",1.4454E+05,1.58E+03
,13,46.999,1205,23.06,6276.8,0.31384,5E-05,9.9898E+05,0.8,-0.06,2540.9,"ME-,WMa,taD,TruStrain™",1.0352E+05,1.65E+03
,14,47.223,1205,23.06,3635.8,0.18179,5E-05,5.7866E+05,0.8,-0.08,1487.8,"ME-,WMa,taD,TruStrain™",60618,1.67E+03
,15,47.462,1205,23.06,0.16228,3245.5,2E+04,5.1654E+05,0.8,-0.07,1269.9,"ME-,MV-,WMa,taD,TruStrain™",51740,1.59E+03
,16,47.716,1205,23.06,696.4,2468.8,3.55,4.0825E+05,0.8,-0.05,949.12,"ME-,MV-,WMa,TruStrain™",38670,1.51E+03
,17,47.987,1206,23.06,542.47,2152.2,3.97,3.5325E+05,0.8,-0.06,783.03,"MV-,WMa,TruStrain™",31904,1.44E+03
,18,48.275,1206,23.06,162.45,1724.6,10.6,2.757E+05,0.8,-0.08,585.72,"MV-,WMa,TruStrain™",23864,1.38E+03
,19,48.582,1206,23.06,93.491,1420.1,15.2,2.2651E+05,0.8,-0.06,465.52,"MV-,WMa,TruStrain™",18967,1.33E+03
,20,48.908,1207,23.06,26.61,1238.7,46.6,1.9719E+05,0.8,-0.05,392.96,"MV-,WMa,TruStrain™",16011,1.29E+03
,21,49.255,1207,23.06,18.339,1124.3,61.3,1.7897E+05,0.8,-0.08,345.66,"MV-,WMa,TruStrain™",14083,1.25E+03
,22,49.625,1207,23.06,33.724,1023.8,30.4,1.6303E+05,0.8,-0.05,306.12,"MV-,WMa,TruStrain™",12472,1.22E+03
,23,50.018,1208,23.06,35.071,914.72,26.1,1.4569E+05,0.8,-0.06,266.11,"MV-,WMa,TruStrain™",10842,1.18E+03
,24,50.436,1208,23.06,15.043,822.76,54.7,1.3097E+05,0.8,-0.07,232.47,"MV-,WMa,TruStrain™",9471.8,1.15E+03
,25,50.881,1209,23.06,28.904,723.62,25,1.1526E+05,0.8,-0.05,198.34,"MV-,WMa,TruStrain™",8081.3,1.12E+03
,26,51.355,1209,23.06,62.307,561.65,9.01,89938,0.8,-0.08,151.14,"MV-,WMa,TruStrain™",6158,1.09E+03
,27,51.86,1210,23.06,64.497,394.21,6.11,63574,0.8,-0.05,104.98,"MV-,WMa,TruStrain™",4277.1,1.07E+03
,28,52.396,1210,23.06,67.426,258.32,3.83,42490,0.8,-0.07,69.112,"MV-,WMa,TruStrain™",2815.9,1.05E+03
,29,52.968,1211,23.06,63.232,170.05,2.69,28874,0.8,-0.06,46.275,"MV-,WMa,TruStrain™",1885.4,1.04E+03
,30,53.575,1211,23.06,52.24,83.48,1.6,15673,0.8,-0.06,24.789,"MV-,WMa,TruStrain™",1010,1.03E+03
,31,54.222,1212,23.06,28.043,5.8001,0.207,4557.7,0.8,-0.08,7.1472,"MV-,WMa,TruStrain™",291.2,1.02E+03
,32,54.911,1213,23.06,16.231,88.66,5.46,14345,0.8,-0.05,22.421,"WMa,TruStrain™",913.52,1.01E+03
,33,55.643,1213,23.06,26.709,116.14,4.35,18967,0.8,-0.06,29.558,"WMa,TruStrain™",1204.3,1.01E+03
,34,56.423,1214,23.06,18.049,131.42,7.28,21113,0.8,-0.07,32.802,"WMa,TruStrain™",1336.5,1.01E+03
,35,57.253,1215,23.06,19.387,155.01,8,24863,0.8,-0.08,38.582,"WMa,TruStrain™",1572,1.01E+03
,36,58.136,1216,23.06,15.28,164.52,10.8,26297,0.8,-0.07,40.778,"WMa,TruStrain™",1661.4,1.01E+03
,37,59.075,1217,23.06,15.357,170.3,11.1,27214,0.8,-0.06,42.185,"WMa,TruStrain™",1718.8,1.01E+03
,38,60.075,1218,23.06,14.547,171.53,11.8,27398,0.8,-0.06,42.465,"WMa,TruStrain™",1730.2,1.01E+03
,,,,,,,,,,,,,,
Interval and data points:,5,38,,,,,,,,,,,,
Interval data:,Point No.,Time,Test Time,Temperature,Storage Modulus,Loss Modulus,Loss Factor,Complex Viscosity,Gap,Normal Force,Torque,Status,Shear Stress,Shear Strain
,,,,,,,,,,,,,,
,,[s],[s],[°C],[Pa],[Pa],[1],[mPa·s],[mm],[N],[µN·m],,[Pa],[%]
,1,60.178,1218,23.06,11453,0.57267,5E-05,1.8229E+06,0.8,0.18,2820,"ME-,MV-,WMa,taD,TruStrain™",1.149E+05,1E+03
,2,60.285,1218,23.06,3286,11749,3.58,1.9417E+06,0.8,-0.06,2692.1,"ME-,MV-,WMa,TruStrain™",1.0969E+05,899
,3,60.398,1218,23.06,7083.6,7748.9,1.09,1.6709E+06,0.8,-0.07,2009.6,"MV-,WMa,TruStrain™",81879,780
,4,60.519,1218,23.06,10965,7717.4,0.704,2.1341E+06,0.8,-0.06,2202.8,"MV-,WMa,TruStrain™",89750,669
,5,60.647,1218,23.06,15433,9915.2,0.642,2.9195E+06,0.8,-0.06,2405.6,"MV-,WMa,TruStrain™",98012,534
,6,60.783,1218,23.06,22324,12944,0.58,4.107E+06,0.8,-0.06,2451.6,"MV-,WMa,TruStrain™",99886,387
,7,60.929,1219,23.06,35906,13997,0.39,6.1334E+06,0.8,-0.06,2356.8,"MV-,WMa,TruStrain™",96025,249
,8,61.083,1219,23.06,62982,35882,0.57,1.1537E+07,0.8,-0.06,2111.7,"MV-,WMa,TruStrain™",86039,119
,9,61.248,1219,23.06,68706,3.4353,5E-05,1.0935E+07,0.8,-0.06,2490.2,"ME-,MV-,WMa,taD,TruStrain™",1.0146E+05,148
,10,61.423,1219,23.06,11897,0.59484,5E-05,1.8934E+06,0.8,-0.06,439.63,"ME-,MV-,WMa,taD,TruStrain™",17912,151
,11,61.609,1219,23.06,0.81413,16283,2E+04,2.5914E+06,0.8,-0.06,497.3,"ME-,MV-,WMa,taD,TruStrain™",20262,124
,12,61.808,1219,23.06,1.781,35619,2E+04,5.669E+06,0.8,-0.06,712.11,"ME-,MV-,WMa,taD,TruStrain™",29014,81.5
,13,62.019,1220,23.06,4.4649,89298,2E+04,1.4212E+07,0.8,-0.06,704.38,"ME-,MV-,WMa,taD,TruStrain™",28699,32.1
,14,62.243,1220,23.06,3.105E+05,15.525,5E-05,4.9418E+07,0.8,-0.06,431.04,"ME-,MV-,WMa,taD,TruStrain™",17562,5.66
,15,62.482,1220,23.06,2.5236E+05,12.618,5E-05,4.0165E+07,0.8,-0.06,52.509,"ME-,MV-,WMa,taD,TruStrain™",2139.4,0.848
,16,62.736,1220,23.06,0.98342,19668,2E+04,3.1303E+06,0.8,-0.06,0.23409,"ME-,MV-,WMa,taD,TruStrain™",9.5377,0.0485
,17,63.007,1221,23.06,0.25368,5073.7,2E+04,8.075E+05,0.8,-0.06,0.071261,"ME-,MV-,WMa,TruStrain™",2.9034,0.0572
,18,63.295,1221,23.06,13751,8687.4,0.632,2.5888E+06,0.8,-0.06,0.24306,"WMa,TruStrain™",9.9033,0.0609
,19,63.602,1221,23.06,16165,12444,0.77,3.2468E+06,0.8,-0.07,0.35598,"WMa,TruStrain™",14.504,0.0711
,20,63.928,1222,23.06,17666,12691,0.718,3.4619E+06,0.8,-0.06,0.46829,"WMa,TruStrain™",19.08,0.0877
,21,64.275,1222,23.06,20449,6314.8,0.309,3.4062E+06,0.8,-0.06,0.54569,"WMa,TruStrain™",22.234,0.104
,22,64.645,1222,23.06,19662,2276.5,0.116,3.1503E+06,0.8,-0.06,0.54308,"WMa,TruStrain™",22.127,0.112
,23,65.038,1223,23.06,19803,489.62,0.0247,3.1528E+06,0.8,-0.06,0.54,"WMa,TruStrain™",22.002,0.111
,24,65.456,1223,23.06,20067,88.369,0.0044,3.1938E+06,0.8,-0.06,0.53005,"WMa,TruStrain™",21.596,0.108
,25,65.901,1224,23.06,20069,456.25,0.0227,3.195E+06,0.8,-0.06,0.51663,"WMa,TruStrain™",21.049,0.105
,26,66.375,1224,23.06,20025,511.11,0.0255,3.1881E+06,0.8,-0.06,0.50588,"WMa,TruStrain™",20.611,0.103
,27,66.88,1225,23.06,19773,293.83,0.0149,3.1473E+06,0.8,-0.06,0.4952,"WMa,TruStrain™",20.176,0.102
,28,67.416,1225,23.06,19584,661.42,0.0338,3.1186E+06,0.8,-0.06,0.48867,"WMa,TruStrain™",19.91,0.102
,29,67.988,1226,23.06,20045,1184.8,0.0591,3.1958E+06,0.8,-0.07,0.49916,"WMa,TruStrain™",20.338,0.101
,30,68.595,1226,23.06,20254,1030.1,0.0509,3.2277E+06,0.8,-0.07,0.50279,"WMa,TruStrain™",20.485,0.101
,31,69.242,1227,23.06,19961,861.97,0.0432,3.1799E+06,0.8,-0.06,0.49438,"WMa,TruStrain™",20.143,0.101
,32,69.931,1228,23.06,19979,862.29,0.0432,3.1827E+06,0.8,-0.07,0.49439,"WMa,TruStrain™",20.143,0.101
,33,70.663,1228,23.06,19944,755.9,0.0379,3.1764E+06,0.8,-0.07,0.49298,"WMa,TruStrain™",20.086,0.101
,34,71.443,1229,23.06,19951,1020.9,0.0512,3.1795E+06,0.8,-0.07,0.49309,"WMa,TruStrain™",20.09,0.101
,35,72.273,1230,23.06,19695,889.18,0.0451,3.1378E+06,0.8,-0.07,0.48646,"WMa,TruStrain™",19.82,0.101
,36,73.156,1231,23.06,19924,843.46,0.0423,3.1739E+06,0.8,-0.07,0.49197,"WMa,TruStrain™",20.045,0.101
,37,74.095,1232,23.06,19894,1112.1,0.0559,3.1711E+06,0.8,-0.07,0.49152,"WMa,TruStrain™",20.026,0.101
,38,75.095,1233,23.06,19925,882.14,0.0443,3.1743E+06,0.8,-0.07,0.49198,"WMa,TruStrain™",20.045,0.101
,,,,,,,,,,,,,,
Interval and data points:,6,38,,,,,,,,,,,,
Interval data:,Point No.,Time,Test Time,Temperature,Storage Modulus,Loss Modulus,Loss Factor,Complex Viscosity,Gap,Normal Force,Torque,Status,Shear Stress,Shear Strain
,,,,,,,,,,,,,,
,,[s],[s],[°C],[Pa],[Pa],[1],[mPa·s],[mm],[N],[µN·m],,[Pa],[%]
,1,75.197,1233,23.06,8.5208E+05,42.604,5E-05,1.3561E+08,0.8,0.14,599.22,"ME-,WMa,taD,TruStrain™",24414,2.87
,2,75.304,1233,23.06,11.512,2.3023E+05,2E+04,3.6642E+07,0.8,-0.07,488.12,"ME-,MV-,WMa,taD,TruStrain™",19888,8.64
,3,75.417,1233,23.06,6.2362,1.2472E+05,2E+04,1.9851E+07,0.8,-0.07,383.2,"ME-,MV-,WMa,taD,TruStrain™",15613,12.5
,4,75.538,1233,23.06,69081,1.0618E+05,1.54,2.0161E+07,0.8,-0.07,405.25,"MV-,WMa,TruStrain™",16511,13
,5,75.666,1233,23.06,2.043E+05,61233,0.3,3.3944E+07,0.8,-0.06,1096.9,"MV-,WMa,TruStrain™",44693,21
,6,75.802,1233,23.06,1.8529E+05,33351,0.18,2.9964E+07,0.8,0.09,3165.8,"MV-,WMa,TruStrain™",1.2899E+05,68.5
,7,75.948,1234,23.06,1687.4,1.0668E+05,63.2,1.6981E+07,0.8,-0.05,5548.7,"WMa,taD,TruStrain™",2.2607E+05,212
,8,76.102,1234,23.06,2.9476,58952,2E+04,9.3824E+06,0.8,-0.07,5714.9,"ME-,WMa,taD,TruStrain™",2.3285E+05,395
,9,76.267,1234,23.06,2149.1,42250,19.7,6.7329E+06,0.8,-0.09,6657,"ME-,WMa,taD,TruStrain™",2.7123E+05,641
,10,76.442,1234,23.06,1.6462,32925,2E+04,5.2402E+06,0.8,-0.07,7604.6,"ME-,WMa,taD,TruStrain™",3.0984E+05,941
,11,76.628,1234,23.06,1.1565,23130,2E+04,3.6812E+06,0.8,-0.05,7292.6,"ME-,WMa,taD,TruStrain™",2.9713E+05,1.28E+03
,12,76.827,1234,23.06,0.87924,17585,2E+04,2.7987E+06,0.8,-0.05,6898.5,"ME-,WMa,taD,TruStrain™",2.8107E+05,1.6E+03
,13,77.038,1235,23.06,0.25298,5059.5,2E+04,8.0525E+05,0.8,-0.07,2268.8,"ME-,WMa,taD,TruStrain™",92439,1.83E+03
,14,77.262,1235,23.06,0.041447,828.93,2E+04,1.3193E+05,0.8,-0.08,381.66,"ME-,WMa,taD,TruStrain™",15550,1.88E+03
,15,77.501,1235,23.06,238.06,1498.4,6.29,2.4147E+05,0.8,-0.07,682,"MV-,WMa,TruStrain™",27787,1.83E+03
,16,77.755,1235,23.06,826.62,2119.3,2.56,3.6204E+05,0.8,-0.04,981.66,"MV-,WMa,TruStrain™",39996,1.76E+03
,17,78.026,1236,23.06,366.9,2352.2,6.41,3.7889E+05,0.8,-0.07,967.1,"MV-,WMa,TruStrain™",39403,1.66E+03
,18,78.314,1236,23.06,132.49,2000.4,15.1,3.1907E+05,0.8,-0.08,777.28,"MV-,WMa,TruStrain™",31669,1.58E+03
,19,78.621,1236,23.06,131.48,1609.4,12.2,2.57E+05,0.8,-0.05,602.05,"MV-,WMa,TruStrain™",24530,1.52E+03
,20,78.947,1237,23.06,41.343,1429.8,34.6,2.2765E+05,0.8,-0.05,515.94,"MV-,WMa,TruStrain™",21021,1.47E+03
,21,79.294,1237,23.06,29.013,1355.3,46.7,2.1576E+05,0.8,-0.08,471.54,"MV-,WMa,TruStrain™",19212,1.42E+03
,22,79.664,1237,23.06,19.662,1298.1,66,2.0663E+05,0.8,-0.05,436.13,"MV-,WMa,TruStrain™",17769,1.37E+03
,23,80.057,1238,23.06,24.623,1235.5,50.2,1.9668E+05,0.8,-0.07,400.89,"MV-,WMa,TruStrain™",16334,1.32E+03
,24,80.475,1238,23.06,26.552,1163.1,43.8,1.8517E+05,0.8,-0.07,363.57,"MV-,WMa,TruStrain™",14813,1.27E+03
,25,80.92,1239,23.06,43.86,1088.2,24.8,1.7334E+05,0.8,-0.05,326.39,"MV-,WMa,TruStrain™",13298,1.22E+03
,26,81.394,1239,23.06,66.327,966.98,14.6,1.5426E+05,0.8,-0.08,280.13,"MV-,WMa,TruStrain™",11413,1.18E+03
,27,81.899,1240,23.06,76.724,794.02,10.3,1.2696E+05,0.8,-0.05,223.78,"MV-,WMa,TruStrain™",9117.6,1.14E+03
,28,82.435,1240,23.06,83.759,639.48,7.63,1.0265E+05,0.8,-0.08,175.91,"MV-,WMa,TruStrain™",7167.1,1.11E+03
,29,83.007,1241,23.06,74.952,508.4,6.78,81788,0.8,-0.06,136.32,"MV-,WMa,TruStrain™",5554.3,1.08E+03
,30,83.614,1241,23.06,52.491,356.47,6.79,57345,0.8,-0.06,93.31,"MV-,WMa,TruStrain™",3801.8,1.06E+03
,31,84.261,1242,23.06,23.738,194.21,8.18,31139,0.8,-0.08,49.881,"MV-,WMa,TruStrain™",2032.3,1.04E+03
,32,84.95,1243,23.06,22.101,57.07,2.58,9740.2,0.8,-0.06,15.47,"MV-,WMa,TruStrain™",630.31,1.03E+03
,33,85.682,1243,23.06,39.733,0.65713,0.0165,6324.6,0.8,-0.06,9.9431,"MV-,WMa,TruStrain™",405.12,1.02E+03
,34,86.462,1244,23.06,21.904,67.875,3.1,11351,0.8,-0.07,17.719,"WMa,TruStrain™",721.93,1.01E+03
,35,87.292,1245,23.06,25.335,119.05,4.7,19371,0.8,-0.08,30.134,"WMa,TruStrain™",1227.8,1.01E+03
,36,88.175,1246,23.07,17.826,146.84,8.24,23541,0.8,-0.07,36.548,"WMa,TruStrain™",1489.1,1.01E+03
,37,89.114,1247,23.07,13.789,159.52,11.6,25484,0.8,-0.07,39.519,"WMa,TruStrain™",1610.2,1.01E+03
,38,90.114,1248,23.06,14.315,166.93,11.7,26666,0.8,-0.07,41.336,"WMa,TruStrain™",1684.2,1.01E+03
,,,,,,,,,,,,,,
Interval and data points:,7,38,,,,,,,,,,,,
Interval data:,Point No.,Time,Test Time,Temperature,Storage Modulus,Loss Modulus,Loss Factor,Complex Viscosity,Gap,Normal Force,Torque,Status,Shear Stress,Shear Strain
,,,,,,,,,,,,,,
,,[s],[s],[°C],[Pa],[Pa],[1],[mPa·s],[mm],[N],[µN·m],,[Pa],[%]
,1,90.216,1248,23.06,20775,1.0388,5E-05,3.3065E+06,0.8,0.19,5078.9,"ME-,MV-,WMa,taD,TruStrain™",2.0693E+05,996
,2,90.323,1248,23.06,3371.4,18674,5.54,3.0202E+06,0.8,-0.06,4210.9,"ME-,MV-,WMa,TruStrain™",1.7157E+05,904
,3,90.436,1248,23.06,7768.2,7663.9,0.987,1.7368E+06,0.8,-0.06,2167.4,"MV-,WMa,TruStrain™",88309,809
,4,90.557,1248,23.06,12986,6879.7,0.53,2.339E+06,0.8,-0.07,2466.5,"MV-,WMa,TruStrain™",1.005E+05,684
,5,90.685,1248,23.06,17245,8694.1,0.504,3.0737E+06,0.8,-0.07,2617,"MV-,WMa,TruStrain™",1.0662E+05,552
,6,90.821,1248,23.06,24547,11304,0.46,4.3012E+06,0.8,-0.07,2602.5,"MV-,WMa,TruStrain™",1.0604E+05,392
,7,90.967,1249,23.06,47174,10856,0.23,7.7042E+06,0.8,-0.07,2442.7,"MV-,WMa,TruStrain™",99524,206
,8,91.121,1249,23.06,86956,42493,0.489,1.5404E+07,0.8,-0.07,2300.9,"MV-,WMa,TruStrain™",93748,96.9
,9,91.286,1249,23.06,1.429E+05,7.1451,5E-05,2.2744E+07,0.8,-0.07,4799.4,"ME-,MV-,WMa,taD,TruStrain™",1.9555E+05,137
,10,91.461,1249,23.06,0.42373,8474.6,2E+04,1.3488E+06,0.8,-0.07,301.35,"ME-,WMa,TruStrain™",12278,145
,11,91.647,1249,23.07,1.0218,20435,2E+04,3.2523E+06,0.8,-0.07,555.35,"ME-,WMa,taD,TruStrain™",22627,111
,12,91.846,1250,23.07,2.6841,53683,2E+04,8.5438E+06,0.8,-0.07,808.62,"ME-,WMa,taD,TruStrain™",32946,61.4
,13,92.057,1250,23.07,8.9452,1.789E+05,2E+04,2.8473E+07,0.8,-0.07,1040.5,"ME-,WMa,taD,TruStrain™",42394,23.7
,14,92.281,1250,23.07,34.672,6.9343E+05,2E+04,1.1036E+08,0.8,-0.07,1197.5,"ME-,WMa,taD,TruStrain™",48792,7.04
,15,92.52,1250,23.07,2.861E+06,143.05,5E-05,4.5534E+08,0.8,-0.07,711.47,"ME-,WMa,taD,TruStrain™",28988,1.01
,16,92.774,1250,23.07,4.3429E+05,5.404E+06,12.4,8.6284E+08,0.8,-0.07,58.518,"ME-,MV-,WMa,TruStrain™",2384.3,0.044
,17,93.045,1251,23.07,87042,34443,0.396,1.4898E+07,0.8,-0.07,1.2927,"MV-,WMa,TruStrain™",52.671,0.0563
,18,93.333,1251,23.07,27712,1641.3,0.0592,4.4183E+06,0.8,-0.07,0.40915,"MV-,WMa,TruStrain™",16.67,0.06
,19,93.64,1251,23.07,27233,11158,0.41,4.684E+06,0.8,-0.07,0.50049,"WMa,TruStrain™",20.392,0.0693
,20,93.966,1252,23.06,24164,8035.2,0.333,4.0529E+06,0.8,-0.07,0.53947,"WMa,TruStrain™",21.98,0.0863
,21,94.313,1252,23.06,21274,4218.8,0.198,3.4517E+06,0.8,-0.07,0.54175,"WMa,TruStrain™",22.073,0.102
,22,94.683,1252,23.06,18324,706.68,0.0386,2.9186E+06,0.8,-0.07,0.50042,"WMa,TruStrain™",20.389,0.111
,23,95.076,1253,23.06,18719,709.13,0.0379,2.9813E+06,0.8,-0.07,0.51193,"MV-,WMa,TruStrain™",20.858,0.111
,24,95.494,1253,23.06,19657,631.75,0.0321,3.1301E+06,0.8,-0.07,0.5211,"MV-,WMa,TruStrain™",21.231,0.108
,25,95.939,1254,23.06,20117,106.5,0.00529,3.2018E+06,0.8,-0.07,0.51932,"MV-,WMa,TruStrain™",21.159,0.105
,26,96.413,1254,23.07,20241,603.74,0.0298,3.2229E+06,0.8,-0.07,0.51209,"WMa,TruStrain™",20.864,0.103
,27,96.918,1255,23.07,20158,570.19,0.0283,3.2095E+06,0.8,-0.07,0.50497,"WMa,TruStrain™",20.574,0.102
,28,97.454,1255,23.07,19805,801.82,0.0405,3.1547E+06,0.8,-0.07,0.49436,"WMa,TruStrain™",20.142,0.102
,29,98.026,1256,23.07,19920,959.66,0.0482,3.174E+06,0.8,-0.07,0.49599,"WMa,TruStrain™",20.208,0.101
,30,98.633,1256,23.06,20060,929.62,0.0463,3.196E+06,0.8,-0.07,0.49809,"WMa,TruStrain™",20.294,0.101
,31,99.28,1257,23.06,20160,757.47,0.0376,3.2108E+06,0.8,-0.07,0.49953,"WMa,TruStrain™",20.353,0.101
,32,99.969,1258,23.06,19934,1137.5,0.0571,3.1778E+06,0.8,-0.07,0.49386,"WMa,TruStrain™",20.122,0.101
,33,100.701,1258,23.06,20086,966.83,0.0481,3.2004E+06,0.8,-0.07,0.49672,"WMa,TruStrain™",20.238,0.101
,34,101.481,1259,23.06,20126,850.28,0.0422,3.206E+06,0.8,-0.07,0.49724,"WMa,TruStrain™",20.26,0.101
,35,102.311,1260,23.07,20076,861.51,0.0429,3.1981E+06,0.8,-0.07,0.49582,"WMa,TruStrain™",20.202,0.101
,36,103.194,1261,23.07,20056,1136.3,0.0567,3.1971E+06,0.8,-0.07,0.4956,"WMa,TruStrain™",20.192,0.101
,37,104.133,1262,23.06,19959,850.68,0.0426,3.1794E+06,0.8,-0.07,0.49279,"WMa,TruStrain™",20.078,0.101
,38,105.133,1263,23.06,19840,837.58,0.0422,3.1604E+06,0.8,-0.07,0.48984,"WMa,TruStrain™",19.958,0.101
,,,,,,,,,,,,,,
Test:,40um_fibers_r2,,,,,,,,,,,,,
,,,,,,,,,,,,,,
Result:,Measurement 1,,,,,,,,,,,,,
,,,,,,,,,,,,,,
Interval and data points:,1,11,,,,,,,,,,,,
Interval data:,Point No.,Time,Test Time,Temperature,Storage Modulus,Loss Modulus,Loss Factor,Complex Viscosity,Gap,Normal Force,Torque,Status,Shear Stress,Shear Strain
,,,,,,,,,,,,,,
,,[s],[s],[°C],[Pa],[Pa],[1],[mPa·s],[mm],[N],[µN·m],,[Pa],[%]
,1,16.328,105.7,23.16,14575,1104.4,0.0758,2.3263E+06,0.8,0.01,1.2369,,50.394,0.345
,2,21.796,111.2,23.17,14547,1217.4,0.0837,2.3233E+06,0.8,0.01,1.9132,,77.949,0.534
,3,27.264,116.7,23.17,14682,1080.4,0.0736,2.343E+06,0.8,0,3.0416,,123.93,0.842
,4,32.732,122.1,23.17,14739,1235,0.0838,2.3541E+06,0.8,0,4.84,,197.2,1.33
,5,40.022,129.4,23.17,14711,1240.3,0.0843,2.3496E+06,0.8,0.01,7.7579,,316.09,2.14
,6,49.134,138.5,23.17,14440,1320.4,0.0914,2.3078E+06,0.8,0.01,12.257,,499.41,3.44
,7,56.424,145.8,23.17,13705,1622.9,0.118,2.1964E+06,0.8,0.01,19.336,,787.83,5.71
,8,72.825,162.2,23.17,10317,2957.5,0.287,1.7081E+06,0.8,0,30.083,,1225.7,11.4
,9,98.338,187.7,23.17,3992.4,3409.3,0.854,8.3556E+05,0.8,0.01,47.409,,1931.6,36.8
,10,109.273,198.7,23.17,1560.6,2186.8,1.4,4.2758E+05,0.8,0,62.827,WMa,2559.8,95.3
,11,173.047,262.4,23.18,220.13,1575.9,7.16,2.5324E+05,0.8,0,118.99,WMa,4848,305
,,,,,,,,,,,,,,
Result:,Pre-UV recovery,,,,,,,,,,,,,
,,,,,,,,,,,,,,
Interval and data points:,1,38,,,,,,,,,,,,
Interval data:,Point No.,Time,Test Time,Temperature,Storage Modulus,Loss Modulus,Loss Factor,Complex Viscosity,Gap,Normal Force,Torque,Status,Shear Stress,Shear Strain
,,,,,,,,,,,,,,
,,[s],[s],[°C],[Pa],[Pa],[1],[mPa·s],[mm],[N],[µN·m],,[Pa],[%]
,1,0.1,335.3,23.17,169.32,3.3864E+06,2E+04,5.3896E+08,0.8,0,0.74806,"ME-,WMa,taD,TruStrain™",30.479,0.0009
,2,0.207,335.4,23.17,29.101,5.8203E+05,2E+04,9.2632E+07,0.8,0,1.4678,"ME-,WMa,taD,TruStrain™",59.804,0.0103
,3,0.32,335.5,23.18,17.45,3.49E+05,2E+04,5.5545E+07,0.8,0,1.5943,"ME-,WMa,taD,TruStrain™",64.956,0.0186
,4,0.441,335.6,23.18,11.316,2.2633E+05,2E+04,3.6021E+07,0.8,0,1.6074,"ME-,WMa,taD,TruStrain™",65.493,0.0289
,5,0.569,335.8,23.17,7.593,1.5186E+05,2E+04,2.4169E+07,0.8,0,1.5384,"ME-,WMa,taD,TruStrain™",62.681,0.0413
,6,0.705,335.9,23.17,5.2342,1.0468E+05,2E+04,1.6661E+07,0.8,0,1.46,"ME-,WMa,taD,TruStrain™",59.487,0.0568
,7,0.851,336.1,23.18,3.7815,75630,2E+04,1.2037E+07,0.8,0,1.3973,"ME-,WMa,taD,TruStrain™",56.93,0.0753
,8,1.005,336.2,23.18,3.0374,60748,2E+04,9.6684E+06,0.8,0,1.3741,"ME-,WMa,taD,TruStrain™",55.985,0.0922
,9,1.17,336.4,23.18,12058,10622,0.881,2.5575E+06,0.8,0,0.42576,"ME-,WMa,TruStrain™",17.347,0.108
,10,1.345,336.6,23.18,16670,6397.9,0.384,2.8419E+06,0.8,0,0.48072,"MV-,WMa,TruStrain™",19.586,0.11
,11,1.531,336.7,23.18,12607,7770.5,0.616,2.357E+06,0.8,0,0.40376,"MV-,WMa,TruStrain™",16.451,0.111
,12,1.73,336.9,23.18,10788,5321.1,0.493,1.9145E+06,0.8,0,0.32561,"MV-,WMa,TruStrain™",13.267,0.11
,13,1.941,337.1,23.18,11706,4064.2,0.347,1.9722E+06,0.8,0,0.32247,"MV-,WMa,TruStrain™",13.139,0.106
,14,2.165,337.4,23.18,13588,2033.2,0.15,2.1867E+06,0.8,0,0.34026,"MV-,WMa,TruStrain™",13.863,0.101
,15,2.404,337.6,23.18,13591,862.43,0.0635,2.1675E+06,0.8,0,0.33432,"MV-,WMa,TruStrain™",13.621,0.1
,16,2.658,337.9,23.18,13824,973.99,0.0705,2.2057E+06,0.8,0,0.34016,"WMa,TruStrain™",13.859,0.1
,17,2.929,338.1,23.18,13428,1272.9,0.0948,2.1467E+06,0.8,0,0.33106,"WMa,TruStrain™",13.489,0.1
,18,3.217,338.4,23.18,13464,1084.6,0.0806,2.1498E+06,0.8,0,0.3316,"WMa,TruStrain™",13.51,0.1
,19,3.524,338.7,23.18,13549,542.23,0.04,2.158E+06,0.8,0,0.33301,"WMa,TruStrain™",13.568,0.1
,20,3.85,339.1,23.18,13412,587.25,0.0438,2.1366E+06,0.8,0,0.32995,"WMa,TruStrain™",13.443,0.1
,21,4.197,339.4,23.17,13313,754.92,0.0567,2.1222E+06,0.8,0,0.32801,"WMa,TruStrain™",13.364,0.1
,22,4.567,339.8,23.18,13541,1062.1,0.0784,2.1617E+06,0.8,0,0.33437,"WMa,TruStrain™",13.624,0.1
,23,4.96,340.2,23.18,13851,1495.2,0.108,2.2172E+06,0.8,0,0.34316,"WMa,TruStrain™",13.981,0.1
,24,5.378,340.6,23.18,14508,1255,0.0865,2.3177E+06,0.8,0,0.35888,"WMa,TruStrain™",14.622,0.1
,25,5.823,341,23.18,14522,662.67,0.0456,2.3136E+06,0.8,0,0.35835,"WMa,TruStrain™",14.601,0.1
,26,6.297,341.5,23.18,13716,292.39,0.0213,2.1834E+06,0.8,0,0.33823,"WMa,TruStrain™",13.781,0.1
,27,6.802,342,23.18,13500,477.49,0.0354,2.15E+06,0.8,0,0.3331,"WMa,TruStrain™",13.572,0.1
,28,7.338,342.5,23.18,13862,908.69,0.0656,2.2109E+06,0.8,0,0.34258,"WMa,TruStrain™",13.958,0.1
,29,7.91,343.1,23.18,13700,641.98,0.0469,2.1828E+06,0.8,0,0.33825,"WMa,TruStrain™",13.782,0.1
,30,8.517,343.7,23.18,13719,691.87,0.0504,2.1863E+06,0.8,0,0.33881,"WMa,TruStrain™",13.805,0.1
,31,9.164,344.4,23.18,13999,786.78,0.0562,2.2316E+06,0.8,0,0.34585,"WMa,TruStrain™",14.091,0.1
,32,9.853,345.1,23.17,13945,747.77,0.0536,2.2226E+06,0.8,0,0.34446,"WMa,TruStrain™",14.035,0.1
,33,10.585,345.8,23.17,13881,670.76,0.0483,2.2118E+06,0.8,0,0.34281,"WMa,TruStrain™",13.967,0.101
,34,11.365,346.6,23.18,14021,697.17,0.0497,2.2343E+06,0.8,0,0.34629,"WMa,TruStrain™",14.109,0.101
,35,12.195,347.4,23.18,14143,811.49,0.0574,2.2547E+06,0.8,0,0.34945,"WMa,TruStrain™",14.238,0.101
,36,13.078,348.3,23.18,14053,768.47,0.0547,2.24E+06,0.8,0,0.34718,"WMa,TruStrain™",14.145,0.101
,37,14.017,349.2,23.18,14027,207.64,0.0148,2.2328E+06,0.8,0,0.34602,"WMa,TruStrain™",14.098,0.1
,38,15.017,350.2,23.18,14163,738.04,0.0521,2.2572E+06,0.8,0,0.34986,"WMa,TruStrain™",14.255,0.101
,,,,,,,,,,,,,,
Interval and data points:,2,38,,,,,,,,,,,,
Interval data:,Point No.,Time,Test Time,Temperature,Storage Modulus,Loss Modulus,Loss Factor,Complex Viscosity,Gap,Normal Force,Torque,Status,Shear Stress,Shear Strain
,,,,,,,,,,,,,,
,,[s],[s],[°C],[Pa],[Pa],[1],[mPa·s],[mm],[N],[µN·m],,[Pa],[%]
,1,15.119,350.3,23.18,7.3885E+06,9.6556E+05,0.131,1.1859E+09,0.8,-0.08,2229,"WMa,TruStrain™",90819,1.22
,2,15.226,350.4,23.18,20.144,4.0289E+05,2E+04,6.4122E+07,0.8,0,3246.1,"ME-,MV-,WMa,taD,TruStrain™",1.3226E+05,32.8
,3,15.339,350.5,23.18,91240,4.562,5E-05,1.4521E+07,0.8,0,1032.4,"ME-,MV-,WMa,taD,TruStrain™",42064,46.1
,4,15.46,350.7,23.18,75867,3.7933,5E-05,1.2075E+07,0.8,-0.01,831.05,"ME-,MV-,WMa,taD,TruStrain™",33860,44.6
,5,15.588,350.8,23.18,43608,63905,1.47,1.2313E+07,0.8,0.01,926.14,"ME-,MV-,WMa,TruStrain™",37734,48.8
,6,15.724,350.9,23.18,73203,74589,1.02,1.6633E+07,0.8,0.03,3074,"MV-,WMa,TruStrain™",1.2525E+05,120
,7,15.87,351.1,23.18,11468,60639,5.29,9.8221E+06,0.8,0.03,4002.4,"WMa,TruStrain™",1.6307E+05,264
,8,16.024,351.2,23.18,1672.2,41000,24.5,6.5307E+06,0.8,0.04,4846.9,"WMa,TruStrain™",1.9748E+05,481
,9,16.189,351.4,23.18,20930,27273,1.3,5.4715E+06,0.8,0.01,5694.6,"ME-,WMa,taD,TruStrain™",2.3202E+05,675
,10,16.364,351.6,23.18,1.4351,28702,2E+04,4.5681E+06,0.8,-0.02,7278.2,"ME-,WMa,taD,TruStrain™",2.9654E+05,1.03E+03
,11,16.55,351.8,23.18,761.87,19587,25.7,3.1198E+06,0.8,0.02,6724.5,"WMa,TruStrain™",2.7398E+05,1.4E+03
,12,16.749,352,23.18,0.39179,7835.7,2E+04,1.2471E+06,0.8,0.05,3177,"ME-,WMa,taD,TruStrain™",1.2944E+05,1.65E+03
,13,16.96,352.2,23.18,486.81,2451.5,5.04,3.9779E+05,0.8,0.04,1091.1,"ME-,WMa,TruStrain™",44455,1.78E+03
,14,17.184,352.4,23.18,1632,994.78,0.61,3.0419E+05,0.8,0.02,861.81,"MV-,WMa,TruStrain™",35113,1.84E+03
,15,17.423,352.6,23.18,1328.7,3129.4,2.36,5.411E+05,0.8,0,1471.5,"MV-,WMa,TruStrain™",59953,1.76E+03
,16,17.677,352.9,23.18,282.84,3199.5,11.3,5.1121E+05,0.8,0.04,1320.2,"MV-,WMa,TruStrain™",53790,1.67E+03
,17,17.948,353.2,23.18,368.32,2526.2,6.86,4.0631E+05,0.8,0.03,996.88,"MV-,WMa,TruStrain™",40617,1.59E+03
,18,18.236,353.4,23.18,122.74,1916.6,15.6,3.0566E+05,0.8,0.01,713.98,"MV-,WMa,TruStrain™",29090,1.51E+03
,19,18.543,353.8,23.18,88.356,1445.2,16.4,2.3045E+05,0.8,0.02,519.92,"MV-,WMa,TruStrain™",21183,1.46E+03
,20,18.869,354.1,23.18,53.151,1282.8,24.1,2.0435E+05,0.8,0.02,445.13,"MV-,WMa,TruStrain™",18136,1.41E+03
,21,19.216,354.4,23.18,67.105,1176.3,17.5,1.8753E+05,0.8,0.02,395.11,"MV-,WMa,TruStrain™",16098,1.37E+03
,22,19.586,354.8,23.18,57.841,1094.3,18.9,1.744E+05,0.8,0.03,355.74,"MV-,WMa,TruStrain™",14494,1.32E+03
,23,19.979,355.2,23.18,40.861,1014.2,24.8,1.6155E+05,0.8,0.03,318.98,"MV-,WMa,TruStrain™",12997,1.28E+03
,24,20.397,355.6,23.18,34.165,946.56,27.7,1.5075E+05,0.8,-0.01,286.57,"MV-,WMa,TruStrain™",11676,1.23E+03
,25,20.842,356,23.18,77.232,842.36,10.9,1.3463E+05,0.8,0.03,246.83,"MV-,WMa,TruStrain™",10057,1.19E+03
,26,21.316,356.5,23.18,110.82,682.48,6.16,1.1004E+05,0.8,0.02,196.16,"MV-,WMa,TruStrain™",7992.1,1.16E+03
,27,21.821,357,23.18,119.68,510.74,4.27,83489,0.8,0.04,144.94,"MV-,WMa,TruStrain™",5905.3,1.13E+03
,28,22.357,357.6,23.18,129.42,363.7,2.81,61440,0.8,0,103.88,"MV-,WMa,TruStrain™",4232.3,1.1E+03
,29,22.929,358.1,23.18,128.18,230.6,1.8,41990,0.8,0.01,69.22,"MV-,WMa,TruStrain™",2820.3,1.07E+03
,30,23.536,358.7,23.18,128.93,89.166,0.692,24949,0.8,0.02,40.248,"MV-,WMa,TruStrain™",1639.9,1.05E+03
,31,24.183,359.4,23.18,104.72,37.197,0.355,17686,0.8,0.03,28.041,"MV-,WMa,TruStrain™",1142.5,1.03E+03
,32,24.872,360.1,23.18,70.809,174.32,2.46,29945,0.8,0.03,47.101,"WMa,TruStrain™",1919.1,1.02E+03
,33,25.604,360.8,23.18,71.693,237.91,3.32,39547,0.8,0.03,61.936,"WMa,TruStrain™",2523.5,1.02E+03
,34,26.384,361.6,23.18,66.552,264.33,3.97,43382,0.8,0,67.535,"WMa,TruStrain™",2751.6,1.01E+03
,35,27.214,362.4,23.18,63.416,308.76,4.87,50166,0.8,0.03,77.94,"WMa,TruStrain™",3175.6,1.01E+03
,36,28.097,363.3,23.18,56.189,320.39,5.7,51770,0.8,0.03,80.317,"WMa,TruStrain™",3272.4,1.01E+03
,37,29.036,364.2,23.18,57.068,330.1,5.78,53316,0.8,0.02,82.666,"WMa,TruStrain™",3368.1,1.01E+03
,38,30.036,365.2,23.18,54.093,330.11,6.1,53240,0.8,0.02,82.528,"WMa,TruStrain™",3362.5,1.01E+03
,,,,,,,,,,,,,,
Interval and data points:,3,38,,,,,,,,,,,,
Interval data:,Point No.,Time,Test Time,Temperature,Storage Modulus,Loss Modulus,Loss Factor,Complex Viscosity,Gap,Normal Force,Torque,Status,Shear Stress,Shear Strain
,,,,,,,,,,,,,,
,,[s],[s],[°C],[Pa],[Pa],[1],[mPa·s],[mm],[N],[µN·m],,[Pa],[%]
,1,30.138,365.3,23.18,0.30769,6153.7,2E+04,9.7939E+05,0.8,0.02,1503.2,"ME-,MV-,WMa,taD,TruStrain™",61247,995
,2,30.245,365.5,23.18,689.13,9444.5,13.7,1.5071E+06,0.8,0,2186.9,"ME-,MV-,WMa,TruStrain™",89102,941
,3,30.358,365.6,23.18,1513.2,9975,6.59,1.6057E+06,0.8,0,2040.7,"MV-,WMa,TruStrain™",83144,824
,4,30.479,365.7,23.18,3229.6,12163,3.77,2.0029E+06,0.8,0,2178.2,"MV-,WMa,TruStrain™",88749,705
,5,30.607,365.8,23.18,5844,15789,2.7,2.6794E+06,0.8,0,2399.3,"MV-,WMa,TruStrain™",97758,581
,6,30.743,366,23.18,9957.5,21609,2.17,3.7868E+06,0.8,0,2615.8,"MV-,WMa,TruStrain™",1.0658E+05,448
,7,30.889,366.1,23.18,22362,32990,1.48,6.3431E+06,0.8,0,2726.7,"MV-,WMa,TruStrain™",1.111E+05,279
,8,31.043,366.3,23.18,68651,20073,0.292,1.1384E+07,0.8,0,2620.5,"MV-,WMa,TruStrain™",1.0677E+05,149
,9,31.208,366.4,23.18,0.42079,8415.7,2E+04,1.3394E+06,0.8,-0.01,330.75,"ME-,WMa,TruStrain™",13476,160
,10,31.383,366.6,23.18,2547.1,5228.5,2.05,9.2564E+05,0.8,0,232.24,"MV-,WMa,TruStrain™",9462.4,163
,11,31.569,366.8,23.18,2986.6,15045,5.04,2.4412E+06,0.8,0,556.11,"MV-,WMa,TruStrain™",22658,148
,12,31.768,367,23.18,4759.8,32371,6.8,5.2073E+06,0.8,0,816.76,"MV-,WMa,TruStrain™",33278,102
,13,31.979,367.2,23.18,4.03,80600,2E+04,1.2828E+07,0.8,0,806.45,"ME-,MV-,WMa,taD,TruStrain™",32858,40.8
,14,32.203,367.4,23.18,20.319,4.0638E+05,2E+04,6.4677E+07,0.8,0,501.18,"ME-,MV-,WMa,taD,TruStrain™",20420,5.02
,15,32.442,367.6,23.18,5.1717E+05,25.858,5E-05,8.231E+07,0.8,0,73.922,"ME-,MV-,WMa,taD,TruStrain™",3011.8,0.582
,16,32.696,367.9,23.18,27870,16825,0.604,5.1813E+06,0.8,0,0.39987,"ME-,WMa,taD,TruStrain™",16.292,0.05
,17,32.967,368.2,23.18,0.093646,1872.9,2E+04,2.9808E+05,0.8,0,0.027301,"ME-,WMa,TruStrain™",1.1123,0.0594
,18,33.255,368.5,23.18,6032.7,6402.2,1.06,1.4E+06,0.8,0,0.13433,"WMa,TruStrain™",5.4731,0.0622
,19,33.562,368.8,23.18,10468,10932,1.04,2.4089E+06,0.8,0,0.27064,"WMa,TruStrain™",11.027,0.0729
,20,33.888,369.1,23.18,10425,9003.8,0.864,2.1923E+06,0.8,0,0.29668,"WMa,TruStrain™",12.088,0.0878
,21,34.235,369.4,23.18,11724,5451.3,0.465,2.0578E+06,0.8,0,0.32408,"WMa,TruStrain™",13.204,0.102
,22,34.605,369.8,23.18,12175,2111.9,0.173,1.9667E+06,0.8,0,0.33073,"WMa,TruStrain™",13.475,0.109
,23,34.998,370.2,23.18,12630,173.6,0.0137,2.0103E+06,0.8,0,0.33847,"WMa,TruStrain™",13.79,0.109
,24,35.416,370.6,23.18,12975,205.93,0.0159,2.0653E+06,0.8,0,0.3398,"WMa,TruStrain™",13.845,0.107
,25,35.861,371.1,23.18,12909,154.87,0.012,2.0547E+06,0.8,0,0.32993,"WMa,TruStrain™",13.442,0.104
,26,36.335,371.5,23.18,12541,609.45,0.0486,1.9984E+06,0.8,0,0.31552,"WMa,TruStrain™",12.856,0.102
,27,36.84,372,23.18,12694,656.77,0.0517,2.023E+06,0.8,0,0.31715,"WMa,TruStrain™",12.922,0.102
,28,37.376,372.6,23.18,12625,899.04,0.0712,2.0144E+06,0.8,0,0.31467,"WMa,TruStrain™",12.821,0.101
,29,37.948,373.2,23.18,12513,697.08,0.0557,1.9945E+06,0.8,0,0.31068,"WMa,TruStrain™",12.658,0.101
,30,38.555,373.8,23.18,12434,490.73,0.0395,1.9804E+06,0.8,0,0.30779,"WMa,TruStrain™",12.541,0.101
,31,39.202,374.4,23.18,12340,968.28,0.0785,1.9699E+06,0.8,0,0.30576,"WMa,TruStrain™",12.458,0.101
,32,39.891,375.1,23.18,12650,934.08,0.0738,2.0187E+06,0.8,0,0.3132,"WMa,TruStrain™",12.761,0.101
,33,40.623,375.8,23.18,12897,1072.3,0.0831,2.0598E+06,0.8,0,0.31948,"WMa,TruStrain™",13.017,0.101
,34,41.403,376.6,23.18,12513,1006,0.0804,1.9979E+06,0.8,0,0.30975,"WMa,TruStrain™",12.62,0.101
,35,42.233,377.4,23.18,12555,734.45,0.0585,2.0016E+06,0.8,0,0.31027,"WMa,TruStrain™",12.641,0.101
,36,43.116,378.3,23.18,12880,910.73,0.0707,2.055E+06,0.8,0,0.31853,"WMa,TruStrain™",12.978,0.101
,37,44.055,379.3,23.18,13025,549.92,0.0422,2.0748E+06,0.8,0,0.32159,"WMa,TruStrain™",13.103,0.101
,38,45.055,380.3,23.18,12999,803.21,0.0618,2.0727E+06,0.8,0,0.32128,"WMa,TruStrain™",13.09,0.101
,,,,,,,,,,,,,,
Interval and data points:,4,38,,,,,,,,,,,,
Interval data:,Point No.,Time,Test Time,Temperature,Storage Modulus,Loss Modulus,Loss Factor,Complex Viscosity,Gap,Normal Force,Torque,Status,Shear Stress,Shear Strain
,,,,,,,,,,,,,,
,,[s],[s],[°C],[Pa],[Pa],[1],[mPa·s],[mm],[N],[µN·m],,[Pa],[%]
,1,45.157,380.4,23.18,2.2597E+06,4.8299E+05,0.214,3.6777E+08,0.8,-0.06,4077.4,"WMa,TruStrain™",1.6613E+05,7.19
,2,45.264,380.5,23.18,2.6652E+05,13.326,5E-05,4.2418E+07,0.8,0.29,4620.2,"ME-,WMa,taD,TruStrain™",1.8824E+05,70.6
,3,45.377,380.6,23.18,3.5739E+05,17.869,5E-05,5.688E+07,0.8,0.04,9890.4,"ME-,MV-,WMa,taD,TruStrain™",4.0297E+05,113
,4,45.498,380.7,23.18,4.8229,96459,2E+04,1.5352E+07,0.8,-0.03,2457.9,"ME-,MV-,WMa,taD,TruStrain™",1.0014E+05,104
,5,45.626,380.8,23.18,46846,30981,0.661,8.9387E+06,0.8,0.03,1791.2,"MV-,WMa,TruStrain™",72981,130
,6,45.762,381,23.18,19232,13160,0.684,3.7088E+06,0.8,0.04,1518.1,"MV-,WMa,TruStrain™",61852,265
,7,45.908,381.1,23.18,10128,18089,1.79,3.2995E+06,0.8,0.01,2302.1,"WMa,TruStrain™",93795,452
,8,46.062,381.3,23.18,6586.5,18215,2.77,3.0827E+06,0.8,0.02,2898,"WMa,TruStrain™",1.1808E+05,610
,9,46.227,381.4,23.18,18242,5314.4,0.291,3.0241E+06,0.8,0,3921.9,"ME-,MV-,WMa,TruStrain™",1.5979E+05,841
,10,46.402,381.6,23.18,1.5933,31866,2E+04,5.0716E+06,0.8,-0.01,8774.9,"ME-,WMa,taD,TruStrain™",3.5752E+05,1.12E+03
,11,46.588,381.8,23.18,0.7815,15630,2E+04,2.4876E+06,0.8,0.03,5467.2,"ME-,WMa,taD,TruStrain™",2.2275E+05,1.43E+03
,12,46.787,382,23.18,0.44819,8963.7,2E+04,1.4266E+06,0.8,0.03,3463.1,"ME-,WMa,taD,TruStrain™",1.411E+05,1.57E+03
,13,46.998,382.2,23.18,5923.2,0.29616,5E-05,9.427E+05,0.8,0.02,2399.4,"ME-,WMa,taD,TruStrain™",97762,1.65E+03
,14,47.222,382.4,23.18,3203.1,0.16015,5E-05,5.0979E+05,0.8,0.01,1312.7,"ME-,WMa,taD,TruStrain™",53486,1.67E+03
,15,47.461,382.7,23.18,0.14916,2983.2,2E+04,4.748E+05,0.8,0.01,1169.4,"ME-,MV-,WMa,taD,TruStrain™",47647,1.6E+03
,16,47.715,382.9,23.18,761.47,2384.8,3.13,3.9843E+05,0.8,0.05,927.93,"ME-,MV-,WMa,TruStrain™",37807,1.51E+03
,17,47.986,383.2,23.18,592.01,2068.2,3.49,3.4239E+05,0.8,0.02,760.1,"MV-,WMa,TruStrain™",30969,1.44E+03
,18,48.274,383.5,23.18,195.9,1632.5,8.33,2.6168E+05,0.8,0.01,556.82,"MV-,WMa,TruStrain™",22687,1.38E+03
,19,48.581,383.8,23.18,115.51,1324.1,11.5,2.1155E+05,0.8,0.03,435.36,"MV-,WMa,TruStrain™",17738,1.33E+03
,20,48.907,384.1,23.18,41.214,1137.4,27.6,1.8115E+05,0.8,0.01,361.46,"MV-,WMa,TruStrain™",14727,1.29E+03
,21,49.254,384.5,23.18,26.763,1022.9,38.2,1.6286E+05,0.8,0.01,315.01,"MV-,WMa,TruStrain™",12835,1.25E+03
,22,49.624,384.8,23.18,35.783,916.54,25.6,1.4598E+05,0.8,0.03,274.4,"MV-,WMa,TruStrain™",11180,1.22E+03
,23,50.017,385.2,23.18,50.585,803.52,15.9,1.2814E+05,0.8,0.02,234.29,"MV-,WMa,TruStrain™",9545.8,1.19E+03
,24,50.435,385.6,23.18,50.333,707.03,14,1.1281E+05,0.8,-0.01,200.43,"MV-,WMa,TruStrain™",8166.2,1.15E+03
,25,50.88,386.1,23.18,81.421,603.44,7.41,96910,0.8,0.02,166.9,"MV-,WMa,TruStrain™",6800.2,1.12E+03
,26,51.354,386.6,23.18,115.35,439.82,3.81,72367,0.8,0,121.69,"MV-,WMa,TruStrain™",4958.1,1.09E+03
,27,51.859,387.1,23.18,113.69,262.78,2.31,45569,0.8,0.02,75.284,"MV-,WMa,TruStrain™",3067.4,1.07E+03
,28,52.395,387.6,23.18,114.82,126.51,1.1,27192,0.8,-0.01,44.248,"MV-,WMa,TruStrain™",1802.8,1.06E+03
,29,52.967,388.2,23.18,104.92,39.326,0.375,17834,0.8,0.01,28.589,"MV-,WMa,TruStrain™",1164.8,1.04E+03
,30,53.574,388.8,23.18,90.775,47.664,0.525,16318,0.8,0.02,25.813,"MV-,WMa,TruStrain™",1051.7,1.03E+03
,31,54.221,389.4,23.18,64.923,138.72,2.14,24376,0.8,0.02,38.229,"WMa,TruStrain™",1557.6,1.02E+03
,32,54.91,390.1,23.18,52.653,225.51,4.28,36857,0.8,0.02,57.612,"WMa,TruStrain™",2347.3,1.01E+03
,33,55.642,390.8,23.18,60.104,250.39,4.17,40983,0.8,0.03,63.869,"WMa,TruStrain™",2602.3,1.01E+03
,34,56.422,391.6,23.18,48.446,266.3,5.5,43079,0.8,-0.01,66.931,"WMa,TruStrain™",2727,1.01E+03
,35,57.252,392.5,23.18,47.362,285.62,6.03,46079,0.8,0.01,71.506,"WMa,TruStrain™",2913.4,1.01E+03
,36,58.135,393.3,23.18,43.945,291.41,6.63,46903,0.8,0.02,72.731,"WMa,TruStrain™",2963.3,1.01E+03
,37,59.074,394.3,23.18,45.812,296.34,6.47,47724,0.8,0.01,73.979,"WMa,TruStrain™",3014.2,1.01E+03
,38,60.074,395.3,23.18,46.225,298.16,6.45,48020,0.8,0.01,74.431,"WMa,TruStrain™",3032.6,1.01E+03
,,,,,,,,,,,,,,
Interval and data points:,5,38,,,,,,,,,,,,
Interval data:,Point No.,Time,Test Time,Temperature,Storage Modulus,Loss Modulus,Loss Factor,Complex Viscosity,Gap,Normal Force,Torque,Status,Shear Stress,Shear Strain
,,,,,,,,,,,,,,
,,[s],[s],[°C],[Pa],[Pa],[1],[mPa·s],[mm],[N],[µN·m],,[Pa],[%]
,1,60.177,395.4,23.18,10485,0.52423,5E-05,1.6687E+06,0.8,0.25,2582.4,"ME-,MV-,WMa,taD,TruStrain™",1.0522E+05,1E+03
,2,60.284,395.5,23.18,3367.4,12377,3.68,2.0414E+06,0.8,0,2833.3,"ME-,MV-,WMa,TruStrain™",1.1544E+05,900
,3,60.397,395.6,23.18,6920.7,7904.4,1.14,1.6721E+06,0.8,0,2013.2,"MV-,WMa,TruStrain™",82024,781
,4,60.518,395.7,23.18,10563,7978.3,0.755,2.1069E+06,0.8,0,2185.5,"MV-,WMa,TruStrain™",89044,673
,5,60.646,395.9,23.18,14883,10300,0.692,2.8807E+06,0.8,0,2387.8,"MV-,WMa,TruStrain™",97286,538
,6,60.782,396,23.18,21741,13700,0.63,4.0899E+06,0.8,0,2443.9,"MV-,WMa,TruStrain™",99573,387
,7,60.928,396.1,23.18,35275,15564,0.441,6.1364E+06,0.8,0,2357.8,"MV-,WMa,TruStrain™",96065,249
,8,61.082,396.3,23.18,67302,30213,0.449,1.1741E+07,0.8,0,2129.7,"MV-,WMa,TruStrain™",86770,118
,9,61.247,396.5,23.18,75992,3.7996,5E-05,1.2095E+07,0.8,0,2732.1,"ME-,WMa,taD,TruStrain™",1.1132E+05,146
,10,61.422,396.6,23.18,11108,0.55538,5E-05,1.7678E+06,0.8,0,409.98,"ME-,MV-,WMa,taD,TruStrain™",16704,150
,11,61.608,396.8,23.18,0.78159,15632,2E+04,2.4879E+06,0.8,-0.01,476.56,"ME-,MV-,WMa,taD,TruStrain™",19417,124
,12,61.807,397,23.18,1.7239,34478,2E+04,5.4873E+06,0.8,-0.01,688.03,"ME-,MV-,WMa,taD,TruStrain™",28033,81.3
,13,62.018,397.2,23.18,4.3492,86985,2E+04,1.3844E+07,0.8,-0.01,687.53,"ME-,MV-,WMa,taD,TruStrain™",28012,32.2
,14,62.242,397.4,23.18,2.8727E+05,14.364,5E-05,4.5721E+07,0.8,0,424.48,"ME-,MV-,WMa,taD,TruStrain™",17295,6.02
,15,62.481,397.7,23.18,2.6837E+05,13.419,5E-05,4.2712E+07,0.8,0,60.487,"ME-,MV-,WMa,taD,TruStrain™",2464.4,0.918
,16,62.735,397.9,23.18,56576,30626,0.541,1.0239E+07,0.8,0,0.74951,"ME-,MV-,WMa,TruStrain™",30.538,0.0475
,17,63.006,398.2,23.18,5053.7,5193.5,1.03,1.1533E+06,0.8,0,0.10153,"WMa,TruStrain™",4.1366,0.0571
,18,63.294,398.5,23.18,7630.7,7446.4,0.976,1.6969E+06,0.8,0,0.15858,"WMa,TruStrain™",6.4613,0.0606
,19,63.601,398.8,23.18,9592.3,9874,1.03,2.191E+06,0.8,0,0.23857,"WMa,TruStrain™",9.7202,0.0706
,20,63.927,399.1,23.18,9906.1,9347.4,0.944,2.1677E+06,0.8,0,0.29185,"WMa,TruStrain™",11.891,0.0873
,21,64.274,399.5,23.18,11427,4968.1,0.435,1.9831E+06,0.8,0,0.31707,"WMa,TruStrain™",12.918,0.104
,22,64.644,399.9,23.18,11553,1847.1,0.16,1.8621E+06,0.8,0,0.32108,"WMa,TruStrain™",13.082,0.112
,23,65.037,400.2,23.18,11960,43.646,0.00365,1.9036E+06,0.8,0,0.32638,"WMa,TruStrain™",13.298,0.111
,24,65.455,400.7,23.18,12222,267.9,0.0219,1.9456E+06,0.8,0,0.32337,"MV-,WMa,TruStrain™",13.175,0.108
,25,65.9,401.1,23.18,12071,0.60354,5E-05,1.9211E+06,0.8,0,0.31097,"MV-,WMa,TruStrain™",12.67,0.105
,26,66.374,401.6,23.18,12066,675.22,0.056,1.9233E+06,0.8,0,0.30539,"WMa,TruStrain™",12.443,0.103
