Repository: jg9zk/APRheoPlotR

A package to parse Anton Paar Rheocompass csvs for quick plotting with ggplot2<br/>

install.packages("devtools")<br/>
devtools::install_github("APRheoPlotR",username="jg9zk")

Download getting_started.html and open it in a browser for a tutorial.

File: gelma_fibers_diff_size_recovery_osc.csv (part 13 of 21)
Interval and data points:,1,38,,,,,,,,,,,,
Interval data:,Point No.,Time,Test Time,Temperature,Storage Modulus,Loss Modulus,Loss Factor,Complex Viscosity,Gap,Normal Force,Torque,Status,Shear Stress,Shear Strain
,,,,,,,,,,,,,,
,,[s],[s],[°C],[Pa],[Pa],[1],[mPa·s],[mm],[N],[µN·m],,[Pa],[%]
,27,66.879,402.1,23.18,12397,770.24,0.0621,1.9769E+06,0.8,0,0.31118,"WMa,TruStrain™",12.679,0.102
,28,67.415,402.6,23.18,12318,627.58,0.0509,1.963E+06,0.8,0,0.30767,"WMa,TruStrain™",12.536,0.102
,29,67.987,403.2,23.18,12300,575.77,0.0468,1.9597E+06,0.8,0,0.30614,"WMa,TruStrain™",12.473,0.101
,30,68.594,403.8,23.18,12576,742.67,0.0591,2.005E+06,0.8,0,0.31237,"WMa,TruStrain™",12.727,0.101
,31,69.241,404.4,23.18,12430,747.88,0.0602,1.9819E+06,0.8,0,0.30816,"WMa,TruStrain™",12.556,0.101
,32,69.93,405.1,23.18,12401,846.79,0.0683,1.9783E+06,0.8,0,0.3073,"WMa,TruStrain™",12.521,0.101
,33,70.662,405.9,23.18,12450,797.17,0.064,1.9855E+06,0.8,0,0.30816,"WMa,TruStrain™",12.555,0.101
,34,71.442,406.6,23.18,12419,994.95,0.0801,1.9828E+06,0.8,0,0.3075,"WMa,TruStrain™",12.529,0.101
,35,72.272,407.5,23.18,12771,751.14,0.0588,2.0361E+06,0.8,0,0.31566,"WMa,TruStrain™",12.861,0.101
,36,73.155,408.4,23.18,12443,1043.8,0.0839,1.9873E+06,0.8,0,0.30805,"WMa,TruStrain™",12.551,0.101
,37,74.094,409.3,23.18,12514,632.36,0.0505,1.9942E+06,0.8,0,0.30909,"WMa,TruStrain™",12.593,0.101
,38,75.094,410.3,23.18,12474,798.82,0.064,1.9893E+06,0.8,0,0.30833,"WMa,TruStrain™",12.563,0.101
,,,,,,,,,,,,,,
Interval and data points:,6,38,,,,,,,,,,,,
Interval data:,Point No.,Time,Test Time,Temperature,Storage Modulus,Loss Modulus,Loss Factor,Complex Viscosity,Gap,Normal Force,Torque,Status,Shear Stress,Shear Strain
,,,,,,,,,,,,,,
,,[s],[s],[°C],[Pa],[Pa],[1],[mPa·s],[mm],[N],[µN·m],,[Pa],[%]
,1,75.196,410.4,23.18,1.5101E+05,4.9732E+05,3.29,8.2719E+07,0.8,-0.07,680.5,"WMa,taD,TruStrain™",27726,5.33
,2,75.303,410.5,23.18,3.058E+05,15.29,5E-05,4.8669E+07,0.8,0.03,1977.3,"ME-,MV-,WMa,taD,TruStrain™",80562,26.3
,3,75.416,410.6,23.18,6.0735,1.2147E+05,2E+04,1.9333E+07,0.8,0,1139.1,"ME-,MV-,WMa,taD,TruStrain™",46413,38.2
,4,75.537,410.7,23.18,14926,89568,6,1.4452E+07,0.8,-0.01,890.57,"MV-,WMa,TruStrain™",36285,40
,5,75.665,410.9,23.18,44009,83067,1.89,1.4961E+07,0.8,-0.01,1035,"MV-,WMa,TruStrain™",42171,44.9
,6,75.801,411,23.18,1.2997E+05,87946,0.677,2.4976E+07,0.8,0.05,2390.4,"MV-,WMa,TruStrain™",97393,62.1
,7,75.947,411.2,23.18,73721,1.2759E+05,1.73,2.3453E+07,0.8,0.01,4999.2,"MV-,WMa,TruStrain™",2.0369E+05,138
,8,76.101,411.3,23.18,3980.4,72295,18.2,1.1523E+07,0.8,0.02,5355,"WMa,TruStrain™",2.1818E+05,301
,9,76.266,411.5,23.18,9277.4,48255,5.2,7.8207E+06,0.8,0.01,6283.7,"ME-,WMa,TruStrain™",2.5602E+05,521
,10,76.441,411.6,23.18,1.9168,38336,2E+04,6.1013E+06,0.8,0,7645,"ME-,WMa,taD,TruStrain™",3.1148E+05,813
,11,76.627,411.8,23.18,1.227,24540,2E+04,3.9056E+06,0.8,0.04,6997.8,"ME-,WMa,taD,TruStrain™",2.8511E+05,1.16E+03
,12,76.826,412,23.18,0.97559,19512,2E+04,3.1054E+06,0.8,0.03,7338.1,"ME-,WMa,taD,TruStrain™",2.9898E+05,1.53E+03
,13,77.037,412.2,23.18,0.26376,5275.2,2E+04,8.3957E+05,0.8,0.02,2409.2,"ME-,WMa,taD,TruStrain™",98159,1.86E+03
,14,77.261,412.5,23.18,803.76,339.96,0.423,1.389E+05,0.8,0,419.61,"ME-,MV-,WMa,TruStrain™",17097,1.96E+03
,15,77.5,412.7,23.18,1534.9,2680.2,1.75,4.9157E+05,0.8,0.01,1477.5,"MV-,WMa,TruStrain™",60198,1.95E+03
,16,77.754,413,23.18,1813.8,3573.7,1.97,6.3784E+05,0.8,0.05,1856.6,"MV-,WMa,TruStrain™",75644,1.89E+03
,17,78.025,413.2,23.18,1314.2,3524.1,2.68,5.9861E+05,0.8,0.02,1632,"MV-,WMa,TruStrain™",66495,1.77E+03
,18,78.313,413.5,23.18,295.79,2204.2,7.45,3.5395E+05,0.8,-0.01,918.05,"MV-,WMa,TruStrain™",37405,1.68E+03
,19,78.62,413.8,23.18,190.9,1610.4,8.44,2.581E+05,0.8,0.03,642.74,"MV-,WMa,TruStrain™",26188,1.61E+03
,20,78.946,414.2,23.18,52.889,1401.5,26.5,2.2321E+05,0.8,0.02,536.69,"MV-,WMa,TruStrain™",21867,1.56E+03
,21,79.293,414.5,23.18,37.2,1333.4,35.8,2.123E+05,0.8,0,491.26,"MV-,WMa,TruStrain™",20016,1.5E+03
,22,79.663,414.9,23.18,50.248,1281.3,25.5,2.0409E+05,0.8,0.04,455.38,"MV-,WMa,TruStrain™",18554,1.45E+03
,23,80.056,415.3,23.18,59.507,1228,20.6,1.9568E+05,0.8,0.02,421.48,"MV-,WMa,TruStrain™",17173,1.4E+03
,24,80.474,415.7,23.18,44.164,1173.1,26.6,1.8683E+05,0.8,0,386.97,"MV-,WMa,TruStrain™",15767,1.34E+03
,25,80.919,416.1,23.18,45.801,1122.4,24.5,1.7879E+05,0.8,0.01,353.87,"MV-,WMa,TruStrain™",14418,1.28E+03
,26,81.393,416.6,23.18,67.281,1013.6,15.1,1.6168E+05,0.8,-0.01,307.36,"MV-,WMa,TruStrain™",12523,1.23E+03
,27,81.898,417.1,23.18,94.953,856.56,9.02,1.3716E+05,0.8,0.01,251.84,"MV-,WMa,TruStrain™",10261,1.19E+03
,28,82.434,417.6,23.18,117.58,709.81,6.04,1.1451E+05,0.8,-0.01,203.21,"MV-,WMa,TruStrain™",8279.6,1.15E+03
,29,83.006,418.2,23.18,127.72,561.91,4.4,91712,0.8,0.02,157.23,"MV-,WMa,TruStrain™",6406.1,1.11E+03
,30,83.613,418.8,23.18,106.68,397.86,3.73,65557,0.8,0.03,108.95,"MV-,WMa,TruStrain™",4438.9,1.08E+03
,31,84.26,419.5,23.18,73.603,205.38,2.79,34722,0.8,0.01,56.477,"MV-,WMa,TruStrain™",2301.1,1.05E+03
,32,84.949,420.2,23.18,68.27,27.504,0.403,11714,0.8,0.01,18.821,"MV-,WMa,TruStrain™",766.82,1.04E+03
,33,85.681,420.9,23.18,87.563,50.492,0.577,16087,0.8,0.03,25.47,"WMa,TruStrain™",1037.7,1.03E+03
,34,86.461,421.7,23.18,56.235,146.55,2.61,24982,0.8,-0.01,39.144,"WMa,TruStrain™",1594.9,1.02E+03
,35,87.291,422.5,23.18,60.612,219.18,3.62,36193,0.8,0.01,56.417,"WMa,TruStrain™",2298.6,1.01E+03
,36,88.174,423.4,23.18,47.819,258.89,5.41,41900,0.8,0.01,65.114,"WMa,TruStrain™",2653,1.01E+03
,37,89.113,424.3,23.18,44.326,280.62,6.33,45216,0.8,0.02,70.144,"WMa,TruStrain™",2857.9,1.01E+03
,38,90.113,425.3,23.18,45.637,294.46,6.45,47424,0.8,0.02,73.524,"WMa,TruStrain™",2995.6,1.01E+03
,,,,,,,,,,,,,,
Interval and data points:,7,38,,,,,,,,,,,,
Interval data:,Point No.,Time,Test Time,Temperature,Storage Modulus,Loss Modulus,Loss Factor,Complex Viscosity,Gap,Normal Force,Torque,Status,Shear Stress,Shear Strain
,,,,,,,,,,,,,,
,,[s],[s],[°C],[Pa],[Pa],[1],[mPa·s],[mm],[N],[µN·m],,[Pa],[%]
,1,90.215,425.4,23.18,20828,1.0414,5E-05,3.3148E+06,0.8,0.24,5097.9,"ME-,MV-,WMa,taD,TruStrain™",2.0771E+05,997
,2,90.322,425.5,23.18,1974,20120,10.2,3.2176E+06,0.8,0.06,4527.6,"ME-,MV-,WMa,TruStrain™",1.8447E+05,912
,3,90.435,425.6,23.18,8209.8,8213.9,1,1.8483E+06,0.8,0,2311.4,"MV-,WMa,TruStrain™",94176,811
,4,90.556,425.8,23.18,13677,7298,0.534,2.4672E+06,0.8,0,2607.7,"MV-,WMa,TruStrain™",1.0625E+05,685
,5,90.684,425.9,23.18,18061,9183.7,0.508,3.2248E+06,0.8,0,2753.3,"MV-,WMa,TruStrain™",1.1218E+05,554
,6,90.82,426,23.18,25518,11883,0.466,4.48E+06,0.8,0,2740.6,"MV-,WMa,TruStrain™",1.1166E+05,397
,7,90.966,426.2,23.18,48324,12226,0.253,7.9334E+06,0.8,-0.01,2590,"MV-,WMa,TruStrain™",1.0553E+05,212
,8,91.12,426.3,23.18,94624,41951,0.443,1.6474E+07,0.8,-0.01,2449.8,"MV-,WMa,TruStrain™",99814,96.4
,9,91.285,426.5,23.18,1.4617E+05,7.3087,5E-05,2.3264E+07,0.8,0,4920.3,"ME-,MV-,WMa,taD,TruStrain™",2.0047E+05,137
,10,91.46,426.7,23.18,0.60687,12137,2E+04,1.9317E+06,0.8,-0.01,451.86,"ME-,WMa,taD,TruStrain™",18411,152
,11,91.646,426.9,23.18,1.2613,25226,2E+04,4.0149E+06,0.8,0,748.18,"ME-,WMa,taD,TruStrain™",30483,121
,12,91.845,427.1,23.18,2.927,58541,2E+04,9.3171E+06,0.8,0,1045,"ME-,WMa,taD,TruStrain™",42578,72.7
,13,92.056,427.3,23.18,7.4678,1.4936E+05,2E+04,2.3771E+07,0.8,0,1274.8,"ME-,WMa,taD,TruStrain™",51940,34.8
,14,92.28,427.5,23.18,18.244,3.6488E+05,2E+04,5.8073E+07,0.8,0,1382.4,"ME-,WMa,taD,TruStrain™",56326,15.4
,15,92.519,427.7,23.18,1.2966E+06,64.829,5E-05,2.0636E+08,0.8,0,800.85,"ME-,WMa,taD,TruStrain™",32630,2.52
,16,92.773,428,23.18,507.87,1.0157E+07,2E+04,1.6166E+09,0.8,0,65.17,"ME-,MV-,WMa,TruStrain™",2655.2,0.0261
,17,93.044,428.3,23.18,94445,28837,0.305,1.5716E+07,0.8,0,1.3081,"MV-,WMa,TruStrain™",53.295,0.054
,18,93.332,428.5,23.18,8155.3,11659,1.43,2.2645E+06,0.8,-0.01,0.20962,"MV-,WMa,TruStrain™",8.5407,0.06
,19,93.639,428.8,23.18,4682,20850,4.45,3.401E+06,0.8,0,0.36723,"WMa,TruStrain™",14.962,0.07
,20,93.965,429.2,23.18,7310.5,16570,2.27,2.8824E+06,0.8,0,0.39705,"WMa,TruStrain™",16.177,0.0893
,21,94.312,429.5,23.18,12593,5917.1,0.47,2.2144E+06,0.8,0,0.36162,"WMa,TruStrain™",14.734,0.106
,22,94.682,429.9,23.18,10679,1415.2,0.133,1.7145E+06,0.8,0,0.30398,"WMa,TruStrain™",12.385,0.115
,23,95.075,430.3,23.18,10984,189.96,0.0173,1.7484E+06,0.8,0,0.30728,"MV-,WMa,TruStrain™",12.52,0.114
,24,95.493,430.7,23.18,11452,232.5,0.0203,1.8231E+06,0.8,0,0.3083,"MV-,WMa,TruStrain™",12.561,0.11
,25,95.938,431.1,23.18,11850,527.26,0.0445,1.8879E+06,0.8,0,0.30957,"WMa,TruStrain™",12.613,0.106
,26,96.412,431.6,23.18,12172,332.58,0.0273,1.9379E+06,0.8,0,0.31023,"WMa,TruStrain™",12.64,0.104
,27,96.917,432.1,23.18,12155,531.37,0.0437,1.9365E+06,0.8,0,0.30648,"WMa,TruStrain™",12.487,0.103
,28,97.453,432.7,23.18,12154,630.52,0.0519,1.937E+06,0.8,0,0.30495,"WMa,TruStrain™",12.425,0.102
,29,98.025,433.2,23.18,12507,913.6,0.073,1.9959E+06,0.8,0,0.3129,"WMa,TruStrain™",12.749,0.102
,30,98.632,433.8,23.18,12478,718.05,0.0575,1.9893E+06,0.8,0,0.31065,"WMa,TruStrain™",12.657,0.101
,31,99.279,434.5,23.18,12071,434.43,0.036,1.9224E+06,0.8,0,0.2995,"WMa,TruStrain™",12.203,0.101
,32,99.968,435.2,23.18,12168,854.3,0.0702,1.9414E+06,0.8,0,0.30201,"WMa,TruStrain™",12.305,0.101
,33,100.7,435.9,23.18,12198,717.76,0.0588,1.9447E+06,0.8,0,0.302,"WMa,TruStrain™",12.305,0.101
,34,101.48,436.7,23.18,12082,649.84,0.0538,1.9256E+06,0.8,0,0.29874,"WMa,TruStrain™",12.172,0.101
,35,102.31,437.5,23.18,12242,671.01,0.0548,1.9513E+06,0.8,0,0.30257,"WMa,TruStrain™",12.328,0.101
,36,103.193,438.4,23.18,12491,1035,0.0829,1.9948E+06,0.8,0,0.30923,"WMa,TruStrain™",12.599,0.101
,37,104.132,439.3,23.18,12355,1040.5,0.0842,1.9733E+06,0.8,0,0.30586,"WMa,TruStrain™",12.462,0.101
,38,105.132,440.3,23.18,12209,518.84,0.0425,1.945E+06,0.8,0,0.30144,"WMa,TruStrain™",12.282,0.101
,,,,,,,,,,,,,,
Result:,UV Cure,,,,,,,,,,,,,
,,,,,,,,,,,,,,
Interval and data points:,1,10,,,,,,,,,,,,
Interval data:,Point No.,Time,Test Time,Temperature,Storage Modulus,Loss Modulus,Loss Factor,Complex Viscosity,Gap,Normal Force,Torque,Status,Shear Stress,Shear Strain
,,,,,,,,,,,,,,
,,[s],[s],[°C],[Pa],[Pa],[1],[mPa·s],[mm],[N],[µN·m],,[Pa],[%]
,1,1,455.4,23.18,9.7229,1.9446E+05,2E+04,3.0949E+07,0.8,-0.01,3.7721,"ME-,WMa,taD,TruStrain™",153.69,0.079
,2,2,456.4,23.18,0.41764,8352.9,2E+04,1.3294E+06,0.8,-0.01,0.20503,"ME-,MV-,WMa,TruStrain™",8.3536,0.1
,3,3,457.4,23.18,17317,1558.8,0.09,2.7672E+06,0.8,-0.01,0.42675,"MV-,WMa,TruStrain™",17.387,0.1
,4,4,458.4,23.18,11692,1194.1,0.102,1.8705E+06,0.8,-0.01,0.28889,"WMa,TruStrain™",11.77,0.1
,5,5,459.4,23.18,11928,553.9,0.0464,1.9005E+06,0.8,-0.01,0.29409,"WMa,TruStrain™",11.982,0.1
,6,6,460.4,23.18,10771,727.12,0.0675,1.7182E+06,0.8,-0.01,0.26612,"WMa,TruStrain™",10.843,0.1
,7,7,461.4,23.18,11439,911.55,0.0797,1.8263E+06,0.8,-0.01,0.28299,"WMa,TruStrain™",11.53,0.1
,8,8,462.4,23.18,10930,814.73,0.0745,1.7444E+06,0.8,-0.01,0.27034,"WMa,TruStrain™",11.015,0.1
,9,9,463.4,23.18,11398,825.05,0.0724,1.8188E+06,0.8,-0.01,0.2819,"WMa,TruStrain™",11.486,0.101
,10,10,464.4,23.18,11196,701.73,0.0627,1.7855E+06,0.8,-0.01,0.27672,"WMa,TruStrain™",11.275,0.101
,,,,,,,,,,,,,,
Interval and data points:,2,95,,,,,,,,,,,,
Interval data:,Point No.,Time,Test Time,Temperature,Storage Modulus,Loss Modulus,Loss Factor,Complex Viscosity,Gap,Normal Force,Torque,Status,Shear Stress,Shear Strain
,,,,,,,,,,,,,,
,,[s],[s],[°C],[Pa],[Pa],[1],[mPa·s],[mm],[N],[µN·m],,[Pa],[%]
,1,10.102,464.5,23.18,11248,700.85,0.0623,1.7937E+06,0.8,-0.01,0.278,"WMa,TruStrain™",11.327,0.101
,2,10.207,464.6,23.18,11256,599.78,0.0533,1.7939E+06,0.8,-0.01,0.27804,"WMa,TruStrain™",11.328,0.101
,3,10.315,464.8,23.18,11280,593.83,0.0526,1.7977E+06,0.8,-0.01,0.27862,"WMa,TruStrain™",11.352,0.101
,4,10.429,464.9,23.18,11274,562.35,0.0499,1.7965E+06,0.8,-0.01,0.27844,"WMa,TruStrain™",11.345,0.101
,5,10.547,465,23.18,11342,675.72,0.0596,1.8083E+06,0.8,0,0.28026,"WMa,TruStrain™",11.419,0.101
,6,10.67,465.1,23.18,11402,665.32,0.0584,1.8177E+06,0.8,-0.01,0.28173,"WMa,TruStrain™",11.479,0.101
,7,10.798,465.2,23.18,11331,633.37,0.0559,1.8062E+06,0.8,-0.01,0.27996,"WMa,TruStrain™",11.406,0.101
,8,10.932,465.4,23.18,11295,584.7,0.0518,1.8001E+06,0.8,-0.01,0.27901,"WMa,TruStrain™",11.368,0.101
,9,11.072,465.5,23.18,11261,815.06,0.0724,1.7969E+06,0.8,-0.01,0.27851,"WMa,TruStrain™",11.348,0.101
,10,11.217,465.7,23.18,11163,944.34,0.0846,1.783E+06,0.8,-0.01,0.27636,"WMa,TruStrain™",11.26,0.101
,11,11.369,465.8,23.18,11290,941.82,0.0834,1.8032E+06,0.8,-0.01,0.27948,"WMa,TruStrain™",11.387,0.101
,12,11.527,466,23.18,11220,992.83,0.0885,1.7927E+06,0.8,-0.01,0.27785,"WMa,TruStrain™",11.321,0.101
,13,11.692,466.1,23.18,11184,1000.1,0.0894,1.7872E+06,0.8,0,0.277,"WMa,TruStrain™",11.286,0.101
,14,11.863,466.3,23.18,11155,1047.3,0.0939,1.7832E+06,0.8,-0.01,0.27639,"WMa,TruStrain™",11.261,0.101
,15,12.042,466.5,23.18,11170,842.72,0.0754,1.7827E+06,0.8,-0.01,0.27631,"WMa,TruStrain™",11.258,0.101
,16,12.229,466.7,23.18,11311,784.09,0.0693,1.8045E+06,0.8,-0.01,0.27967,"WMa,TruStrain™",11.395,0.1
,17,12.424,466.9,23.18,11220,766.35,0.0683,1.7898E+06,0.8,-0.01,0.27739,"WMa,TruStrain™",11.302,0.1
,18,12.627,467.1,23.18,11237,728.26,0.0648,1.7921E+06,0.8,-0.01,0.27775,"WMa,TruStrain™",11.317,0.1
,19,12.838,467.3,23.18,11407,639.13,0.056,1.8183E+06,0.8,-0.01,0.28181,"WMa,TruStrain™",11.482,0.1
,20,13.059,467.5,23.18,11567,814.74,0.0704,1.8455E+06,0.8,0,0.28601,"WMa,TruStrain™",11.653,0.1
,21,13.288,467.7,23.18,11106,1070.3,0.0964,1.7758E+06,0.8,-0.01,0.27526,"WMa,TruStrain™",11.215,0.101
,22,13.528,468,23.18,11497,555.28,0.0483,1.832E+06,0.8,-0.01,0.28396,"WMa,TruStrain™",11.57,0.101
,23,13.778,468.2,23.18,11679,995.1,0.0852,1.8655E+06,0.8,-0.01,0.28916,"WMa,TruStrain™",11.782,0.101
,24,14.038,468.5,23.18,11997,665.57,0.0555,1.9124E+06,0.8,-0.01,0.29641,"WMa,TruStrain™",12.077,0.101
,25,14.31,468.7,23.18,13741,80.362,0.00585,2.187E+06,0.8,-0.01,0.33882,"MV-,WMa,TruStrain™",13.805,0.1
,26,14.593,469,23.18,12283,1039.4,0.0846,1.9619E+06,0.8,-0.01,0.30406,"WMa,TruStrain™",12.389,0.1
,27,14.888,469.3,23.18,12732,49.894,0.00392,2.0264E+06,0.8,-0.01,0.314,"MV-,WMa,TruStrain™",12.793,0.1
,28,15.196,469.6,23.18,13193,17.637,0.00134,2.0998E+06,0.8,-0.01,0.3253,"MV-,WMa,TruStrain™",13.254,0.1
,29,15.516,470,23.18,12533,30.238,0.00241,1.9948E+06,0.8,-0.01,0.3091,"MV-,WMa,TruStrain™",12.594,0.1
,30,15.851,470.3,23.19,12421,504.45,0.0406,1.9785E+06,0.8,-0.01,0.30663,"WMa,TruStrain™",12.493,0.1
,31,16.199,470.6,23.18,12033,455.16,0.0378,1.9165E+06,0.8,-0.01,0.2971,"WMa,TruStrain™",12.105,0.101
,32,16.562,471,23.18,12552,395.46,0.0315,1.9987E+06,0.8,-0.01,0.30981,"WMa,TruStrain™",12.623,0.101
,33,16.941,471.4,23.19,12918,402.21,0.0311,2.057E+06,0.8,-0.01,0.31883,"WMa,TruStrain™",12.99,0.101
,34,17.336,471.8,23.18,13002,369.21,0.0284,2.0701E+06,0.8,-0.01,0.32087,"WMa,TruStrain™",13.074,0.101
,35,17.748,472.2,23.18,13608,431.92,0.0317,2.1669E+06,0.8,-0.01,0.33579,"WMa,TruStrain™",13.681,0.1
,36,18.177,472.6,23.18,12918,283.11,0.0219,2.0565E+06,0.8,-0.01,0.31873,"MV-,WMa,TruStrain™",12.986,0.101
,37,18.624,473.1,23.18,12491,105.28,0.00843,1.9881E+06,0.8,-0.01,0.30821,"MV-,WMa,TruStrain™",12.558,0.101
,38,19.091,473.5,23.18,13120,547.89,0.0418,2.0899E+06,0.8,-0.01,0.32395,"MV-,WMa,TruStrain™",13.199,0.101
,39,19.577,474,23.18,13712,561.17,0.0409,2.1841E+06,0.8,-0.01,0.3385,"WMa,TruStrain™",13.792,0.1
,40,20.084,474.5,23.18,13519,117.98,0.00873,2.1517E+06,0.8,-0.01,0.33346,"MV-,WMa,TruStrain™",13.587,0.1
,41,20.612,475,23.18,13082,370.82,0.0283,2.0828E+06,0.8,-0.01,0.32279,"WMa,TruStrain™",13.152,0.1
,42,21.163,475.6,23.19,13047,943.82,0.0723,2.0819E+06,0.8,-0.01,0.32266,"WMa,TruStrain™",13.146,0.1
,43,21.737,476.2,23.19,13217,962.39,0.0728,2.1091E+06,0.8,-0.01,0.32685,"WMa,TruStrain™",13.317,0.1
,44,22.336,476.8,23.18,13403,459.03,0.0342,2.1344E+06,0.8,-0.01,0.33076,"WMa,TruStrain™",13.476,0.1
,45,22.96,477.4,23.18,13120,802.31,0.0612,2.092E+06,0.8,-0.01,0.32427,"WMa,TruStrain™",13.212,0.101
,46,23.611,478,23.18,13869,1151.3,0.083,2.2149E+06,0.8,-0.01,0.3432,"WMa,TruStrain™",13.983,0.1
,47,24.289,478.7,23.19,13651,608.86,0.0446,2.1749E+06,0.8,-0.01,0.33704,"WMa,TruStrain™",13.732,0.1
,48,24.996,479.4,23.19,13546,1557.1,0.115,2.1701E+06,0.8,-0.01,0.33637,"WMa,TruStrain™",13.705,0.101
,49,25.733,480.2,23.18,14408,976.51,0.0678,2.2984E+06,0.8,-0.01,0.3561,"WMa,TruStrain™",14.509,0.1
,50,26.502,480.9,23.18,13477,287.22,0.0213,2.1454E+06,0.8,-0.01,0.33255,"WMa,TruStrain™",13.549,0.101
,51,27.303,481.7,23.18,13434,704.67,0.0525,2.141E+06,0.8,-0.01,0.33194,"WMa,TruStrain™",13.524,0.101
,52,28.138,482.6,23.18,13597,543.31,0.04,2.1658E+06,0.8,-0.01,0.3357,"WMa,TruStrain™",13.678,0.101
,53,29.009,483.4,23.18,13539,1358.4,0.1,2.1656E+06,0.8,-0.01,0.33565,"WMa,TruStrain™",13.676,0.101
,54,29.916,484.4,23.18,14219,755.56,0.0531,2.2662E+06,0.8,-0.01,0.35115,"WMa,TruStrain™",14.307,0.1
,55,30.863,485.3,23.18,14169,782.06,0.0552,2.2585E+06,0.8,-0.01,0.35005,"WMa,TruStrain™",14.262,0.101
,56,31.849,486.3,23.18,13953,626.26,0.0449,2.223E+06,0.8,-0.01,0.34459,"WMa,TruStrain™",14.04,0.101
,57,32.877,487.3,23.19,14343,614.13,0.0428,2.2848E+06,0.8,-0.01,0.3541,"WMa,TruStrain™",14.427,0.1
,58,33.949,488.4,23.18,14294,675.96,0.0473,2.2776E+06,0.8,-0.01,0.35302,"WMa,TruStrain™",14.383,0.101
,59,35.067,489.5,23.18,14334,795.21,0.0555,2.2849E+06,0.8,-0.01,0.35414,"WMa,TruStrain™",14.429,0.101
,60,36.232,490.7,23.18,14675,245.58,0.0167,2.3359E+06,0.8,-0.01,0.36201,"WMa,TruStrain™",14.75,0.1
,61,37.447,491.9,23.18,14825,964.76,0.0651,2.3645E+06,0.8,-0.01,0.36646,"WMa,TruStrain™",14.931,0.101
,62,38.713,493.1,23.18,14811,741.81,0.0501,2.3601E+06,0.8,-0.01,0.3658,"WMa,TruStrain™",14.904,0.101
,63,40.033,494.5,23.18,14969,815.5,0.0545,2.386E+06,0.8,-0.01,0.3698,"WMa,TruStrain™",15.067,0.101
,64,41.409,495.8,23.18,15048,896.78,0.0596,2.3992E+06,0.8,-0.01,0.37186,"WMa,TruStrain™",15.151,0.101
,65,42.844,497.3,23.18,15320,737.95,0.0482,2.441E+06,0.8,-0.01,0.37833,"WMa,TruStrain™",15.414,0.101
,66,44.34,498.8,23.18,15172,722.06,0.0476,2.4175E+06,0.8,-0.01,0.37469,"WMa,TruStrain™",15.266,0.101
,67,45.899,500.3,23.18,15432,683.91,0.0443,2.4584E+06,0.8,-0.01,0.38102,"WMa,TruStrain™",15.524,0.101
,68,47.524,502,23.18,15476,807.37,0.0522,2.4665E+06,0.8,-0.01,0.38228,"WMa,TruStrain™",15.575,0.101
,69,49.219,503.7,23.18,15573,819.79,0.0526,2.4819E+06,0.8,-0.01,0.38468,"WMa,TruStrain™",15.673,0.101
,70,50.985,505.4,23.18,15686,730.67,0.0466,2.4992E+06,0.8,-0.01,0.38734,"WMa,TruStrain™",15.782,0.101
,71,52.827,507.3,23.18,15746,826.55,0.0525,2.5095E+06,0.8,-0.01,0.38894,"WMa,TruStrain™",15.847,0.101
,72,54.747,509.2,23.18,15766,822.37,0.0522,2.5126E+06,0.8,-0.01,0.38942,"WMa,TruStrain™",15.867,0.101
,73,56.748,511.2,23.18,15995,818.42,0.0512,2.549E+06,0.8,-0.01,0.39508,"WMa,TruStrain™",16.097,0.101
,74,58.835,513.3,23.18,16082,811.02,0.0504,2.5628E+06,0.8,-0.01,0.39721,"WMa,TruStrain™",16.184,0.101
,75,61.01,515.4,23.18,16080,826.39,0.0514,2.5626E+06,0.8,-0.01,0.39718,"WMa,TruStrain™",16.183,0.101
,76,63.277,517.7,23.18,16229,901.93,0.0556,2.5869E+06,0.8,-0.01,0.40095,"WMa,TruStrain™",16.336,0.101
,77,65.641,520.1,23.18,16290,845.63,0.0519,2.5961E+06,0.8,-0.01,0.40237,"WMa,TruStrain™",16.394,0.101
,78,68.106,522.5,23.18,16409,850.58,0.0518,2.6151E+06,0.8,-0.01,0.40531,"WMa,TruStrain™",16.514,0.101
,79,70.675,525.1,23.18,16795,792.37,0.0472,2.676E+06,0.8,-0.01,0.41475,"WMa,TruStrain™",16.899,0.101
,80,73.353,527.8,23.18,16597,877.38,0.0529,2.6451E+06,0.8,-0.01,0.40998,"WMa,TruStrain™",16.704,0.101
,81,76.145,530.6,23.18,16759,829.81,0.0495,2.6705E+06,0.8,-0.01,0.4139,"WMa,TruStrain™",16.864,0.101
,82,79.056,533.5,23.18,16947,766.79,0.0452,2.6999E+06,0.8,-0.01,0.41845,"WMa,TruStrain™",17.049,0.101
,83,82.09,536.5,23.18,16995,836.95,0.0492,2.7082E+06,0.8,-0.01,0.41974,"WMa,TruStrain™",17.102,0.101
,84,85.254,539.7,23.19,17085,792.09,0.0464,2.7221E+06,0.8,-0.01,0.42189,"WMa,TruStrain™",17.189,0.101
,85,88.552,543,23.19,17162,864.04,0.0503,2.7349E+06,0.8,-0.01,0.42388,"WMa,TruStrain™",17.27,0.101
,86,91.99,546.4,23.19,17146,770.47,0.0449,2.7317E+06,0.8,-0.01,0.42338,"WMa,TruStrain™",17.25,0.101
,87,95.574,550,23.19,17202,948.59,0.0551,2.7419E+06,0.8,-0.01,0.42497,"WMa,TruStrain™",17.315,0.101
,88,99.31,553.7,23.19,17381,888.09,0.0511,2.7699E+06,0.8,-0.01,0.42929,"WMa,TruStrain™",17.491,0.101
,89,103.205,557.6,23.19,17422,778.51,0.0447,2.7755E+06,0.8,-0.01,0.43018,"WMa,TruStrain™",17.527,0.101
,90,107.266,561.7,23.19,17318,816.76,0.0472,2.7593E+06,0.8,-0.01,0.42767,"WMa,TruStrain™",17.425,0.101
,91,111.499,565.9,23.19,17477,850.65,0.0487,2.7848E+06,0.8,-0.01,0.43162,"WMa,TruStrain™",17.586,0.101
,92,115.912,570.3,23.19,17581,832.62,0.0474,2.8013E+06,0.8,-0.01,0.43417,"WMa,TruStrain™",17.69,0.101
,93,120.513,574.9,23.19,17656,778.21,0.0441,2.8128E+06,0.8,-0.01,0.43596,"WMa,TruStrain™",17.762,0.101
,94,125.309,579.7,23.19,17852,859.57,0.0482,2.8445E+06,0.8,-0.01,0.44086,"WMa,TruStrain™",17.962,0.101
,95,130.309,584.7,23.19,17872,742.54,0.0415,2.8469E+06,0.8,-0.01,0.44124,"WMa,TruStrain™",17.978,0.101
,,,,,,,,,,,,,,
Interval and data points:,3,5,,,,,,,,,,,,
Interval data:,Point No.,Time,Test Time,Temperature,Storage Modulus,Loss Modulus,Loss Factor,Complex Viscosity,Gap,Normal Force,Torque,Status,Shear Stress,Shear Strain
,,,,,,,,,,,,,,
,,[s],[s],[°C],[Pa],[Pa],[1],[mPa·s],[mm],[N],[µN·m],,[Pa],[%]
,1,131.311,585.7,23.19,17764,802.01,0.0451,2.8301E+06,0.8,-0.02,0.43866,"WMa,TruStrain™",17.872,0.101
,2,132.311,586.7,23.19,17954,794.7,0.0443,2.8602E+06,0.8,-0.02,0.4433,"WMa,TruStrain™",18.061,0.101
,3,133.311,587.7,23.19,17751,864.25,0.0487,2.8285E+06,0.8,-0.02,0.4384,"WMa,TruStrain™",17.862,0.101
,4,134.311,588.7,23.19,17957,780.5,0.0435,2.8606E+06,0.8,-0.02,0.44335,"WMa,TruStrain™",18.064,0.1
,5,135.311,589.7,23.19,17776,776.9,0.0437,2.8318E+06,0.8,-0.02,0.4389,"WMa,TruStrain™",17.883,0.101
,,,,,,,,,,,,,,
Result:,Post-UV recovery,,,,,,,,,,,,,
,,,,,,,,,,,,,,
Interval and data points:,1,38,,,,,,,,,,,,
Interval data:,Point No.,Time,Test Time,Temperature,Storage Modulus,Loss Modulus,Loss Factor,Complex Viscosity,Gap,Normal Force,Torque,Status,Shear Stress,Shear Strain
,,,,,,,,,,,,,,
,,[s],[s],[°C],[Pa],[Pa],[1],[mPa·s],[mm],[N],[µN·m],,[Pa],[%]
,1,0.1,602.6,23.2,165.62,3.3124E+06,2E+04,5.2719E+08,0.8,-0.02,0.73005,"ME-,WMa,taD,TruStrain™",29.745,0.000898
,2,0.207,602.7,23.2,29.421,5.8841E+05,2E+04,9.3649E+07,0.8,-0.02,1.4837,"ME-,WMa,taD,TruStrain™",60.45,0.0103
,3,0.32,602.8,23.19,17.571,3.5143E+05,2E+04,5.5931E+07,0.8,-0.02,1.6052,"ME-,WMa,taD,TruStrain™",65.401,0.0186
,4,0.441,602.9,23.19,11.293,2.2587E+05,2E+04,3.5948E+07,0.8,-0.02,1.6042,"ME-,WMa,taD,TruStrain™",65.363,0.0289
,5,0.569,603.1,23.19,7.5702,1.514E+05,2E+04,2.4097E+07,0.8,-0.02,1.5342,"ME-,WMa,taD,TruStrain™",62.51,0.0413
,6,0.705,603.2,23.19,5.1706,1.0341E+05,2E+04,1.6459E+07,0.8,-0.02,1.4494,"ME-,WMa,taD,TruStrain™",59.052,0.0571
,7,0.851,603.4,23.19,3.7918,75836,2E+04,1.207E+07,0.8,-0.02,1.4015,"ME-,WMa,taD,TruStrain™",57.103,0.0753
,8,1.005,603.5,23.19,3.0544,61088,2E+04,9.7224E+06,0.8,-0.02,1.3784,"ME-,WMa,taD,TruStrain™",56.159,0.0919
,9,1.17,603.7,23.19,18929,12069,0.638,3.5729E+06,0.8,-0.02,0.595,"ME-,WMa,TruStrain™",24.243,0.108
,10,1.345,603.8,23.19,21661,4385.5,0.202,3.5173E+06,0.8,-0.02,0.59516,"MV-,WMa,TruStrain™",24.249,0.11
,11,1.531,604,23.19,16614,5642.3,0.34,2.7925E+06,0.8,-0.02,0.47846,"MV-,WMa,TruStrain™",19.494,0.111
,12,1.73,604.2,23.19,14283,2703.5,0.189,2.3136E+06,0.8,-0.02,0.39355,"MV-,WMa,TruStrain™",16.035,0.11
,13,1.941,604.4,23.19,15322,1202.2,0.0785,2.446E+06,0.8,-0.02,0.40011,"MV-,WMa,TruStrain™",16.302,0.106
,14,2.165,604.7,23.2,17712,802.87,0.0453,2.8218E+06,0.8,-0.02,0.43916,"MV-,WMa,TruStrain™",17.893,0.101
,15,2.404,604.9,23.2,18169,527.86,0.0291,2.893E+06,0.8,-0.02,0.44623,"MV-,WMa,TruStrain™",18.181,0.1
,16,2.658,605.2,23.2,18071,588.61,0.0326,2.8775E+06,0.8,-0.02,0.44378,"WMa,TruStrain™",18.081,0.1
,17,2.929,605.4,23.19,18104,558.15,0.0308,2.8826E+06,0.8,-0.02,0.44456,"WMa,TruStrain™",18.113,0.1
,18,3.217,605.7,23.19,17966,226.51,0.0126,2.8596E+06,0.8,-0.02,0.44109,"WMa,TruStrain™",17.971,0.1
,19,3.524,606,23.19,18404,88.48,0.00481,2.9291E+06,0.8,-0.02,0.45199,"MV-,WMa,TruStrain™",18.416,0.1
,20,3.85,606.4,23.19,18360,264.58,0.0144,2.9224E+06,0.8,-0.02,0.45129,"MV-,WMa,TruStrain™",18.387,0.1
,21,4.197,606.7,23.19,17774,277.33,0.0156,2.8292E+06,0.8,-0.02,0.43729,"MV-,WMa,TruStrain™",17.817,0.1
,22,4.567,607.1,23.19,17782,843.78,0.0475,2.8332E+06,0.8,-0.02,0.43824,"WMa,TruStrain™",17.856,0.1
,23,4.96,607.5,23.19,18055,1042.7,0.0578,2.8784E+06,0.8,-0.02,0.44549,"WMa,TruStrain™",18.151,0.1
,24,5.378,607.9,23.2,18428,1156.6,0.0628,2.9387E+06,0.8,-0.02,0.45504,"WMa,TruStrain™",18.54,0.1
,25,5.823,608.3,23.2,18775,945.28,0.0503,2.9919E+06,0.8,-0.02,0.46342,"WMa,TruStrain™",18.881,0.1
,26,6.297,608.8,23.2,18305,761.43,0.0416,2.9158E+06,0.8,-0.02,0.4517,"WMa,TruStrain™",18.404,0.1
,27,6.802,609.3,23.2,17769,1056,0.0594,2.833E+06,0.8,-0.02,0.43893,"WMa,TruStrain™",17.883,0.1
,28,7.338,609.8,23.2,18287,1190.3,0.0651,2.9166E+06,0.8,-0.02,0.45191,"WMa,TruStrain™",18.412,0.1
,29,7.91,610.4,23.19,18188,631.61,0.0347,2.8965E+06,0.8,-0.02,0.44885,"WMa,TruStrain™",18.288,0.1
,30,8.517,611,23.19,17756,556.8,0.0314,2.8273E+06,0.8,-0.02,0.43817,"WMa,TruStrain™",17.852,0.1
,31,9.164,611.7,23.2,17842,792.12,0.0444,2.8425E+06,0.8,-0.02,0.44055,"WMa,TruStrain™",17.949,0.101
,32,9.853,612.4,23.2,18203,885.07,0.0486,2.9005E+06,0.8,-0.02,0.44953,"WMa,TruStrain™",18.316,0.101
,33,10.585,613.1,23.2,18170,744.56,0.041,2.8943E+06,0.8,-0.02,0.44858,"WMa,TruStrain™",18.277,0.101
,34,11.365,613.9,23.2,18188,775.36,0.0426,2.8974E+06,0.8,-0.02,0.44906,"WMa,TruStrain™",18.296,0.101
,35,12.195,614.7,23.2,18081,660.11,0.0365,2.8796E+06,0.8,-0.02,0.44632,"WMa,TruStrain™",18.185,0.101
,36,13.078,615.6,23.2,18115,694.38,0.0383,2.8853E+06,0.8,-0.02,0.44719,"WMa,TruStrain™",18.22,0.101
,37,14.017,616.5,23.2,18297,711.78,0.0389,2.9143E+06,0.8,-0.02,0.4517,"WMa,TruStrain™",18.404,0.101
,38,15.017,617.5,23.2,17950,883.59,0.0492,2.8603E+06,0.8,-0.02,0.44333,"WMa,TruStrain™",18.063,0.101
,,,,,,,,,,,,,,
Interval and data points:,2,38,,,,,,,,,,,,
Interval data:,Point No.,Time,Test Time,Temperature,Storage Modulus,Loss Modulus,Loss Factor,Complex Viscosity,Gap,Normal Force,Torque,Status,Shear Stress,Shear Strain
,,,,,,,,,,,,,,
,,[s],[s],[°C],[Pa],[Pa],[1],[mPa·s],[mm],[N],[µN·m],,[Pa],[%]
,1,15.119,617.6,23.2,1.1799E+07,1.8427E+06,0.156,1.9006E+09,0.8,-0.07,1662.9,"WMa,TruStrain™",67751,0.567
,2,15.226,617.7,23.2,3.2568E+05,16.284,5E-05,5.1833E+07,0.8,-0.03,3299.2,"ME-,WMa,taD,TruStrain™",1.3442E+05,41.3
,3,15.339,617.8,23.2,1.1285E+05,5.6427,5E-05,1.7961E+07,0.8,-0.01,1683.1,"ME-,MV-,WMa,taD,TruStrain™",68576,60.8
,4,15.46,618,23.2,93688,4.6844,5E-05,1.4911E+07,0.8,-0.01,1442,"ME-,MV-,WMa,taD,TruStrain™",58753,62.7
,5,15.588,618.1,23.2,72940,3.647,5E-05,1.1609E+07,0.8,-0.02,1180.6,"ME-,MV-,WMa,taD,TruStrain™",48100,65.9
,6,15.724,618.2,23.2,52790,1.1804E+05,2.24,2.058E+07,0.8,-0.01,2630.2,"ME-,MV-,WMa,TruStrain™",1.0716E+05,82.9
,7,15.87,618.4,23.2,64108,88337,1.38,1.7371E+07,0.8,0.01,4481.9,"MV-,WMa,TruStrain™",1.8261E+05,167
,8,16.024,618.5,23.2,3968.7,49361,12.4,7.8814E+06,0.8,-0.01,4492.9,"WMa,TruStrain™",1.8306E+05,370
,9,16.189,618.7,23.2,13286,25314,1.91,4.55E+06,0.8,-0.03,3915.2,"ME-,WMa,TruStrain™",1.5952E+05,558
,10,16.364,618.9,23.2,1.6911,33821,2E+04,5.3828E+06,0.8,-0.03,7589.3,"ME-,WMa,taD,TruStrain™",3.0921E+05,914
,11,16.55,619.1,23.2,1.1644,23288,2E+04,3.7063E+06,0.8,0,7333.8,"ME-,WMa,taD,TruStrain™",2.9881E+05,1.28E+03
,12,16.749,619.3,23.2,0.88204,17641,2E+04,2.8076E+06,0.8,0.01,6991.5,"ME-,WMa,taD,TruStrain™",2.8486E+05,1.61E+03
,13,16.96,619.5,23.2,3901.9,0.1951,5E-05,6.2101E+05,0.8,0,1744.5,"ME-,WMa,taD,TruStrain™",71076,1.82E+03
,14,17.184,619.7,23.2,878.32,400.03,0.455,1.5361E+05,0.8,-0.03,454.06,"ME-,MV-,WMa,TruStrain™",18500,1.92E+03
,15,17.423,619.9,23.2,1631.6,3292.3,2.02,5.8481E+05,0.8,-0.02,1683.6,"MV-,WMa,TruStrain™",68596,1.87E+03
,16,17.677,620.2,23.2,1743.9,3760.5,2.16,6.5972E+05,0.8,0.01,1824.2,"MV-,WMa,TruStrain™",74325,1.79E+03
,17,17.948,620.4,23.2,1588.1,3332.7,2.1,5.8756E+05,0.8,0,1535.5,"MV-,WMa,TruStrain™",62560,1.69E+03
,18,18.236,620.7,23.2,265.99,2274,8.55,3.6438E+05,0.8,-0.03,903.15,"MV-,WMa,TruStrain™",36798,1.61E+03
,19,18.543,621,23.2,94.046,1656.8,17.6,2.6411E+05,0.8,-0.01,631.28,"MV-,WMa,TruStrain™",25720,1.55E+03
,20,18.869,621.4,23.2,29.105,1477,50.7,2.3511E+05,0.8,0.01,541.71,"MV-,WMa,TruStrain™",22071,1.49E+03
,21,19.216,621.7,23.2,42.34,1379.5,32.6,2.1966E+05,0.8,-0.03,488.95,"MV-,WMa,TruStrain™",19922,1.44E+03
,22,19.586,622.1,23.2,37.99,1318.3,34.7,2.0991E+05,0.8,0,451.55,"MV-,WMa,TruStrain™",18398,1.39E+03
,23,19.979,622.5,23.2,23.415,1263.3,54,2.011E+05,0.8,0,417.84,"MV-,WMa,TruStrain™",17024,1.35E+03
,24,20.397,622.9,23.2,12.994,1216.4,93.6,1.936E+05,0.8,-0.02,386.06,"MV-,WMa,TruStrain™",15729,1.29E+03
,25,20.842,623.3,23.2,40.938,1138.8,27.8,1.8135E+05,0.8,0,347.48,"MV-,WMa,TruStrain™",14157,1.24E+03
,26,21.316,623.8,23.2,61.183,1004.8,16.4,1.6021E+05,0.8,-0.03,297.25,"MV-,WMa,TruStrain™",12111,1.2E+03
,27,21.821,624.3,23.2,73.596,850.24,11.6,1.3583E+05,0.8,0.01,244.28,"MV-,WMa,TruStrain™",9952.8,1.17E+03
,28,22.357,624.9,23.2,87.9,708.35,8.06,1.136E+05,0.8,-0.02,197.86,"MV-,WMa,TruStrain™",8061.4,1.13E+03
,29,22.929,625.4,23.2,96.897,565.98,5.84,91389,0.8,0,154.25,"MV-,WMa,TruStrain™",6284.5,1.09E+03
,30,23.536,626,23.2,102.72,410.75,4,67385,0.8,-0.01,110.61,"MV-,WMa,TruStrain™",4506.5,1.06E+03
,31,24.183,626.7,23.2,73.943,261.97,3.54,43323,0.8,-0.02,69.466,"MV-,WMa,TruStrain™",2830.3,1.04E+03
,32,24.872,627.4,23.2,31.893,84.244,2.64,14336,0.8,0,22.723,"MV-,WMa,TruStrain™",925.81,1.03E+03
,33,25.604,628.1,23.2,40.81,14.647,0.359,6900.7,0.8,-0.01,10.865,"MV-,WMa,TruStrain™",442.69,1.02E+03
,34,26.384,628.9,23.2,27.791,50.839,1.83,9221.3,0.8,-0.02,14.39,"WMa,TruStrain™",586.29,1.01E+03
,35,27.214,629.7,23.2,22.844,118.18,5.17,19158,0.8,-0.02,29.805,"WMa,TruStrain™",1214.4,1.01E+03
,36,28.097,630.6,23.2,15.24,141.69,9.3,22680,0.8,-0.01,35.207,"WMa,TruStrain™",1434.5,1.01E+03
,37,29.036,631.5,23.2,13.056,156.57,12,25006,0.8,-0.01,38.779,"WMa,TruStrain™",1580,1.01E+03
,38,30.036,632.5,23.2,12.34,163.58,13.3,26109,0.8,-0.01,40.474,"WMa,TruStrain™",1649.1,1.01E+03
,,,,,,,,,,,,,,
Interval and data points:,3,38,,,,,,,,,,,,
Interval data:,Point No.,Time,Test Time,Temperature,Storage Modulus,Loss Modulus,Loss Factor,Complex Viscosity,Gap,Normal Force,Torque,Status,Shear Stress,Shear Strain
,,,,,,,,,,,,,,
,,[s],[s],[°C],[Pa],[Pa],[1],[mPa·s],[mm],[N],[µN·m],,[Pa],[%]
,1,30.138,632.6,23.2,8128,0.4064,5E-05,1.2936E+06,0.8,0.22,1989.7,"ME-,MV-,WMa,taD,TruStrain™",81067,997
,2,30.245,632.7,23.2,1349.5,11090,8.22,1.7781E+06,0.8,-0.01,2585.3,"ME-,MV-,WMa,TruStrain™",1.0534E+05,943
,3,30.358,632.9,23.2,2302.1,10473,4.55,1.7066E+06,0.8,-0.01,2170,"MV-,WMa,TruStrain™",88413,825
,4,30.479,633,23.2,4330.9,12123,2.8,2.0488E+06,0.8,-0.01,2227.7,"MV-,WMa,TruStrain™",90763,705
,5,30.607,633.1,23.2,7143.7,15595,2.18,2.73E+06,0.8,-0.01,2441.3,"MV-,WMa,TruStrain™",99467,580
,6,30.743,633.2,23.2,11502,21168,1.84,3.8343E+06,0.8,-0.01,2639.4,"MV-,WMa,TruStrain™",1.0754E+05,446
,7,30.889,633.4,23.2,24440,31882,1.3,6.3936E+06,0.8,-0.01,2721.4,"MV-,WMa,TruStrain™",1.1088E+05,276
,8,31.043,633.5,23.2,72031,15998,0.222,1.1743E+07,0.8,-0.01,2588.7,"MV-,WMa,TruStrain™",1.0547E+05,143
,9,31.208,633.7,23.2,23514,1.1757,5E-05,3.7423E+06,0.8,-0.01,913.51,"ME-,WMa,taD,TruStrain™",37220,158
,10,31.383,633.9,23.2,153.9,5736.4,37.3,9.133E+05,0.8,-0.01,228.7,"ME-,MV-,WMa,TruStrain™",9318.1,162
,11,31.569,634.1,23.2,2329.8,14337,6.15,2.3117E+06,0.8,-0.01,525.4,"MV-,WMa,TruStrain™",21407,147
,12,31.768,634.3,23.2,3056,31425,10.3,5.025E+06,0.8,-0.01,782.08,"MV-,WMa,TruStrain™",31865,101
,13,31.979,634.5,23.2,3.8859,77718,2E+04,1.2369E+07,0.8,-0.01,782.19,"ME-,MV-,WMa,taD,TruStrain™",31869,41
,14,32.203,634.7,23.2,18.512,3.7024E+05,2E+04,5.8926E+07,0.8,-0.01,493.53,"ME-,MV-,WMa,taD,TruStrain™",20108,5.43
,15,32.442,634.9,23.2,4.5283E+05,22.642,5E-05,7.207E+07,0.8,-0.01,85.298,"ME-,MV-,WMa,taD,TruStrain™",3475.3,0.767
,16,32.696,635.2,23.2,1.2537E+05,48464,0.387,2.1392E+07,0.8,-0.01,1.5895,"ME-,MV-,WMa,TruStrain™",64.761,0.0482
,17,32.967,635.5,23.2,8855.5,4398,0.497,1.5736E+06,0.8,-0.01,0.14327,"WMa,TruStrain™",5.8373,0.059
,18,33.255,635.8,23.2,12641,6999.4,0.554,2.2997E+06,0.8,-0.01,0.21882,"WMa,TruStrain™",8.9156,0.0617
,19,33.562,636.1,23.2,14964,10646,0.711,2.9229E+06,0.8,-0.01,0.32452,"WMa,TruStrain™",13.222,0.072
,20,33.888,636.4,23.2,14802,10021,0.677,2.845E+06,0.8,-0.01,0.38226,"WMa,TruStrain™",15.575,0.0871
,21,34.235,636.7,23.2,16986,5686,0.335,2.8509E+06,0.8,-0.01,0.44802,"WMa,TruStrain™",18.254,0.102
,22,34.605,637.1,23.2,17130,2039.7,0.119,2.7455E+06,0.8,-0.01,0.46271,"WMa,TruStrain™",18.852,0.109
,23,34.998,637.5,23.2,17542,17.854,0.00102,2.7919E+06,0.8,-0.01,0.47157,"WMa,TruStrain™",19.214,0.11
,24,35.416,637.9,23.2,17902,386.46,0.0216,2.8498E+06,0.8,-0.01,0.47016,"MV-,WMa,TruStrain™",19.156,0.107
,25,35.861,638.4,23.2,17799,150.83,0.00847,2.8328E+06,0.8,-0.01,0.45581,"MV-,WMa,TruStrain™",18.571,0.104
,26,36.335,638.8,23.2,17860,630.22,0.0353,2.8442E+06,0.8,-0.01,0.44962,"WMa,TruStrain™",18.319,0.103
,27,36.84,639.3,23.2,17783,729.16,0.041,2.8326E+06,0.8,-0.01,0.44442,"WMa,TruStrain™",18.107,0.102
,28,37.376,639.9,23.2,17581,1039.1,0.0591,2.8029E+06,0.8,-0.01,0.43807,"WMa,TruStrain™",17.849,0.101
,29,37.948,640.5,23.2,17837,1003,0.0562,2.8434E+06,0.8,-0.01,0.44305,"WMa,TruStrain™",18.051,0.101
,30,38.555,641.1,23.2,17840,830.97,0.0466,2.8424E+06,0.8,-0.01,0.44181,"WMa,TruStrain™",18.001,0.101
,31,39.202,641.7,23.2,17844,947.49,0.0531,2.844E+06,0.8,-0.01,0.44147,"WMa,TruStrain™",17.987,0.101
,32,39.891,642.4,23.2,17885,720.32,0.0403,2.8487E+06,0.8,-0.01,0.44202,"WMa,TruStrain™",18.009,0.101
,33,40.623,643.1,23.2,17823,779.68,0.0437,2.8393E+06,0.8,-0.01,0.4404,"WMa,TruStrain™",17.944,0.101
,34,41.403,643.9,23.2,17942,930.86,0.0519,2.8593E+06,0.8,-0.01,0.44332,"WMa,TruStrain™",18.063,0.101
,35,42.233,644.7,23.2,17620,720.2,0.0409,2.8066E+06,0.8,-0.01,0.43507,"WMa,TruStrain™",17.726,0.101
,36,43.116,645.6,23.2,17850,720.83,0.0404,2.8432E+06,0.8,-0.01,0.4407,"WMa,TruStrain™",17.956,0.101
,37,44.055,646.6,23.2,17972,774.36,0.0431,2.863E+06,0.8,-0.01,0.44375,"WMa,TruStrain™",18.08,0.101
,38,45.055,647.6,23.2,17963,930.63,0.0518,2.8627E+06,0.8,-0.01,0.44371,"WMa,TruStrain™",18.078,0.101
,,,,,,,,,,,,,,
Interval and data points:,4,38,,,,,,,,,,,,
Interval data:,Point No.,Time,Test Time,Temperature,Storage Modulus,Loss Modulus,Loss Factor,Complex Viscosity,Gap,Normal Force,Torque,Status,Shear Stress,Shear Strain
,,,,,,,,,,,,,,
,,[s],[s],[°C],[Pa],[Pa],[1],[mPa·s],[mm],[N],[µN·m],,[Pa],[%]
,1,45.157,647.7,23.2,1.9191E+06,4.6869E+05,0.244,3.1442E+08,0.8,-0.1,3945.5,"WMa,TruStrain™",1.6075E+05,8.14
,2,45.264,647.8,23.2,2.4406E+05,12.203,5E-05,3.8843E+07,0.8,0.26,4238.5,"ME-,WMa,taD,TruStrain™",1.7269E+05,70.8
,3,45.377,647.9,23.2,15.506,3.1011E+05,2E+04,4.9356E+07,0.8,-0.03,8171.2,"ME-,MV-,WMa,taD,TruStrain™",3.3293E+05,107
,4,45.498,648,23.2,6397.9,94800,14.8,1.5122E+07,0.8,-0.04,2294.1,"ME-,MV-,WMa,TruStrain™",93469,98.4
,5,45.626,648.1,23.2,52640,12522,0.238,8.6118E+06,0.8,-0.01,1724.6,"MV-,WMa,TruStrain™",70267,130
,6,45.762,648.3,23.2,18532,19067,1.03,4.2317E+06,0.8,0,1773.2,"WMa,TruStrain™",72245,272
,7,45.908,648.4,23.2,9264.5,20749,2.24,3.6166E+06,0.8,0.01,2579.1,"WMa,TruStrain™",1.0508E+05,462
,8,46.062,648.6,23.2,5871.7,19928,3.39,3.3064E+06,0.8,-0.01,3167.6,"WMa,TruStrain™",1.2906E+05,621
,9,46.227,648.7,23.2,20648,3486.9,0.169,3.3327E+06,0.8,-0.04,4378.2,"ME-,MV-,WMa,TruStrain™",1.7838E+05,852
,10,46.402,648.9,23.2,1.5226,30452,2E+04,4.8466E+06,0.8,-0.02,8475.1,"ME-,WMa,taD,TruStrain™",3.4531E+05,1.13E+03
,11,46.588,649.1,23.2,0.77661,15532,2E+04,2.472E+06,0.8,0,5437.6,"ME-,WMa,taD,TruStrain™",2.2155E+05,1.43E+03
,12,46.787,649.3,23.2,0.45894,9178.8,2E+04,1.4609E+06,0.8,0.01,3535,"ME-,WMa,taD,TruStrain™",1.4403E+05,1.57E+03
,13,46.998,649.5,23.2,6268.8,0.31344,5E-05,9.9771E+05,0.8,-0.01,2527,"ME-,WMa,taD,TruStrain™",1.0296E+05,1.64E+03
,14,47.222,649.7,23.2,3680.3,0.18401,5E-05,5.8574E+05,0.8,-0.03,1498.7,"ME-,WMa,taD,TruStrain™",61061,1.66E+03
,15,47.461,650,23.2,0.16257,3251.3,2E+04,5.1746E+05,0.8,-0.02,1266.5,"ME-,MV-,WMa,taD,TruStrain™",51601,1.59E+03
,16,47.715,650.2,23.2,707.66,2454.9,3.47,4.0661E+05,0.8,0.01,941.39,"ME-,MV-,WMa,TruStrain™",38356,1.5E+03
,17,47.986,650.5,23.2,553.97,2138.7,3.86,3.5162E+05,0.8,-0.01,776.43,"MV-,WMa,TruStrain™",31634,1.43E+03
,18,48.274,650.8,23.2,168.97,1715.9,10.2,2.7441E+05,0.8,-0.03,580.87,"MV-,WMa,TruStrain™",23667,1.37E+03
,19,48.581,651.1,23.2,93.159,1416.8,15.2,2.2598E+05,0.8,-0.01,462.81,"MV-,WMa,TruStrain™",18857,1.33E+03
,20,48.907,651.4,23.2,21.17,1235.1,58.3,1.9661E+05,0.8,0,390.48,"MV-,WMa,TruStrain™",15910,1.29E+03
,21,49.254,651.8,23.2,8.8984,1124.4,126,1.7896E+05,0.8,-0.03,344.59,"MV-,WMa,TruStrain™",14040,1.25E+03
,22,49.624,652.1,23.2,18.168,1021.4,56.2,1.6258E+05,0.8,0,304.36,"MV-,WMa,TruStrain™",12401,1.21E+03
,23,50.017,652.5,23.2,30.269,911.84,30.1,1.452E+05,0.8,-0.01,264.49,"MV-,WMa,TruStrain™",10776,1.18E+03
,24,50.435,652.9,23.2,26.918,818.14,30.4,1.3028E+05,0.8,-0.02,230.68,"MV-,WMa,TruStrain™",9398.6,1.15E+03
,25,50.88,653.4,23.2,55.324,717.2,13,1.1449E+05,0.8,0,196.59,"MV-,WMa,TruStrain™",8010,1.11E+03
,26,51.354,653.9,23.2,86.703,556.29,6.42,89605,0.8,-0.03,150.32,"MV-,WMa,TruStrain™",6124.5,1.09E+03
,27,51.859,654.4,23.2,82.733,386.33,4.67,62881,0.8,0,103.68,"MV-,WMa,TruStrain™",4224.2,1.07E+03
,28,52.395,654.9,23.2,80.085,256.75,3.21,42805,0.8,-0.02,69.546,"MV-,WMa,TruStrain™",2833.6,1.05E+03
,29,52.967,655.5,23.2,70.382,168,2.39,28990,0.8,0,46.42,"MV-,WMa,TruStrain™",1891.3,1.04E+03
,30,53.574,656.1,23.2,55.879,83.494,1.49,15990,0.8,-0.01,25.276,"MV-,WMa,TruStrain™",1029.8,1.03E+03
,31,54.221,656.7,23.2,28.922,4.6148,0.16,4661.3,0.8,-0.02,7.3073,"MV-,WMa,TruStrain™",297.72,1.02E+03
,32,54.91,657.4,23.2,15.515,87.292,5.63,14111,0.8,0,22.049,"WMa,TruStrain™",898.36,1.01E+03
,33,55.642,658.1,23.2,23.575,111.58,4.73,18150,0.8,-0.01,28.28,"WMa,TruStrain™",1152.2,1.01E+03
,34,56.422,658.9,23.2,14.4,127.52,8.86,20425,0.8,-0.02,31.731,"WMa,TruStrain™",1292.8,1.01E+03
,35,57.252,659.8,23.2,14.692,150.41,10.2,24052,0.8,-0.03,37.322,"WMa,TruStrain™",1520.7,1.01E+03
,36,58.135,660.6,23.2,10.393,158.63,15.3,25300,0.8,-0.02,39.232,"WMa,TruStrain™",1598.4,1.01E+03
,37,59.074,661.6,23.2,10.514,164.55,15.7,26242,0.8,-0.01,40.678,"WMa,TruStrain™",1657.4,1.01E+03
,38,60.074,662.6,23.2,10.655,166.75,15.7,26594,0.8,-0.01,41.219,"WMa,TruStrain™",1679.4,1.01E+03
,,,,,,,,,,,,,,
Interval and data points:,5,38,,,,,,,,,,,,
Interval data:,Point No.,Time,Test Time,Temperature,Storage Modulus,Loss Modulus,Loss Factor,Complex Viscosity,Gap,Normal Force,Torque,Status,Shear Stress,Shear Strain
,,,,,,,,,,,,,,
,,[s],[s],[°C],[Pa],[Pa],[1],[mPa·s],[mm],[N],[µN·m],,[Pa],[%]
,1,60.176,662.7,23.2,11532,0.57658,5E-05,1.8353E+06,0.8,0.25,2839.2,"ME-,MV-,WMa,taD,TruStrain™",1.1568E+05,1E+03
,2,60.283,662.8,23.2,3339.8,11982,3.59,1.9796E+06,0.8,-0.01,2744,"ME-,MV-,WMa,TruStrain™",1.118E+05,899
,3,60.396,662.9,23.2,7012,7975,1.14,1.6901E+06,0.8,-0.01,2039.6,"MV-,WMa,TruStrain™",83100,783
,4,60.517,663,23.2,10812,7839.3,0.725,2.1256E+06,0.8,-0.01,2211.2,"MV-,WMa,TruStrain™",90094,675
,5,60.645,663.1,23.2,15265,10013,0.656,2.9056E+06,0.8,-0.01,2419.1,"MV-,WMa,TruStrain™",98563,540
,6,60.781,663.3,23.2,22391,13203,0.59,4.1371E+06,0.8,-0.01,2472.9,"MV-,WMa,TruStrain™",1.0075E+05,388
,7,60.927,663.4,23.2,36033,14326,0.398,6.1715E+06,0.8,-0.01,2380.1,"MV-,WMa,TruStrain™",96974,250
,8,61.081,663.6,23.2,65166,30928,0.475,1.148E+07,0.8,-0.01,2145.6,"MV-,WMa,TruStrain™",87419,121
,9,61.246,663.7,23.2,69385,3.4692,5E-05,1.1043E+07,0.8,-0.01,2514.2,"ME-,MV-,WMa,taD,TruStrain™",1.0244E+05,148
,10,61.421,663.9,23.2,11665,0.58327,5E-05,1.8566E+06,0.8,-0.01,431.01,"ME-,MV-,WMa,taD,TruStrain™",17561,151
,11,61.607,664.1,23.2,0.81896,16379,2E+04,2.6068E+06,0.8,-0.01,498.49,"ME-,MV-,WMa,taD,TruStrain™",20310,124
,12,61.806,664.3,23.2,1.7903,35806,2E+04,5.6987E+06,0.8,-0.01,711.13,"ME-,MV-,WMa,taD,TruStrain™",28974,80.9
,13,62.017,664.5,23.2,4.4513,89026,2E+04,1.4169E+07,0.8,-0.01,702.07,"ME-,MV-,WMa,taD,TruStrain™",28605,32.1
