Repository: jg9zk/APRheoPlotR

A package to parse Anton Paar Rheocompass csvs for quick plotting with ggplot2<br/>

install.packages("devtools")<br/>
devtools::install_github("APRheoPlotR",username="jg9zk")

Download getting_started.html and open it in a browser for a tutorial.

File: gelma_fibers_diff_size_recovery_osc.csv (part 14 of 21)
Interval and data points:,1,38,,,,,,,,,,,,
Interval data:,Point No.,Time,Test Time,Temperature,Storage Modulus,Loss Modulus,Loss Factor,Complex Viscosity,Gap,Normal Force,Torque,Status,Shear Stress,Shear Strain
,,,,,,,,,,,,,,
,,[s],[s],[°C],[Pa],[Pa],[1],[mPa·s],[mm],[N],[µN·m],,[Pa],[%]
,14,62.241,664.7,23.2,3.1052E+05,15.526,5E-05,4.9422E+07,0.8,-0.01,426.55,"ME-,MV-,WMa,taD,TruStrain™",17379,5.6
,15,62.48,665,23.2,2.5469E+05,12.734,5E-05,4.0534E+07,0.8,-0.01,53.787,"ME-,MV-,WMa,taD,TruStrain™",2191.5,0.86
,16,62.734,665.2,23.2,30977,20676,0.667,5.9275E+06,0.8,-0.01,0.43937,"ME-,MV-,WMa,TruStrain™",17.902,0.0481
,17,63.005,665.5,23.2,12384,2688.4,0.217,2.0169E+06,0.8,-0.01,0.17864,"WMa,TruStrain™",7.2786,0.0574
,18,63.293,665.8,23.2,15213,5836.7,0.384,2.5933E+06,0.8,-0.01,0.24433,"WMa,TruStrain™",9.9547,0.0611
,19,63.6,666.1,23.2,15932,10796,0.678,3.063E+06,0.8,-0.01,0.33711,"WMa,TruStrain™",13.735,0.0714
,20,63.926,666.4,23.2,15214,10860,0.714,2.975E+06,0.8,-0.01,0.4032,"WMa,TruStrain™",16.428,0.0879
,21,64.273,666.8,23.2,17111,5739.4,0.335,2.8725E+06,0.8,-0.01,0.46,"WMa,TruStrain™",18.742,0.104
,22,64.643,667.1,23.2,17002,1982.6,0.117,2.7243E+06,0.8,-0.01,0.46875,"WMa,TruStrain™",19.099,0.112
,23,65.036,667.5,23.2,17338,12.807,0.000739,2.7595E+06,0.8,-0.01,0.47173,"MV-,WMa,TruStrain™",19.22,0.111
,24,65.454,668,23.2,17848,383.96,0.0215,2.8413E+06,0.8,-0.01,0.47099,"MV-,WMa,TruStrain™",19.19,0.107
,25,65.899,668.4,23.2,17786,290.29,0.0163,2.8311E+06,0.8,-0.01,0.4574,"MV-,WMa,TruStrain™",18.636,0.105
,26,66.373,668.9,23.2,17577,671.88,0.0382,2.7996E+06,0.8,-0.01,0.44393,"WMa,TruStrain™",18.088,0.103
,27,66.878,669.4,23.2,17349,274.69,0.0158,2.7615E+06,0.8,-0.01,0.4343,"WMa,TruStrain™",17.695,0.102
,28,67.414,669.9,23.2,16931,291.25,0.0172,2.695E+06,0.8,-0.01,0.42215,"WMa,TruStrain™",17.2,0.102
,29,67.986,670.5,23.2,17453,843.14,0.0483,2.7809E+06,0.8,-0.01,0.43426,"WMa,TruStrain™",17.693,0.101
,30,68.593,671.1,23.2,18019,918.3,0.051,2.8715E+06,0.8,-0.01,0.44721,"WMa,TruStrain™",18.221,0.101
,31,69.24,671.7,23.2,17763,675.27,0.038,2.8292E+06,0.8,-0.01,0.43981,"WMa,TruStrain™",17.919,0.101
,32,69.929,672.4,23.2,17475,688.79,0.0394,2.7834E+06,0.8,-0.01,0.43234,"WMa,TruStrain™",17.615,0.101
,33,70.661,673.2,23.2,17618,1068.5,0.0606,2.8091E+06,0.8,-0.01,0.43596,"WMa,TruStrain™",17.763,0.101
,34,71.441,673.9,23.2,17531,902.41,0.0515,2.7939E+06,0.8,-0.01,0.43327,"WMa,TruStrain™",17.653,0.101
,35,72.271,674.8,23.2,17295,891.17,0.0515,2.7562E+06,0.8,-0.01,0.4273,"WMa,TruStrain™",17.41,0.101
,36,73.154,675.7,23.21,17526,912.12,0.052,2.7931E+06,0.8,-0.01,0.43295,"WMa,TruStrain™",17.64,0.101
,37,74.093,676.6,23.2,17524,933.42,0.0533,2.793E+06,0.8,-0.01,0.4329,"WMa,TruStrain™",17.638,0.101
,38,75.093,677.6,23.2,17462,967.57,0.0554,2.7835E+06,0.8,-0.02,0.43142,"WMa,TruStrain™",17.578,0.101
,,,,,,,,,,,,,,
Interval and data points:,6,38,,,,,,,,,,,,
Interval data:,Point No.,Time,Test Time,Temperature,Storage Modulus,Loss Modulus,Loss Factor,Complex Viscosity,Gap,Normal Force,Torque,Status,Shear Stress,Shear Strain
,,,,,,,,,,,,,,
,,[s],[s],[°C],[Pa],[Pa],[1],[mPa·s],[mm],[N],[µN·m],,[Pa],[%]
,1,75.195,677.7,23.2,2.4448E+05,5.1906E+05,2.12,9.1316E+07,0.8,-0.09,689.3,"WMa,taD,TruStrain™",28085,4.89
,2,75.302,677.8,23.2,16.527,3.3054E+05,2E+04,5.2607E+07,0.8,0.02,2140.8,"ME-,MV-,WMa,taD,TruStrain™",87223,26.4
,3,75.415,677.9,23.2,6.0816,1.2163E+05,2E+04,1.9358E+07,0.8,-0.01,1137.3,"ME-,MV-,WMa,taD,TruStrain™",46336,38.1
,4,75.536,678,23.2,20065,92703,4.62,1.5096E+07,0.8,-0.02,924.81,"MV-,WMa,TruStrain™",37680,39.7
,5,75.664,678.2,23.2,48787,85672,1.76,1.5691E+07,0.8,-0.02,1079.5,"MV-,WMa,TruStrain™",43984,44.6
,6,75.8,678.3,23.2,1.3439E+05,88688,0.66,2.5626E+07,0.8,0.02,2436.2,"MV-,WMa,TruStrain™",99261,61.6
,7,75.946,678.4,23.2,76799,1.2829E+05,1.67,2.3798E+07,0.8,0.01,4986.1,"MV-,WMa,TruStrain™",2.0315E+05,136
,8,76.1,678.6,23.21,4554.8,72911,16,1.1627E+07,0.8,-0.02,5384.6,"WMa,TruStrain™",2.1939E+05,300
,9,76.265,678.8,23.21,10076,48969,4.86,7.9569E+06,0.8,-0.03,6340.3,"ME-,WMa,TruStrain™",2.5833E+05,517
,10,76.44,678.9,23.21,1.9121,38241,2E+04,6.0862E+06,0.8,-0.02,7628.1,"ME-,WMa,taD,TruStrain™",3.108E+05,813
,11,76.626,679.1,23.21,1.2243,24486,2E+04,3.897E+06,0.8,0,6968.5,"ME-,WMa,taD,TruStrain™",2.8392E+05,1.16E+03
,12,76.825,679.3,23.2,0.96886,19377,2E+04,3.084E+06,0.8,0.01,7283.4,"ME-,WMa,taD,TruStrain™",2.9675E+05,1.53E+03
,13,77.036,679.5,23.2,0.26612,5322.4,2E+04,8.4709E+05,0.8,-0.02,2431.8,"ME-,WMa,taD,TruStrain™",99078,1.86E+03
,14,77.26,679.8,23.2,786.94,198.02,0.252,1.2915E+05,0.8,-0.03,390.82,"ME-,MV-,WMa,TruStrain™",15923,1.96E+03
,15,77.499,680,23.2,1521.3,2539.3,1.67,4.7112E+05,0.8,-0.02,1418.5,"MV-,WMa,TruStrain™",57794,1.95E+03
,16,77.753,680.3,23.2,1778.2,3420.5,1.92,6.1355E+05,0.8,0.01,1789.5,"MV-,WMa,TruStrain™",72912,1.89E+03
,17,78.024,680.5,23.2,1246.3,3450.6,2.77,5.839E+05,0.8,-0.02,1595.6,"MV-,WMa,TruStrain™",65010,1.77E+03
,18,78.312,680.8,23.2,293.74,2264.8,7.71,3.6348E+05,0.8,-0.04,944.86,"MV-,WMa,TruStrain™",38497,1.69E+03
,19,78.619,681.1,23.2,184.93,1699.2,9.19,2.7203E+05,0.8,0,679.16,"MV-,WMa,TruStrain™",27671,1.62E+03
,20,78.945,681.4,23.21,44.674,1492.8,33.4,2.3769E+05,0.8,0,572.88,"MV-,WMa,TruStrain™",23341,1.56E+03
,21,79.292,681.8,23.21,25.393,1425.8,56.1,2.2696E+05,0.8,-0.03,526.36,"MV-,WMa,TruStrain™",21446,1.5E+03
,22,79.662,682.2,23.21,37.028,1375.5,37.1,2.19E+05,0.8,0,489.79,"MV-,WMa,TruStrain™",19956,1.45E+03
,23,80.055,682.6,23.2,43.772,1323.7,30.2,2.1078E+05,0.8,-0.02,455.03,"MV-,WMa,TruStrain™",18540,1.4E+03
,24,80.473,683,23.2,25.52,1272.9,49.9,2.0263E+05,0.8,-0.02,420.57,"MV-,WMa,TruStrain™",17136,1.35E+03
,25,80.918,683.4,23.2,24.874,1228.7,49.4,1.956E+05,0.8,0,387.9,"MV-,WMa,TruStrain™",15805,1.29E+03
,26,81.392,683.9,23.2,45.183,1128.2,25,1.797E+05,0.8,-0.03,342.27,"MV-,WMa,TruStrain™",13946,1.24E+03
,27,81.897,684.4,23.21,70.439,976.65,13.9,1.5584E+05,0.8,0,286.64,"MV-,WMa,TruStrain™",11679,1.19E+03
,28,82.433,684.9,23.2,91.851,834.29,9.08,1.3358E+05,0.8,-0.02,237.42,"MV-,WMa,TruStrain™",9673.2,1.15E+03
,29,83.005,685.5,23.21,105.27,687.73,6.53,1.1073E+05,0.8,-0.01,190.21,"MV-,WMa,TruStrain™",7749.7,1.11E+03
,30,83.612,686.1,23.2,88.215,531.11,6.02,85687,0.8,-0.01,142.72,"MV-,WMa,TruStrain™",5814.9,1.08E+03
,31,84.259,686.8,23.2,45.053,346.79,7.7,55658,0.8,-0.03,90.569,"MV-,WMa,TruStrain™",3690.1,1.06E+03
,32,84.948,687.5,23.2,36.277,163.57,4.51,26665,0.8,0,42.841,"MV-,WMa,TruStrain™",1745.5,1.04E+03
,33,85.68,688.2,23.21,55.427,81.336,1.47,15665,0.8,-0.01,24.8,"MV-,WMa,TruStrain™",1010.5,1.03E+03
,34,86.46,689,23.21,24.15,14.755,0.611,4504.2,0.8,-0.02,7.057,"MV-,WMa,TruStrain™",287.53,1.02E+03
,35,87.29,689.8,23.2,28.974,90.788,3.13,15167,0.8,-0.03,23.642,"WMa,TruStrain™",963.25,1.01E+03
,36,88.173,690.7,23.21,15.244,130.58,8.57,20923,0.8,-0.02,32.515,"WMa,TruStrain™",1324.8,1.01E+03
,37,89.112,691.6,23.21,11.905,150.51,12.6,24030,0.8,-0.02,37.278,"WMa,TruStrain™",1518.8,1.01E+03
,38,90.112,692.6,23.21,10.093,162.04,16.1,25840,0.8,-0.02,40.06,"WMa,TruStrain™",1632.2,1.01E+03
,,,,,,,,,,,,,,
Interval and data points:,7,38,,,,,,,,,,,,
Interval data:,Point No.,Time,Test Time,Temperature,Storage Modulus,Loss Modulus,Loss Factor,Complex Viscosity,Gap,Normal Force,Torque,Status,Shear Stress,Shear Strain
,,,,,,,,,,,,,,
,,[s],[s],[°C],[Pa],[Pa],[1],[mPa·s],[mm],[N],[µN·m],,[Pa],[%]
,1,90.214,692.7,23.21,21096,1.0548,5E-05,3.3576E+06,0.8,0.22,5157.4,"ME-,MV-,WMa,taD,TruStrain™",2.1013E+05,996
,2,90.321,692.8,23.21,2993.4,21280,7.11,3.4201E+06,0.8,0.02,4815.9,"ME-,MV-,WMa,TruStrain™",1.9622E+05,913
,3,90.434,692.9,23.21,7887,8052.1,1.02,1.7939E+06,0.8,-0.02,2238,"MV-,WMa,TruStrain™",91185,809
,4,90.555,693.1,23.21,13098,7315.7,0.559,2.3878E+06,0.8,-0.02,2518,"MV-,WMa,TruStrain™",1.0259E+05,684
,5,90.683,693.2,23.21,17375,9215.2,0.53,3.1302E+06,0.8,-0.02,2666.7,"MV-,WMa,TruStrain™",1.0865E+05,552
,6,90.819,693.3,23.21,24610,12118,0.492,4.366E+06,0.8,-0.02,2659,"MV-,WMa,TruStrain™",1.0834E+05,395
,7,90.965,693.5,23.21,48673,12413,0.255,7.9945E+06,0.8,-0.02,2507.2,"MV-,WMa,TruStrain™",1.0215E+05,203
,8,91.119,693.6,23.21,89196,54452,0.61,1.6632E+07,0.8,-0.01,2358,"MV-,WMa,TruStrain™",96072,91.9
,9,91.284,693.8,23.21,1.3651E+05,6.8253,5E-05,2.1726E+07,0.8,-0.01,4909.8,"ME-,MV-,WMa,taD,TruStrain™",2.0004E+05,147
,10,91.459,694,23.21,0.54018,10804,2E+04,1.7194E+06,0.8,-0.02,422.99,"ME-,MV-,WMa,taD,TruStrain™",17234,160
,11,91.645,694.1,23.21,0.99674,19935,2E+04,3.1727E+06,0.8,-0.01,639.07,"ME-,WMa,taD,TruStrain™",26038,131
,12,91.844,694.3,23.21,2.2954,45909,2E+04,7.3066E+06,0.8,-0.02,920.04,"ME-,WMa,taD,TruStrain™",37486,81.7
,13,92.055,694.6,23.21,6.7168,1.3434E+05,2E+04,2.138E+07,0.8,-0.02,1156.3,"ME-,WMa,taD,TruStrain™",47112,35.1
,14,92.279,694.8,23.21,17.17,3.4341E+05,2E+04,5.4655E+07,0.8,-0.02,1255.8,"ME-,WMa,taD,TruStrain™",51168,14.9
,15,92.518,695,23.21,1.1948E+06,59.74,5E-05,1.9016E+08,0.8,-0.02,730.58,"ME-,WMa,taD,TruStrain™",29766,2.49
,16,92.772,695.3,23.21,432.74,8.6548E+06,2E+04,1.3775E+09,0.8,-0.02,58.884,"ME-,MV-,WMa,TruStrain™",2399.1,0.0277
,17,93.043,695.5,23.21,93579,27901,0.298,1.5541E+07,0.8,-0.02,1.292,"MV-,WMa,TruStrain™",52.642,0.0539
,18,93.331,695.8,23.21,13704,12574,0.918,2.96E+06,0.8,-0.02,0.27275,"MV-,WMa,TruStrain™",11.113,0.0598
,19,93.638,696.1,23.21,13204,21893,1.66,4.0691E+06,0.8,-0.02,0.43752,"WMa,TruStrain™",17.826,0.0697
,20,93.964,696.5,23.21,13283,17323,1.3,3.4743E+06,0.8,-0.02,0.47722,"WMa,TruStrain™",19.444,0.0891
,21,94.311,696.8,23.21,17607,6917.5,0.393,3.0108E+06,0.8,-0.02,0.49207,"WMa,TruStrain™",20.049,0.106
,22,94.681,697.2,23.21,16709,1501.8,0.0899,2.67E+06,0.8,-0.02,0.4743,"WMa,TruStrain™",19.325,0.115
,23,95.074,697.6,23.21,16847,1581.2,0.0939,2.6931E+06,0.8,-0.02,0.47442,"MV-,WMa,TruStrain™",19.329,0.114
,24,95.492,698,23.21,17495,1417.6,0.081,2.7935E+06,0.8,-0.02,0.4734,"MV-,WMa,TruStrain™",19.288,0.11
,25,95.937,698.4,23.21,17633,171.77,0.00974,2.8064E+06,0.8,-0.02,0.46094,"MV-,WMa,TruStrain™",18.78,0.107
,26,96.411,698.9,23.21,17546,154.94,0.00883,2.7926E+06,0.8,-0.02,0.44761,"MV-,WMa,TruStrain™",18.237,0.104
,27,96.916,699.4,23.21,17367,203.27,0.0117,2.7642E+06,0.8,-0.02,0.43789,"MV-,WMa,TruStrain™",17.841,0.103
,28,97.452,700,23.21,17266,409.24,0.0237,2.7488E+06,0.8,-0.02,0.43305,"WMa,TruStrain™",17.644,0.102
,29,98.024,700.5,23.21,17372,380.2,0.0219,2.7656E+06,0.8,-0.02,0.43377,"WMa,TruStrain™",17.673,0.102
,30,98.631,701.1,23.21,17213,755.43,0.0439,2.7421E+06,0.8,-0.02,0.42832,"WMa,TruStrain™",17.451,0.101
,31,99.278,701.8,23.21,17586,775.27,0.0441,2.8017E+06,0.8,-0.02,0.43649,"WMa,TruStrain™",17.784,0.101
,32,99.967,702.5,23.21,17808,944.66,0.053,2.8382E+06,0.8,-0.02,0.44154,"WMa,TruStrain™",17.99,0.101
,33,100.699,703.2,23.21,17654,732.63,0.0415,2.8121E+06,0.8,-0.02,0.43673,"WMa,TruStrain™",17.794,0.101
,34,101.479,704,23.21,17763,892.37,0.0502,2.8306E+06,0.8,-0.02,0.43916,"WMa,TruStrain™",17.893,0.101
,35,102.309,704.8,23.21,17925,813.16,0.0454,2.8558E+06,0.8,-0.02,0.44283,"WMa,TruStrain™",18.042,0.101
,36,103.192,705.7,23.21,17856,986.32,0.0552,2.8463E+06,0.8,-0.02,0.44124,"WMa,TruStrain™",17.978,0.101
,37,104.131,706.6,23.21,17774,703.88,0.0396,2.8311E+06,0.8,-0.02,0.43882,"WMa,TruStrain™",17.879,0.101
,38,105.131,707.6,23.21,18080,748.96,0.0414,2.88E+06,0.8,-0.02,0.44637,"WMa,TruStrain™",18.187,0.101
,,,,,,,,,,,,,,
Test:,40um_fibers_r3,,,,,,,,,,,,,
,,,,,,,,,,,,,,
Result:,Measurement 1,,,,,,,,,,,,,
,,,,,,,,,,,,,,
Interval and data points:,1,11,,,,,,,,,,,,
Interval data:,Point No.,Time,Test Time,Temperature,Storage Modulus,Loss Modulus,Loss Factor,Complex Viscosity,Gap,Normal Force,Torque,Status,Shear Stress,Shear Strain
,,,,,,,,,,,,,,
,,[s],[s],[°C],[Pa],[Pa],[1],[mPa·s],[mm],[N],[µN·m],,[Pa],[%]
,1,14.505,95.8,23.19,14799,1206.7,0.0815,2.3631E+06,0.8,0.01,1.2237,,49.857,0.336
,2,23.617,104.9,23.19,14500,1195.7,0.0825,2.3155E+06,0.8,0.01,1.9466,,79.313,0.545
,3,32.73,114,23.19,14660,1171.6,0.0799,2.3406E+06,0.8,0.01,3.1036,,126.45,0.86
,4,40.02,121.3,23.19,14635,1198.7,0.0819,2.337E+06,0.8,0.01,4.8956,,199.47,1.36
,5,49.132,130.4,23.18,14558,1222.8,0.084,2.3252E+06,0.8,0.01,7.7552,,315.98,2.16
,6,56.422,137.7,23.18,14420,1234.9,0.0856,2.3035E+06,0.8,0.01,12.418,,505.96,3.5
,7,63.711,145,23.18,13886,1465.2,0.106,2.2223E+06,0.8,0.01,19.126,,779.28,5.58
,8,81.935,163.2,23.18,10128,3056.2,0.302,1.6837E+06,0.8,0.01,30.324,,1235.5,11.7
,9,103.802,185.1,23.18,3673.8,3366.7,0.916,7.9309E+05,0.8,0.01,46.544,,1896.4,38.1
,10,109.27,190.6,23.18,2087,2592,1.24,5.2963E+05,0.8,0.01,56.256,WMa,2292.1,68.9
,11,173.045,254.3,23.18,27.475,1565.5,57,2.4919E+05,0.8,0.01,142.66,WMa,5812.5,371
,,,,,,,,,,,,,,
Result:,Pre-UV recovery,,,,,,,,,,,,,
,,,,,,,,,,,,,,
Interval and data points:,1,38,,,,,,,,,,,,
Interval data:,Point No.,Time,Test Time,Temperature,Storage Modulus,Loss Modulus,Loss Factor,Complex Viscosity,Gap,Normal Force,Torque,Status,Shear Stress,Shear Strain
,,,,,,,,,,,,,,
,,[s],[s],[°C],[Pa],[Pa],[1],[mPa·s],[mm],[N],[µN·m],,[Pa],[%]
,1,0.1,327.1,23.18,168.15,3.3629E+06,2E+04,5.3522E+08,0.8,0,0.74328,"ME-,WMa,taD,TruStrain™",30.284,0.000901
,2,0.207,327.2,23.18,29.965,5.993E+05,2E+04,9.5381E+07,0.8,0,1.5137,"ME-,WMa,taD,TruStrain™",61.674,0.0103
,3,0.32,327.3,23.18,17.953,3.5906E+05,2E+04,5.7146E+07,0.8,0,1.6418,"ME-,WMa,taD,TruStrain™",66.894,0.0186
,4,0.441,327.4,23.18,11.622,2.3244E+05,2E+04,3.6995E+07,0.8,0,1.6519,"ME-,WMa,taD,TruStrain™",67.306,0.029
,5,0.569,327.5,23.18,7.8362,1.5672E+05,2E+04,2.4943E+07,0.8,0,1.5884,"ME-,WMa,taD,TruStrain™",64.719,0.0413
,6,0.705,327.7,23.18,5.4107,1.0821E+05,2E+04,1.7223E+07,0.8,0,1.5098,"ME-,WMa,taD,TruStrain™",61.515,0.0568
,7,0.851,327.8,23.18,3.9254,78509,2E+04,1.2495E+07,0.8,0,1.4508,"ME-,WMa,taD,TruStrain™",59.112,0.0753
,8,1.005,328,23.18,3.1481,62962,2E+04,1.0021E+07,0.8,0,1.4245,"ME-,WMa,taD,TruStrain™",58.038,0.0922
,9,1.17,328.1,23.18,15971,11516,0.721,3.1338E+06,0.8,0,0.52175,"ME-,WMa,TruStrain™",21.258,0.108
,10,1.345,328.3,23.18,18553,4085.1,0.22,3.0235E+06,0.8,0,0.51139,"MV-,WMa,TruStrain™",20.836,0.11
,11,1.531,328.5,23.18,13173,6118.6,0.464,2.3116E+06,0.8,0,0.39601,"MV-,WMa,TruStrain™",16.135,0.111
,12,1.73,328.7,23.18,11627,3782,0.325,1.9459E+06,0.8,0,0.33096,"MV-,WMa,TruStrain™",13.485,0.11
,13,1.941,328.9,23.18,12143,1869.3,0.154,1.9553E+06,0.8,0,0.31971,"MV-,WMa,TruStrain™",13.026,0.106
,14,2.165,329.1,23.18,13073,1055,0.0807,2.0874E+06,0.8,0,0.3248,"MV-,WMa,TruStrain™",13.233,0.101
,15,2.404,329.4,23.18,13683,170.38,0.0125,2.1778E+06,0.8,0,0.33593,"MV-,WMa,TruStrain™",13.687,0.1
,16,2.658,329.6,23.18,14327,373.65,0.0261,2.281E+06,0.8,0,0.35178,"WMa,TruStrain™",14.333,0.1
,17,2.929,329.9,23.18,14449,329.82,0.0228,2.3002E+06,0.8,0,0.35473,"WMa,TruStrain™",14.453,0.1
,18,3.217,330.2,23.18,15217,507.42,0.0333,2.4231E+06,0.8,0,0.37375,"WMa,TruStrain™",15.228,0.1
,19,3.524,330.5,23.18,15682,1178.9,0.0752,2.5028E+06,0.8,0,0.38621,"WMa,TruStrain™",15.736,0.1
,20,3.85,330.8,23.18,15684,972.28,0.062,2.501E+06,0.8,0,0.38621,"WMa,TruStrain™",15.736,0.1
,21,4.197,331.2,23.18,15471,723.44,0.0468,2.4651E+06,0.8,0,0.381,"WMa,TruStrain™",15.523,0.1
,22,4.567,331.5,23.18,14868,557.49,0.0375,2.368E+06,0.8,0,0.36628,"WMa,TruStrain™",14.923,0.1
,23,4.96,331.9,23.18,14651,1043.8,0.0712,2.3376E+06,0.8,0,0.3618,"WMa,TruStrain™",14.741,0.1
,24,5.378,332.3,23.18,14614,1004.1,0.0687,2.3313E+06,0.8,0,0.361,"WMa,TruStrain™",14.708,0.1
,25,5.823,332.8,23.18,14816,740.77,0.05,2.3609E+06,0.8,0,0.36569,"WMa,TruStrain™",14.9,0.1
,26,6.297,333.3,23.18,14786,966.79,0.0654,2.3583E+06,0.8,0,0.36533,"WMa,TruStrain™",14.885,0.1
,27,6.802,333.8,23.18,15108,754.78,0.05,2.4074E+06,0.8,0,0.37298,"WMa,TruStrain™",15.197,0.1
,28,7.338,334.3,23.18,14608,504.2,0.0345,2.3262E+06,0.8,0,0.36045,"WMa,TruStrain™",14.686,0.1
,29,7.91,334.9,23.18,14573,893.82,0.0613,2.3238E+06,0.8,0,0.36009,"WMa,TruStrain™",14.672,0.1
,30,8.517,335.5,23.18,14901,768.76,0.0516,2.3747E+06,0.8,0,0.36801,"WMa,TruStrain™",14.994,0.1
,31,9.164,336.1,23.18,14760,746.72,0.0506,2.3521E+06,0.8,0,0.36454,"WMa,TruStrain™",14.853,0.101
,32,9.853,336.8,23.18,14566,1097.8,0.0754,2.3248E+06,0.8,0,0.36032,"WMa,TruStrain™",14.681,0.101
,33,10.585,337.5,23.18,14930,796.32,0.0533,2.3795E+06,0.8,0,0.36877,"WMa,TruStrain™",15.025,0.1
,34,11.365,338.3,23.18,14759,836.42,0.0567,2.3527E+06,0.8,0,0.36465,"WMa,TruStrain™",14.857,0.101
,35,12.195,339.2,23.18,14934,1006.7,0.0674,2.3822E+06,0.8,0,0.36922,"WMa,TruStrain™",15.043,0.101
,36,13.078,340,23.18,14805,824.37,0.0557,2.36E+06,0.8,0,0.36577,"WMa,TruStrain™",14.903,0.101
,37,14.017,341,23.18,14907,696.76,0.0467,2.3751E+06,0.8,0,0.36811,"WMa,TruStrain™",14.998,0.101
,38,15.017,342,23.18,14760,959.41,0.065,2.3541E+06,0.8,0,0.36488,"WMa,TruStrain™",14.867,0.101
,,,,,,,,,,,,,,
Interval and data points:,2,38,,,,,,,,,,,,
Interval data:,Point No.,Time,Test Time,Temperature,Storage Modulus,Loss Modulus,Loss Factor,Complex Viscosity,Gap,Normal Force,Torque,Status,Shear Stress,Shear Strain
,,,,,,,,,,,,,,
,,[s],[s],[°C],[Pa],[Pa],[1],[mPa·s],[mm],[N],[µN·m],,[Pa],[%]
,1,15.12,342.1,23.18,8.6832E+06,1.1209E+06,0.129,1.3934E+09,0.8,-0.08,2122,"WMa,TruStrain™",86457,0.987
,2,15.227,342.2,23.18,3.4332E+05,17.166,5E-05,5.4641E+07,0.8,-0.07,2953.9,"ME-,MV-,WMa,taD,TruStrain™",1.2035E+05,35.1
,3,15.34,342.3,23.18,89531,4.4766,5E-05,1.4249E+07,0.8,0.01,1099,"ME-,MV-,WMa,taD,TruStrain™",44777,50
,4,15.461,342.4,23.18,77968,3.8984,5E-05,1.2409E+07,0.8,0,954.52,"ME-,MV-,WMa,taD,TruStrain™",38891,49.9
,5,15.589,342.5,23.18,1.721,34420,2E+04,5.478E+06,0.8,-0.01,450.37,"ME-,MV-,WMa,taD,TruStrain™",18350,53.3
,6,15.725,342.7,23.18,1.1955E+05,15009,0.126,1.9176E+07,0.8,0.02,3014.7,"MV-,WMa,TruStrain™",1.2283E+05,102
,7,15.871,342.8,23.18,12229,68133,5.57,1.1017E+07,0.8,0.03,4103.2,"WMa,TruStrain™",1.6718E+05,242
,8,16.025,343,23.18,278.3,41915,151,6.671E+06,0.8,0.04,4738,"WMa,TruStrain™",1.9304E+05,461
,9,16.19,343.2,23.18,17076,27310,1.6,5.1262E+06,0.8,0.02,5173.2,"ME-,WMa,taD,TruStrain™",2.1078E+05,654
,10,16.365,343.3,23.18,1.4498,28997,2E+04,4.615E+06,0.8,-0.01,7184.2,"ME-,WMa,taD,TruStrain™",2.9271E+05,1.01E+03
,11,16.551,343.5,23.18,1858.1,20117,10.8,3.2154E+06,0.8,0.02,6823.3,"WMa,TruStrain™",2.7801E+05,1.38E+03
,12,16.75,343.7,23.18,0.54533,10907,2E+04,1.7358E+06,0.8,0.05,4431.1,"ME-,WMa,taD,TruStrain™",1.8054E+05,1.66E+03
,13,16.961,343.9,23.18,854.82,2358.9,2.76,3.9932E+05,0.8,0.03,1102.6,"ME-,WMa,TruStrain™",44923,1.79E+03
,14,17.185,344.1,23.18,2021.7,951.77,0.471,3.5564E+05,0.8,0.02,1017.1,"MV-,WMa,TruStrain™",41441,1.85E+03
,15,17.424,344.4,23.18,1587.1,2919.3,1.84,5.2884E+05,0.8,0,1456,"MV-,WMa,TruStrain™",59321,1.79E+03
,16,17.678,344.6,23.18,353.54,3139.2,8.88,5.0278E+05,0.8,0.05,1317.8,"MV-,WMa,TruStrain™",53692,1.7E+03
,17,17.949,344.9,23.18,444.37,2546.8,5.73,4.1146E+05,0.8,0.03,1022.7,"MV-,WMa,TruStrain™",41668,1.61E+03
,18,18.237,345.2,23.18,183.78,1954.9,10.6,3.125E+05,0.8,0.02,739.03,"MV-,WMa,TruStrain™",30111,1.53E+03
,19,18.544,345.5,23.18,112.34,1471.5,13.1,2.3488E+05,0.8,0.03,535.91,"MV-,WMa,TruStrain™",21835,1.48E+03
,20,18.87,345.8,23.18,53.811,1302.2,24.2,2.0743E+05,0.8,0.02,456.64,"MV-,WMa,TruStrain™",18605,1.43E+03
,21,19.217,346.2,23.18,69.534,1193.3,17.2,1.9025E+05,0.8,0.02,404.96,"MV-,WMa,TruStrain™",16500,1.38E+03
,22,19.587,346.5,23.18,60.723,1109.8,18.3,1.769E+05,0.8,0.04,364.41,"MV-,WMa,TruStrain™",14847,1.34E+03
,23,19.98,346.9,23.18,41.856,1029.6,24.6,1.6401E+05,0.8,0.03,326.92,"MV-,WMa,TruStrain™",13320,1.29E+03
,24,20.398,347.4,23.18,34.252,960.62,28,1.5298E+05,0.8,-0.01,293.38,"MV-,WMa,TruStrain™",11953,1.24E+03
,25,20.843,347.8,23.18,76.073,857.26,11.3,1.3697E+05,0.8,0.03,253.15,"MV-,WMa,TruStrain™",10314,1.2E+03
,26,21.317,348.3,23.18,114.59,694.88,6.06,1.1209E+05,0.8,0.02,201.21,"MV-,WMa,TruStrain™",8198,1.16E+03
,27,21.822,348.8,23.18,134.21,514.14,3.83,84570,0.8,0.05,147.73,"MV-,WMa,TruStrain™",6018.9,1.13E+03
,28,22.358,349.3,23.18,154.74,350.39,2.26,60963,0.8,0.01,103.6,"MV-,WMa,TruStrain™",4221,1.1E+03
,29,22.93,349.9,23.18,159.65,208.07,1.3,41740,0.8,0.02,69.087,"MV-,WMa,TruStrain™",2814.9,1.07E+03
,30,23.537,350.5,23.18,161.55,64.972,0.402,27713,0.8,0.02,44.838,"MV-,WMa,TruStrain™",1826.9,1.05E+03
,31,24.184,351.1,23.18,132.64,67.142,0.506,23661,0.8,0.04,37.582,"MV-,WMa,TruStrain™",1531.2,1.03E+03
,32,24.873,351.8,23.18,93.804,214.75,2.29,37296,0.8,0.04,58.75,"WMa,TruStrain™",2393.7,1.02E+03
,33,25.605,352.6,23.18,104.48,285.63,2.73,48406,0.8,0.03,75.848,"WMa,TruStrain™",3090.3,1.02E+03
,34,26.385,353.3,23.18,92.756,311.51,3.36,51730,0.8,0.01,80.559,"WMa,TruStrain™",3282.3,1.01E+03
,35,27.215,354.2,23.18,89.428,355.46,3.97,58336,0.8,0.04,90.659,"WMa,TruStrain™",3693.8,1.01E+03
,36,28.098,355.1,23.18,83.354,372.56,4.47,60760,0.8,0.03,94.277,"WMa,TruStrain™",3841.2,1.01E+03
,37,29.037,356,23.18,82.643,382.54,4.63,62287,0.8,0.02,96.582,"WMa,TruStrain™",3935.1,1.01E+03
,38,30.037,357,23.18,82.786,386.14,4.66,62853,0.8,0.02,97.431,"WMa,TruStrain™",3969.7,1.01E+03
,,,,,,,,,,,,,,
Interval and data points:,3,38,,,,,,,,,,,,
Interval data:,Point No.,Time,Test Time,Temperature,Storage Modulus,Loss Modulus,Loss Factor,Complex Viscosity,Gap,Normal Force,Torque,Status,Shear Stress,Shear Strain
,,,,,,,,,,,,,,
,,[s],[s],[°C],[Pa],[Pa],[1],[mPa·s],[mm],[N],[µN·m],,[Pa],[%]
,1,30.139,357.1,23.18,0.34667,6933.3,2E+04,1.1035E+06,0.8,0.09,1693.4,"ME-,MV-,WMa,taD,TruStrain™",68995,995
,2,30.246,357.2,23.18,808.21,9684,12,1.5466E+06,0.8,0,2245.7,"ME-,MV-,WMa,TruStrain™",91496,942
,3,30.359,357.3,23.18,1443.3,9981.2,6.92,1.6051E+06,0.8,0,2040.3,"MV-,WMa,TruStrain™",83129,824
,4,30.48,357.4,23.18,3104.4,12219,3.94,2.0065E+06,0.8,0,2182,"MV-,WMa,TruStrain™",88902,705
,5,30.608,357.6,23.18,5656.4,15898,2.81,2.6856E+06,0.8,0,2403.8,"MV-,WMa,TruStrain™",97938,580
,6,30.744,357.7,23.18,9703.7,21823,2.25,3.8011E+06,0.8,0,2622.1,"MV-,WMa,TruStrain™",1.0684E+05,447
,7,30.89,357.9,23.18,22357,33784,1.51,6.4476E+06,0.8,0,2737.6,"MV-,WMa,TruStrain™",1.1154E+05,275
,8,31.044,358,23.18,69955,21378,0.306,1.1642E+07,0.8,0,2636.9,"MV-,WMa,TruStrain™",1.0744E+05,147
,9,31.209,358.2,23.18,0.42111,8422.1,2E+04,1.3404E+06,0.8,0,330,"ME-,WMa,TruStrain™",13445,160
,10,31.384,358.3,23.18,2717.1,5174.3,1.9,9.3015E+05,0.8,0,233.19,"MV-,WMa,TruStrain™",9501.1,163
,11,31.57,358.5,23.18,2971.2,15083,5.08,2.4466E+06,0.8,0,555.03,"MV-,WMa,TruStrain™",22614,147
,12,31.769,358.7,23.18,4576.2,32441,7.09,5.2143E+06,0.8,0,812.5,"MV-,WMa,TruStrain™",33104,101
,13,31.98,358.9,23.18,4.0018,80035,2E+04,1.2738E+07,0.8,0,801.77,"ME-,MV-,WMa,taD,TruStrain™",32667,40.8
,14,32.204,359.2,23.18,20.094,4.0188E+05,2E+04,6.396E+07,0.8,0,495.5,"ME-,MV-,WMa,taD,TruStrain™",20189,5.02
,15,32.443,359.4,23.18,4.727E+05,23.635,5E-05,7.5232E+07,0.8,0,73.573,"ME-,MV-,WMa,taD,TruStrain™",2997.6,0.634
,16,32.697,359.7,23.18,34013,28563,0.84,7.069E+06,0.8,0,0.53864,"ME-,MV-,WMa,TruStrain™",21.946,0.0494
,17,32.968,359.9,23.18,3831.1,534.22,0.139,6.1564E+05,0.8,0,0.056162,"WMa,TruStrain™",2.2883,0.0592
,18,33.256,360.2,23.18,7514.3,5193.1,0.691,1.4538E+06,0.8,0,0.13861,"WMa,TruStrain™",5.6475,0.0618
,19,33.563,360.5,23.18,11307,10462,0.925,2.4518E+06,0.8,0,0.27294,"WMa,TruStrain™",11.121,0.0722
,20,33.889,360.8,23.18,10818,8459.4,0.782,2.1857E+06,0.8,0,0.29406,"WMa,TruStrain™",11.981,0.0872
,21,34.236,361.2,23.18,11408,5326.1,0.467,2.0038E+06,0.8,0,0.31483,"WMa,TruStrain™",12.827,0.102
,22,34.606,361.6,23.18,11965,2322.5,0.194,1.9399E+06,0.8,0,0.32641,"WMa,TruStrain™",13.299,0.109
,23,34.999,362,23.18,12528,243.6,0.0194,1.9942E+06,0.8,0,0.33631,"WMa,TruStrain™",13.703,0.109
,24,35.417,362.4,23.18,13032,109.59,0.00841,2.0742E+06,0.8,0,0.34179,"MV-,WMa,TruStrain™",13.926,0.107
,25,35.862,362.8,23.18,13085,143.73,0.011,2.0826E+06,0.8,0,0.33482,"WMa,TruStrain™",13.642,0.104
,26,36.336,363.3,23.18,12741,693.27,0.0544,2.0307E+06,0.8,0,0.32083,"WMa,TruStrain™",13.072,0.102
,27,36.841,363.8,23.18,12950,898.39,0.0694,2.066E+06,0.8,0,0.32402,"WMa,TruStrain™",13.202,0.102
,28,37.377,364.3,23.18,12874,1066,0.0828,2.056E+06,0.8,0,0.32123,"WMa,TruStrain™",13.088,0.101
,29,37.949,364.9,23.18,12818,697.84,0.0544,2.0431E+06,0.8,0,0.31828,"WMa,TruStrain™",12.968,0.101
,30,38.556,365.5,23.18,12810,696.5,0.0544,2.0417E+06,0.8,0,0.31734,"WMa,TruStrain™",12.93,0.101
,31,39.203,366.2,23.18,12566,899.16,0.0716,2.005E+06,0.8,0,0.31122,"WMa,TruStrain™",12.68,0.101
,32,39.892,366.9,23.18,12720,880.13,0.0692,2.0294E+06,0.8,0,0.31487,"WMa,TruStrain™",12.829,0.101
,33,40.624,367.6,23.18,12943,812.12,0.0627,2.064E+06,0.8,0,0.32014,"WMa,TruStrain™",13.043,0.101
,34,41.404,368.4,23.18,12848,898.79,0.07,2.0498E+06,0.8,0,0.31781,"WMa,TruStrain™",12.949,0.101
,35,42.234,369.2,23.18,12681,687.17,0.0542,2.0213E+06,0.8,0,0.31334,"WMa,TruStrain™",12.766,0.101
,36,43.117,370.1,23.18,12898,777.25,0.0603,2.0565E+06,0.8,0,0.31875,"WMa,TruStrain™",12.987,0.101
,37,44.056,371,23.18,13009,735.56,0.0565,2.0737E+06,0.8,0,0.32142,"WMa,TruStrain™",13.096,0.101
,38,45.056,372,23.18,13108,646.14,0.0493,2.0887E+06,0.8,0,0.32373,"WMa,TruStrain™",13.19,0.101
,,,,,,,,,,,,,,
Interval and data points:,4,38,,,,,,,,,,,,
Interval data:,Point No.,Time,Test Time,Temperature,Storage Modulus,Loss Modulus,Loss Factor,Complex Viscosity,Gap,Normal Force,Torque,Status,Shear Stress,Shear Strain
,,,,,,,,,,,,,,
,,[s],[s],[°C],[Pa],[Pa],[1],[mPa·s],[mm],[N],[µN·m],,[Pa],[%]
,1,45.158,372.1,23.18,2.6289E+06,4.9491E+05,0.188,4.2575E+08,0.8,-0.06,4155.2,"WMa,TruStrain™",1.693E+05,6.33
,2,45.265,372.2,23.18,2.8035E+05,14.017,5E-05,4.4619E+07,0.8,0.26,5132.3,"ME-,WMa,taD,TruStrain™",2.0911E+05,74.6
,3,45.378,372.3,23.18,3.687E+05,18.435,5E-05,5.868E+07,0.8,0.17,10654,"ME-,MV-,WMa,taD,TruStrain™",4.341E+05,118
,4,45.499,372.5,23.18,4.9842,99684,2E+04,1.5865E+07,0.8,-0.02,2708.5,"ME-,MV-,WMa,taD,TruStrain™",1.1035E+05,111
,5,45.627,372.6,23.18,38188,46492,1.22,9.5756E+06,0.8,0.04,1948.9,"MV-,WMa,TruStrain™",79404,132
,6,45.763,372.7,23.18,19832,9209.4,0.464,3.4801E+06,0.8,0.06,1395.1,"MV-,WMa,TruStrain™",56841,260
,7,45.909,372.9,23.18,10896,16918,1.55,3.2027E+06,0.8,0.02,2170.8,"WMa,TruStrain™",88448,440
,8,46.063,373,23.18,7197.6,17664,2.45,3.0358E+06,0.8,0.04,2783.4,"WMa,TruStrain™",1.1341E+05,595
,9,46.228,373.2,23.18,15778,6051.2,0.384,2.6895E+06,0.8,0.04,3432.3,"ME-,MV-,WMa,TruStrain™",1.3984E+05,828
,10,46.403,373.4,23.18,1.6453,32907,2E+04,5.2372E+06,0.8,0,8973.1,"ME-,WMa,taD,TruStrain™",3.6559E+05,1.11E+03
,11,46.589,373.5,23.18,0.81142,16228,2E+04,2.5828E+06,0.8,0.06,5669.9,"ME-,WMa,taD,TruStrain™",2.3101E+05,1.42E+03
,12,46.788,373.7,23.18,0.42823,8564.5,2E+04,1.3631E+06,0.8,0.05,3328.3,"ME-,WMa,taD,TruStrain™",1.3561E+05,1.58E+03
,13,46.999,374,23.18,5383.7,0.26918,5E-05,8.5684E+05,0.8,0.04,2199.4,"ME-,WMa,taD,TruStrain™",89610,1.66E+03
,14,47.223,374.2,23.18,2698.5,0.13492,5E-05,4.2947E+05,0.8,0.03,1117.6,"ME-,WMa,taD,TruStrain™",45533,1.69E+03
,15,47.462,374.4,23.18,0.15443,3088.7,2E+04,4.9158E+05,0.8,0.02,1222.8,"ME-,MV-,WMa,taD,TruStrain™",49821,1.61E+03
,16,47.716,374.7,23.18,841.35,2474,2.94,4.159E+05,0.8,0.07,977.41,"ME-,MV-,WMa,TruStrain™",39823,1.52E+03
,17,47.987,374.9,23.18,597.42,2022.4,3.39,3.3562E+05,0.8,0.04,751.41,"MV-,WMa,TruStrain™",30615,1.45E+03
,18,48.275,375.2,23.18,205.95,1577.3,7.66,2.5317E+05,0.8,0.03,542.89,"MV-,WMa,TruStrain™",22119,1.39E+03
,19,48.582,375.5,23.18,133.69,1262.4,9.44,2.0204E+05,0.8,0.05,418.93,"MV-,WMa,TruStrain™",17069,1.34E+03
,20,48.908,375.9,23.18,68.868,1065.6,15.5,1.6996E+05,0.8,0.02,341.56,"MV-,WMa,TruStrain™",13917,1.3E+03
,21,49.255,376.2,23.18,59.061,945.23,16,1.5073E+05,0.8,0.04,293.48,"MV-,WMa,TruStrain™",11957,1.26E+03
,22,49.625,376.6,23.18,71.066,839.37,11.8,1.3407E+05,0.8,0.06,253.62,"MV-,WMa,TruStrain™",10333,1.23E+03
,23,50.018,377,23.18,84.062,732.34,8.71,1.1732E+05,0.8,0.03,215.77,"MV-,WMa,TruStrain™",8791.3,1.19E+03
,24,50.436,377.4,23.18,83.035,638.33,7.69,1.0245E+05,0.8,0,182.98,"MV-,WMa,TruStrain™",7455.3,1.16E+03
,25,50.881,377.8,23.18,113.75,534.74,4.7,87011,0.8,0.02,150.52,"MV-,WMa,TruStrain™",6132.8,1.12E+03
,26,51.355,378.3,23.18,146.02,373.01,2.55,63753,0.8,0.01,107.61,"MV-,WMa,TruStrain™",4384.5,1.09E+03
,27,51.86,378.8,23.18,146.14,198.53,1.36,39234,0.8,0.04,65.019,"MV-,WMa,TruStrain™",2649.1,1.07E+03
,28,52.396,379.4,23.18,148.17,61.669,0.416,25543,0.8,0,41.667,"MV-,WMa,TruStrain™",1697.7,1.06E+03
,29,52.968,379.9,23.18,138.99,29.706,0.214,22621,0.8,0.02,36.329,"MV-,WMa,TruStrain™",1480.2,1.04E+03
,30,53.575,380.5,23.18,124.05,120.14,0.968,27485,0.8,0.03,43.529,"WMa,TruStrain™",1773.5,1.03E+03
,31,54.222,381.2,23.18,99.056,215.3,2.17,37719,0.8,0.04,59.199,"WMa,TruStrain™",2412,1.02E+03
,32,54.911,381.9,23.18,84.779,302.27,3.57,49964,0.8,0.02,78.14,"WMa,TruStrain™",3183.7,1.01E+03
,33,55.643,382.6,23.18,92.112,326.53,3.54,53998,0.8,0.04,84.18,"WMa,TruStrain™",3429.8,1.01E+03
,34,56.423,383.4,23.18,83.309,346.25,4.16,56680,0.8,0,88.077,"WMa,TruStrain™",3588.6,1.01E+03
,35,57.253,384.2,23.18,85.37,371.03,4.35,60594,0.8,0.03,94.038,"WMa,TruStrain™",3831.4,1.01E+03
,36,58.136,385.1,23.18,79.393,378.11,4.76,61490,0.8,0.03,95.353,"WMa,TruStrain™",3885,1.01E+03
,37,59.075,386,23.18,79.43,384.39,4.84,62470,0.8,0.02,96.841,"WMa,TruStrain™",3945.7,1.01E+03
,38,60.075,387,23.18,79.901,385.46,4.82,62652,0.8,0.02,97.111,"WMa,TruStrain™",3956.6,1.01E+03
,,,,,,,,,,,,,,
Interval and data points:,5,38,,,,,,,,,,,,
Interval data:,Point No.,Time,Test Time,Temperature,Storage Modulus,Loss Modulus,Loss Factor,Complex Viscosity,Gap,Normal Force,Torque,Status,Shear Stress,Shear Strain
,,,,,,,,,,,,,,
,,[s],[s],[°C],[Pa],[Pa],[1],[mPa·s],[mm],[N],[µN·m],,[Pa],[%]
,1,60.177,387.1,23.18,9510.2,0.47551,5E-05,1.5136E+06,0.8,0.27,2343,"ME-,MV-,WMa,taD,TruStrain™",95462,1E+03
,2,60.284,387.2,23.18,3402.6,12779,3.76,2.1048E+06,0.8,0,2925.3,"ME-,MV-,WMa,TruStrain™",1.1919E+05,901
,3,60.397,387.4,23.18,6807.5,7916.8,1.16,1.6618E+06,0.8,0,2003.3,"MV-,WMa,TruStrain™",81621,782
,4,60.518,387.5,23.18,10330,8047.5,0.779,2.0841E+06,0.8,0,2164.3,"MV-,WMa,TruStrain™",88183,673
,5,60.646,387.6,23.18,14511,10459,0.721,2.8468E+06,0.8,0,2362.2,"MV-,WMa,TruStrain™",96243,538
,6,60.782,387.7,23.18,21226,14052,0.662,4.0515E+06,0.8,0,2422.4,"MV-,WMa,TruStrain™",98696,388
,7,60.928,387.9,23.18,34611,16438,0.475,6.0982E+06,0.8,0,2342.1,"MV-,WMa,TruStrain™",95424,249
,8,61.082,388,23.18,69179,28115,0.406,1.1885E+07,0.8,0,2120,"MV-,WMa,TruStrain™",86375,116
,9,61.247,388.2,23.18,83680,4.184,5E-05,1.3318E+07,0.8,0,2990.5,"ME-,WMa,taD,TruStrain™",1.2184E+05,146
,10,61.422,388.4,23.18,10557,0.52783,5E-05,1.6801E+06,0.8,0,390.07,"ME-,MV-,WMa,taD,TruStrain™",15893,151
,11,61.608,388.6,23.18,0.74679,14936,2E+04,2.3771E+06,0.8,0,455.62,"ME-,MV-,WMa,taD,TruStrain™",18564,124
,12,61.807,388.8,23.18,1.6658,33316,2E+04,5.3024E+06,0.8,0,664.88,"ME-,MV-,WMa,taD,TruStrain™",27090,81.3
,13,62.018,389,23.18,4.2343,84685,2E+04,1.3478E+07,0.8,0,673.34,"ME-,MV-,WMa,taD,TruStrain™",27435,32.4
,14,62.242,389.2,23.18,2.6929E+05,13.465,5E-05,4.2859E+07,0.8,0,421.34,"ME-,MV-,WMa,taD,TruStrain™",17167,6.37
,15,62.481,389.4,23.18,2.9625E+05,14.813,5E-05,4.715E+07,0.8,0,70.453,"ME-,MV-,WMa,taD,TruStrain™",2870.5,0.969
,16,62.735,389.7,23.18,1.1745E+05,97140,0.827,2.4258E+07,0.8,0,1.7554,"ME-,MV-,WMa,TruStrain™",71.522,0.0469
,17,63.006,390,23.18,10472,1589.8,0.152,1.6857E+06,0.8,0,0.14793,"MV-,WMa,TruStrain™",6.0273,0.0569
,18,63.294,390.3,23.18,8761.9,7034.8,0.803,1.7883E+06,0.8,0,0.16624,"WMa,TruStrain™",6.7734,0.0603
,19,63.601,390.6,23.18,10800,11097,1.03,2.4645E+06,0.8,0,0.26644,"WMa,TruStrain™",10.856,0.0701
,20,63.927,390.9,23.18,10317,10199,0.989,2.309E+06,0.8,0,0.30921,"WMa,TruStrain™",12.598,0.0868
,21,64.274,391.2,23.18,11690,5847.5,0.5,2.0804E+06,0.8,0,0.33187,"WMa,TruStrain™",13.522,0.103
,22,64.644,391.6,23.18,11879,2446.7,0.206,1.9302E+06,0.8,0,0.33292,"WMa,TruStrain™",13.564,0.112
,23,65.037,392,23.18,12116,224.02,0.0185,1.9287E+06,0.8,0,0.33109,"WMa,TruStrain™",13.49,0.111
,24,65.455,392.4,23.18,12633,66.693,0.00528,2.0106E+06,0.8,0,0.33459,"MV-,WMa,TruStrain™",13.633,0.108
,25,65.9,392.9,23.18,12642,107.15,0.00848,2.0121E+06,0.8,0,0.32606,"WMa,TruStrain™",13.285,0.105
,26,66.374,393.3,23.18,12435,461.63,0.0371,1.9805E+06,0.8,0,0.31469,"WMa,TruStrain™",12.821,0.103
,27,66.879,393.8,23.18,12578,664.91,0.0529,2.0046E+06,0.8,0,0.31569,"WMa,TruStrain™",12.862,0.102
,28,67.415,394.4,23.18,12628,816.2,0.0646,2.0141E+06,0.8,0,0.31575,"WMa,TruStrain™",12.865,0.102
,29,67.987,394.9,23.18,12417,846.64,0.0682,1.9809E+06,0.8,0,0.3095,"WMa,TruStrain™",12.61,0.101
,30,68.594,395.6,23.18,12398,658.93,0.0531,1.976E+06,0.8,0,0.30788,"WMa,TruStrain™",12.544,0.101
,31,69.241,396.2,23.18,12580,790.38,0.0628,2.0061E+06,0.8,0,0.31194,"WMa,TruStrain™",12.71,0.101
,32,69.93,396.9,23.18,12648,1043.5,0.0825,2.0198E+06,0.8,0,0.31377,"WMa,TruStrain™",12.784,0.101
,33,70.662,397.6,23.18,12622,788.74,0.0625,2.0127E+06,0.8,0,0.3124,"WMa,TruStrain™",12.728,0.101
,34,71.442,398.4,23.18,12475,991.43,0.0795,1.9918E+06,0.8,0,0.3089,"WMa,TruStrain™",12.586,0.101
,35,72.272,399.2,23.18,12850,843.27,0.0656,2.0496E+06,0.8,0,0.31774,"WMa,TruStrain™",12.946,0.101
,36,73.155,400.1,23.18,12748,787.99,0.0618,2.0329E+06,0.8,0,0.31512,"WMa,TruStrain™",12.839,0.101
,37,74.094,401.1,23.18,12765,584.04,0.0458,2.0337E+06,0.8,0,0.31522,"WMa,TruStrain™",12.843,0.101
,38,75.094,402.1,23.18,12676,795.56,0.0628,2.0214E+06,0.8,0,0.31331,"WMa,TruStrain™",12.765,0.101
,,,,,,,,,,,,,,
Interval and data points:,6,38,,,,,,,,,,,,
Interval data:,Point No.,Time,Test Time,Temperature,Storage Modulus,Loss Modulus,Loss Factor,Complex Viscosity,Gap,Normal Force,Torque,Status,Shear Stress,Shear Strain
,,,,,,,,,,,,,,
,,[s],[s],[°C],[Pa],[Pa],[1],[mPa·s],[mm],[N],[µN·m],,[Pa],[%]
,1,75.197,402.2,23.18,27.781,5.5562E+05,2E+04,8.8429E+07,0.8,0.26,421.58,"ME-,WMa,taD,TruStrain™",17177,3.09
,2,75.304,402.3,23.18,11.316,2.2632E+05,2E+04,3.602E+07,0.8,0,489.88,"ME-,MV-,WMa,taD,TruStrain™",19960,8.82
,3,75.417,402.4,23.18,5.0707,1.0141E+05,2E+04,1.614E+07,0.8,-0.01,310.32,"ME-,MV-,WMa,taD,TruStrain™",12644,12.5
,4,75.538,402.5,23.18,65723,66218,1.01,1.4849E+07,0.8,-0.01,293.01,"MV-,WMa,TruStrain™",11938,12.8
,5,75.666,402.6,23.18,2.2448E+05,7704.8,0.0343,3.5749E+07,0.8,0.01,1395.5,"MV-,WMa,TruStrain™",56857,25.3
,6,75.802,402.8,23.18,1.4456E+05,69955,0.484,2.556E+07,0.8,0.05,3881.6,"WMa,TruStrain™",1.5815E+05,98.5
,7,75.948,402.9,23.18,4.0859,81718,2E+04,1.3006E+07,0.8,0.02,5214.7,"ME-,WMa,taD,TruStrain™",2.1247E+05,260
,8,76.102,403.1,23.18,2.5348,50695,2E+04,8.0684E+06,0.8,0.05,5692.8,"ME-,WMa,taD,TruStrain™",2.3194E+05,458
,9,76.267,403.2,23.18,3052,38056,12.5,6.0763E+06,0.8,0.04,6584.8,"ME-,WMa,taD,TruStrain™",2.6829E+05,703
,10,76.442,403.4,23.18,1.4964,29929,2E+04,4.7633E+06,0.8,0.01,7410.5,"ME-,WMa,taD,TruStrain™",3.0193E+05,1.01E+03
,11,76.628,403.6,23.18,1.0435,20870,2E+04,3.3215E+06,0.8,0.06,6918.9,"ME-,WMa,taD,TruStrain™",2.819E+05,1.35E+03
,12,76.827,403.8,23.18,0.70444,14089,2E+04,2.2423E+06,0.8,0.04,5606.7,"ME-,WMa,taD,TruStrain™",2.2844E+05,1.62E+03
,13,77.038,404,23.18,0.18661,3732.2,2E+04,5.94E+05,0.8,0.04,1647.3,"ME-,WMa,taD,TruStrain™",67117,1.8E+03
,14,77.262,404.2,23.18,301.28,66.268,0.22,49097,0.8,0.03,138.44,"ME-,MV-,WMa,TruStrain™",5640.6,1.83E+03
,15,77.501,404.5,23.18,597.14,2100,3.52,3.4748E+05,0.8,0.03,947.87,"MV-,WMa,TruStrain™",38620,1.77E+03
,16,77.755,404.7,23.18,973.21,2387.7,2.45,4.1037E+05,0.8,0.07,1069.9,"MV-,WMa,TruStrain™",43593,1.69E+03
,17,78.026,405,23.18,473.55,2326.5,4.91,3.7787E+05,0.8,0.04,931.54,"MV-,WMa,TruStrain™",37954,1.6E+03
,18,78.314,405.3,23.18,129.08,1807.4,14,2.8839E+05,0.8,0.02,679.76,"MV-,WMa,TruStrain™",27696,1.53E+03
,19,78.621,405.6,23.18,147.35,1404.5,9.53,2.2476E+05,0.8,0.07,510.19,"MV-,WMa,TruStrain™",20787,1.47E+03
,20,78.947,405.9,23.18,84.069,1222.1,14.5,1.9497E+05,0.8,0.02,428.08,"MV-,WMa,TruStrain™",17442,1.42E+03
,21,79.294,406.3,23.18,90.314,1133.7,12.6,1.8101E+05,0.8,0.03,383.1,"MV-,WMa,TruStrain™",15609,1.37E+03
,22,79.664,406.6,23.18,88.966,1057.4,11.9,1.6888E+05,0.8,0.07,345.5,"MV-,WMa,TruStrain™",14077,1.33E+03
,23,80.057,407,23.18,76.219,972.98,12.8,1.5533E+05,0.8,0.04,307.66,"MV-,WMa,TruStrain™",12535,1.28E+03
,24,80.475,407.4,23.18,61.832,883.07,14.3,1.4089E+05,0.8,0.01,269.54,"MV-,WMa,TruStrain™",10982,1.24E+03
,25,80.92,407.9,23.18,84.322,801.72,9.51,1.283E+05,0.8,0.02,235.95,"MV-,WMa,TruStrain™",9613.4,1.19E+03
,26,81.394,408.4,23.18,130.52,668.38,5.12,1.0838E+05,0.8,0,192.75,"MV-,WMa,TruStrain™",7853.5,1.15E+03
,27,81.899,408.9,23.18,155.94,491.3,3.15,82037,0.8,0.02,141.99,"MV-,WMa,TruStrain™",5785,1.12E+03
,28,82.435,409.4,23.18,162.83,332.71,2.04,58954,0.8,0,99.499,"MV-,WMa,TruStrain™",4053.9,1.09E+03
,29,83.007,410,23.18,152.52,201.82,1.32,40262,0.8,0.02,66.315,"MV-,WMa,TruStrain™",2701.9,1.07E+03
,30,83.614,410.6,23.18,127.83,62.15,0.486,22622,0.8,0.04,36.493,"MV-,WMa,TruStrain™",1486.9,1.05E+03
,31,84.261,411.2,23.18,99.461,83.34,0.838,20652,0.8,0.03,32.881,"MV-,WMa,TruStrain™",1339.7,1.03E+03
,32,84.95,411.9,23.18,92.297,202.06,2.19,35355,0.8,0.02,55.901,"WMa,TruStrain™",2277.6,1.03E+03
,33,85.682,412.6,23.18,102.4,247.17,2.41,42580,0.8,0.05,66.762,"WMa,TruStrain™",2720.1,1.02E+03
,34,86.462,413.4,23.18,86.927,304.33,3.5,50372,0.8,0,78.519,"WMa,TruStrain™",3199.2,1.01E+03
,35,87.292,414.3,23.18,88.832,346.89,3.9,56991,0.8,0.03,88.589,"WMa,TruStrain™",3609.4,1.01E+03
,36,88.175,415.1,23.18,81.125,368.89,4.55,60113,0.8,0.03,93.292,"WMa,TruStrain™",3801,1.01E+03
,37,89.114,416.1,23.18,78.349,377.39,4.82,61345,0.8,0.03,95.121,"WMa,TruStrain™",3875.6,1.01E+03
,38,90.114,417.1,23.18,78.69,383.52,4.87,62310,0.8,0.03,96.589,"WMa,TruStrain™",3935.4,1.01E+03
,,,,,,,,,,,,,,
Interval and data points:,7,38,,,,,,,,,,,,
Interval data:,Point No.,Time,Test Time,Temperature,Storage Modulus,Loss Modulus,Loss Factor,Complex Viscosity,Gap,Normal Force,Torque,Status,Shear Stress,Shear Strain
,,,,,,,,,,,,,,
,,[s],[s],[°C],[Pa],[Pa],[1],[mPa·s],[mm],[N],[µN·m],,[Pa],[%]
,1,90.216,417.2,23.18,20406,1.0203,5E-05,3.2477E+06,0.8,0.27,4999.2,"ME-,WMa,taD,TruStrain™",2.0369E+05,998
,2,90.323,417.3,23.18,1103.4,18987,17.2,3.027E+06,0.8,0.1,4255.2,"ME-,MV-,WMa,TruStrain™",1.7337E+05,912
,3,90.436,417.4,23.18,8495.7,8521,1,1.9151E+06,0.8,0,2400.5,"MV-,WMa,TruStrain™",97803,813
,4,90.557,417.5,23.18,14243,7470.5,0.525,2.5597E+06,0.8,0,2711.6,"MV-,WMa,TruStrain™",1.1048E+05,687
,5,90.685,417.6,23.18,18772,9399.1,0.501,3.3412E+06,0.8,0,2859.4,"MV-,WMa,TruStrain™",1.165E+05,555
,6,90.821,417.8,23.18,26497,12181,0.46,4.6414E+06,0.8,0,2846.5,"MV-,WMa,TruStrain™",1.1598E+05,398
,7,90.967,417.9,23.18,50812,12728,0.25,8.3369E+06,0.8,0,2695.8,"MV-,WMa,TruStrain™",1.0984E+05,210
,8,91.121,418.1,23.18,1.0174E+05,42892,0.422,1.7572E+07,0.8,0,2562.1,"MV-,WMa,TruStrain™",1.0439E+05,94.5
,9,91.286,418.2,23.18,1.4835E+05,7.4177,5E-05,2.3611E+07,0.8,0,4936.4,"ME-,MV-,WMa,taD,TruStrain™",2.0113E+05,136
,10,91.461,418.4,23.18,0.6081,12162,2E+04,1.9356E+06,0.8,0,452.42,"ME-,WMa,taD,TruStrain™",18433,152
,11,91.647,418.6,23.18,1.1719,23437,2E+04,3.7302E+06,0.8,0,695.76,"ME-,WMa,taD,TruStrain™",28348,121
,12,91.846,418.8,23.18,2.7233,54467,2E+04,8.6687E+06,0.8,0,977.2,"ME-,WMa,taD,TruStrain™",39815,73.1
,13,92.057,419,23.18,6.8667,1.3733E+05,2E+04,2.1857E+07,0.8,0,1201.5,"ME-,WMa,taD,TruStrain™",48953,35.6
,14,92.281,419.2,23.18,16.798,3.3595E+05,2E+04,5.3468E+07,0.8,0,1304.4,"ME-,WMa,taD,TruStrain™",53146,15.8
,15,92.52,419.5,23.18,1.2123E+06,60.616,5E-05,1.9295E+08,0.8,0,753.58,"ME-,WMa,taD,TruStrain™",30704,2.53
,16,92.774,419.7,23.18,1.8843E+05,1.0209E+07,54.2,1.6251E+09,0.8,0,62.057,"ME-,MV-,WMa,TruStrain™",2528.4,0.0248
,17,93.045,420,23.18,93572,22194,0.237,1.5306E+07,0.8,0,1.2798,"MV-,WMa,TruStrain™",52.142,0.0542
,18,93.333,420.3,23.18,9476.7,15279,1.61,2.8615E+06,0.8,0,0.26685,"MV-,WMa,TruStrain™",10.872,0.0605
,19,93.64,420.6,23.18,5666.7,22217,3.92,3.6492E+06,0.8,0,0.3977,"WMa,TruStrain™",16.204,0.0707
,20,93.966,420.9,23.18,7219.5,16220,2.25,2.8257E+06,0.8,0,0.39147,"WMa,TruStrain™",15.95,0.0898
,21,94.313,421.3,23.18,12765,6067.1,0.475,2.2494E+06,0.8,0,0.36783,"WMa,TruStrain™",14.987,0.106
,22,94.683,421.6,23.18,11602,1747.3,0.151,1.8673E+06,0.8,0,0.33066,"WMa,TruStrain™",13.472,0.115
,23,95.076,422,23.18,12304,244.78,0.0199,1.9586E+06,0.8,0,0.3435,"MV-,WMa,TruStrain™",13.995,0.114
,24,95.494,422.5,23.18,12356,2053.5,0.166,1.9935E+06,0.8,0,0.3365,"MV-,WMa,TruStrain™",13.71,0.109
