Repository: jg9zk/APRheoPlotR

A package to parse Anton Paar Rheocompass csvs for quick plotting with ggplot2<br/>

install.packages("devtools")<br/>
devtools::install_github("APRheoPlotR",username="jg9zk")

Download getting_started.html and open it in a browser for a tutorial.

File: gelma_fibers_diff_size_recovery_osc.csv (part 16 of 21)
Interval and data points:,1,38,,,,,,,,,,,,
Interval data:,Point No.,Time,Test Time,Temperature,Storage Modulus,Loss Modulus,Loss Factor,Complex Viscosity,Gap,Normal Force,Torque,Status,Shear Stress,Shear Strain
,,,,,,,,,,,,,,
,,[s],[s],[°C],[Pa],[Pa],[1],[mPa·s],[mm],[N],[µN·m],,[Pa],[%]
,10,91.46,687.5,23.18,0.50592,10118,2E+04,1.6104E+06,0.8,-0.02,396.07,"ME-,MV-,WMa,taD,TruStrain™",16137,159
,11,91.646,687.7,23.18,0.85858,17172,2E+04,2.7329E+06,0.8,-0.02,549.66,"ME-,WMa,taD,TruStrain™",22395,130
,12,91.845,687.8,23.18,2.0424,40849,2E+04,6.5013E+06,0.8,-0.02,815.89,"ME-,WMa,taD,TruStrain™",33242,81.4
,13,92.056,688.1,23.18,1.2261E+05,6.1304,5E-05,1.9514E+07,0.8,-0.02,1052.3,"ME-,WMa,taD,TruStrain™",42876,35
,14,92.28,688.3,23.17,15.958,3.1917E+05,2E+04,5.0797E+07,0.8,-0.02,1143.7,"ME-,WMa,taD,TruStrain™",46597,14.6
,15,92.519,688.5,23.18,1.0852E+06,54.261,5E-05,1.7272E+08,0.8,-0.02,663.59,"ME-,WMa,taD,TruStrain™",27037,2.49
,16,92.773,688.8,23.17,388.46,7.7691E+06,2E+04,1.2365E+09,0.8,-0.02,53.941,"ME-,MV-,WMa,TruStrain™",2197.7,0.0283
,17,93.044,689,23.18,90308,26285,0.291,1.4969E+07,0.8,-0.02,1.242,"MV-,WMa,TruStrain™",50.602,0.0538
,18,93.332,689.3,23.18,17730,10470,0.591,3.2771E+06,0.8,-0.02,0.3017,"MV-,WMa,TruStrain™",12.292,0.0597
,19,93.639,689.6,23.18,16697,18542,1.11,3.9712E+06,0.8,-0.02,0.42759,"WMa,TruStrain™",17.421,0.0698
,20,93.965,690,23.18,16432,14249,0.867,3.4616E+06,0.8,-0.02,0.47656,"WMa,TruStrain™",19.417,0.0893
,21,94.312,690.3,23.17,19311,5798.6,0.3,3.209E+06,0.8,-0.02,0.52651,"WMa,TruStrain™",21.452,0.106
,22,94.682,690.7,23.17,17825,1439.6,0.0808,2.8462E+06,0.8,-0.02,0.5074,"WMa,TruStrain™",20.673,0.116
,23,95.075,691.1,23.17,18088,539.61,0.0298,2.8801E+06,0.8,-0.02,0.50862,"MV-,WMa,TruStrain™",20.723,0.115
,24,95.493,691.5,23.17,18773,525.4,0.028,2.989E+06,0.8,-0.02,0.50744,"MV-,WMa,TruStrain™",20.675,0.11
,25,95.938,691.9,23.17,19043,181.77,0.00955,3.031E+06,0.8,-0.02,0.49842,"MV-,WMa,TruStrain™",20.308,0.107
,26,96.412,692.4,23.17,18989,184.41,0.00971,3.0224E+06,0.8,-0.02,0.48487,"WMa,TruStrain™",19.755,0.104
,27,96.917,692.9,23.18,18912,467.12,0.0247,3.0109E+06,0.8,-0.02,0.4773,"WMa,TruStrain™",19.447,0.103
,28,97.453,693.5,23.18,19087,904.52,0.0474,3.0412E+06,0.8,-0.02,0.47935,"WMa,TruStrain™",19.53,0.102
,29,98.025,694,23.18,19391,960,0.0495,3.09E+06,0.8,-0.02,0.48481,"WMa,TruStrain™",19.753,0.102
,30,98.632,694.6,23.17,19202,777.86,0.0405,3.0586E+06,0.8,-0.02,0.47791,"WMa,TruStrain™",19.472,0.101
,31,99.279,695.3,23.17,19409,510.86,0.0263,3.0901E+06,0.8,-0.02,0.48155,"WMa,TruStrain™",19.62,0.101
,32,99.968,696,23.18,19185,674.26,0.0351,3.0553E+06,0.8,-0.02,0.47541,"WMa,TruStrain™",19.37,0.101
,33,100.7,696.7,23.18,18969,889.76,0.0469,3.0224E+06,0.8,-0.02,0.46945,"WMa,TruStrain™",19.127,0.101
,34,101.48,697.5,23.17,19215,884.12,0.046,3.0613E+06,0.8,-0.02,0.47495,"WMa,TruStrain™",19.351,0.101
,35,102.31,698.3,23.17,19415,1015,0.0523,3.0942E+06,0.8,-0.02,0.47978,"WMa,TruStrain™",19.548,0.101
,36,103.193,699.2,23.17,19131,1041.8,0.0545,3.0493E+06,0.8,-0.02,0.47271,"WMa,TruStrain™",19.26,0.101
,37,104.132,700.1,23.17,19076,1164.1,0.061,3.0417E+06,0.8,-0.02,0.47144,"WMa,TruStrain™",19.208,0.101
,38,105.132,701.1,23.17,19168,964.08,0.0503,3.0546E+06,0.8,-0.02,0.47342,"WMa,TruStrain™",19.289,0.101
,,,,,,,,,,,,,,
Test:,60um_fibers_r1,,,,,,,,,,,,,
,,,,,,,,,,,,,,
Result:,Measurement 1,,,,,,,,,,,,,
,,,,,,,,,,,,,,
Interval and data points:,1,11,,,,,,,,,,,,
Interval data:,Point No.,Time,Test Time,Temperature,Storage Modulus,Loss Modulus,Loss Factor,Complex Viscosity,Gap,Normal Force,Torque,Status,Shear Stress,Shear Strain
,,,,,,,,,,,,,,
,,[s],[s],[°C],[Pa],[Pa],[1],[mPa·s],[mm],[N],[µN·m],,[Pa],[%]
,1,14.506,77.66,23.09,14578,1020.5,0.07,2.3258E+06,0.8,0.01,1.2236,,49.854,0.341
,2,23.617,86.77,23.09,14563,1108.7,0.0761,2.3244E+06,0.8,0.01,1.9472,,79.335,0.543
,3,32.73,95.88,23.09,14688,1138.4,0.0775,2.3447E+06,0.8,0.01,3.1094,,126.69,0.86
,4,40.02,103.2,23.09,14533,1091.4,0.0751,2.3195E+06,0.8,0.01,4.8748,,198.62,1.36
,5,49.132,112.3,23.09,14512,1127.4,0.0777,2.3166E+06,0.8,0.01,7.7774,,316.88,2.18
,6,56.422,119.6,23.09,14235,1167.3,0.082,2.2731E+06,0.8,0.01,12.415,,505.84,3.54
,7,63.711,126.9,23.09,13594,1446.4,0.106,2.1758E+06,0.8,0.01,19.156,,780.5,5.71
,8,81.934,145.1,23.08,9797.5,3032.8,0.31,1.6323E+06,0.8,0.01,30.29,,1234.1,12
,9,103.802,167,23.08,3699.9,3352.4,0.906,7.9462E+05,0.8,0,47.011,,1915.4,38.4
,10,109.269,172.4,23.08,2143.4,2615.3,1.22,5.3816E+05,0.8,0.01,56.941,WMa,2320,68.6
,11,142.069,205.2,23.08,175.71,1280,7.28,2.0563E+05,0.8,0.01,143.2,WMa,5834.6,452
,,,,,,,,,,,,,,
Result:,Pre-UV recovery,,,,,,,,,,,,,
,,,,,,,,,,,,,,
Interval and data points:,1,38,,,,,,,,,,,,
Interval data:,Point No.,Time,Test Time,Temperature,Storage Modulus,Loss Modulus,Loss Factor,Complex Viscosity,Gap,Normal Force,Torque,Status,Shear Stress,Shear Strain
,,,,,,,,,,,,,,
,,[s],[s],[°C],[Pa],[Pa],[1],[mPa·s],[mm],[N],[µN·m],,[Pa],[%]
,1,0.1,277.8,23.08,165.82,3.3165E+06,2E+04,5.2783E+08,0.8,0,0.73194,"ME-,WMa,taD,TruStrain™",29.822,0.000899
,2,0.207,277.9,23.08,29.775,5.9551E+05,2E+04,9.4778E+07,0.8,0,1.5002,"ME-,WMa,taD,TruStrain™",61.125,0.0103
,3,0.32,278,23.07,17.844,3.5689E+05,2E+04,5.6801E+07,0.8,0,1.6292,"ME-,WMa,taD,TruStrain™",66.378,0.0186
,4,0.441,278.1,23.07,11.513,2.3025E+05,2E+04,3.6646E+07,0.8,0,1.6347,"ME-,WMa,taD,TruStrain™",66.605,0.0289
,5,0.569,278.3,23.07,7.8183,1.5637E+05,2E+04,2.4887E+07,0.8,0,1.5745,"ME-,WMa,taD,TruStrain™",64.15,0.041
,6,0.705,278.4,23.07,5.347,1.0694E+05,2E+04,1.702E+07,0.8,0,1.4985,"ME-,WMa,taD,TruStrain™",61.054,0.0571
,7,0.851,278.5,23.07,3.9277,78555,2E+04,1.2502E+07,0.8,0,1.4514,"ME-,WMa,taD,TruStrain™",59.133,0.0753
,8,1.005,278.7,23.07,3.1543,63085,2E+04,1.004E+07,0.8,0,1.423,"ME-,WMa,taD,TruStrain™",57.978,0.0919
,9,1.17,278.9,23.08,14463,11628,0.804,2.9535E+06,0.8,0,0.49173,"ME-,WMa,TruStrain™",20.035,0.108
,10,1.345,279,23.08,18103,4352.2,0.24,2.9633E+06,0.8,0,0.50131,"MV-,WMa,TruStrain™",20.425,0.11
,11,1.531,279.2,23.08,13298,5996.3,0.451,2.3217E+06,0.8,0,0.39772,"MV-,WMa,TruStrain™",16.205,0.111
,12,1.73,279.4,23.08,11752,3912.9,0.333,1.9714E+06,0.8,0,0.33527,"MV-,WMa,TruStrain™",13.66,0.11
,13,1.941,279.6,23.08,12254,2054.5,0.168,1.9775E+06,0.8,0,0.32344,"MV-,WMa,TruStrain™",13.178,0.106
,14,2.165,279.9,23.08,13171,943.42,0.0716,2.1016E+06,0.8,0,0.327,"MV-,WMa,TruStrain™",13.323,0.101
,15,2.404,280.1,23.08,13683,1317,0.0963,2.1877E+06,0.8,0,0.33745,"MV-,WMa,TruStrain™",13.749,0.1
,16,2.658,280.4,23.08,13847,2145,0.155,2.2301E+06,0.8,0,0.34394,"WMa,TruStrain™",14.013,0.1
,17,2.929,280.6,23.08,14309,2411.7,0.169,2.3094E+06,0.8,0,0.35616,"WMa,TruStrain™",14.511,0.1
,18,3.217,280.9,23.08,13696,1324.7,0.0967,2.1899E+06,0.8,0,0.33778,"WMa,TruStrain™",13.763,0.1
,19,3.524,281.2,23.08,13922,1693.7,0.122,2.2321E+06,0.8,0,0.34442,"MV-,WMa,TruStrain™",14.033,0.1
,20,3.85,281.5,23.07,14261,2710,0.19,2.3103E+06,0.8,0,0.35676,"MV-,WMa,TruStrain™",14.536,0.1
,21,4.197,281.9,23.08,14358,1825.2,0.127,2.3036E+06,0.8,0,0.35604,"MV-,WMa,TruStrain™",14.506,0.1
,22,4.567,282.3,23.08,14080,827.03,0.0587,2.2448E+06,0.8,0,0.34724,"MV-,WMa,TruStrain™",14.148,0.1
,23,4.96,282.7,23.08,14189,1549.9,0.109,2.2716E+06,0.8,0,0.35159,"WMa,TruStrain™",14.325,0.1
,24,5.378,283.1,23.08,14177,746.53,0.0527,2.2595E+06,0.8,0,0.34988,"WMa,TruStrain™",14.255,0.1
,25,5.823,283.5,23.08,13852,480.48,0.0347,2.206E+06,0.8,0,0.34169,"WMa,TruStrain™",13.922,0.1
,26,6.297,284,23.07,14411,1640.8,0.114,2.3084E+06,0.8,0,0.3576,"WMa,TruStrain™",14.57,0.1
,27,6.802,284.5,23.08,14947,1295.1,0.0866,2.3878E+06,0.8,0,0.36994,"WMa,TruStrain™",15.073,0.1
,28,7.338,285,23.08,14186,1.5066,0.000106,2.2578E+06,0.8,0,0.34984,"MV-,WMa,TruStrain™",14.254,0.1
,29,7.91,285.6,23.08,13949,196.67,0.0141,2.2202E+06,0.8,0,0.34407,"MV-,WMa,TruStrain™",14.019,0.1
,30,8.517,286.2,23.08,14066,397.89,0.0283,2.2395E+06,0.8,0,0.34709,"WMa,TruStrain™",14.142,0.101
,31,9.164,286.9,23.08,14384,539.61,0.0375,2.2909E+06,0.8,0,0.35506,"WMa,TruStrain™",14.466,0.101
,32,9.853,287.5,23.08,14347,939.34,0.0655,2.2882E+06,0.8,0,0.35463,"WMa,TruStrain™",14.449,0.1
,33,10.585,288.3,23.07,14162,834.64,0.0589,2.2579E+06,0.8,0,0.34993,"WMa,TruStrain™",14.257,0.1
,34,11.365,289.1,23.08,13909,967.74,0.0696,2.219E+06,0.8,0,0.34395,"WMa,TruStrain™",14.014,0.101
,35,12.195,289.9,23.08,14878,1361.5,0.0915,2.3778E+06,0.8,0,0.36846,"WMa,TruStrain™",15.012,0.1
,36,13.078,290.8,23.08,14240,789.02,0.0554,2.2698E+06,0.8,0,0.35178,"WMa,TruStrain™",14.333,0.101
,37,14.017,291.7,23.08,14151,964.33,0.0681,2.2574E+06,0.8,0,0.34988,"WMa,TruStrain™",14.256,0.101
,38,15.017,292.7,23.08,15122,222.45,0.0147,2.407E+06,0.8,0,0.37299,"WMa,TruStrain™",15.197,0.1
,,,,,,,,,,,,,,
Interval and data points:,2,38,,,,,,,,,,,,
Interval data:,Point No.,Time,Test Time,Temperature,Storage Modulus,Loss Modulus,Loss Factor,Complex Viscosity,Gap,Normal Force,Torque,Status,Shear Stress,Shear Strain
,,,,,,,,,,,,,,
,,[s],[s],[°C],[Pa],[Pa],[1],[mPa·s],[mm],[N],[µN·m],,[Pa],[%]
,1,15.119,292.8,23.08,5.3574E+06,8.6819E+05,0.162,8.6378E+08,0.8,0.05,2099.1,"WMa,TruStrain™",85526,1.58
,2,15.226,292.9,23.08,3.2013E+05,16.007,5E-05,5.0951E+07,0.8,0,1801,"ME-,MV-,WMa,taD,TruStrain™",73378,22.9
,3,15.339,293,23.08,2.0875E+05,10.438,5E-05,3.3224E+07,0.8,0,1565.3,"ME-,MV-,WMa,taD,TruStrain™",63778,30.6
,4,15.46,293.2,23.08,10.526,2.1053E+05,2E+04,3.3507E+07,0.8,-0.01,1330.1,"ME-,MV-,WMa,taD,TruStrain™",54193,25.7
,5,15.588,293.3,23.08,2.0571E+05,29349,0.143,3.3072E+07,0.8,0.05,2141.9,"ME-,MV-,WMa,TruStrain™",87268,42
,6,15.724,293.4,23.08,23388,54283,2.32,9.4072E+06,0.8,0.04,2177.9,"WMa,TruStrain™",88734,150
,7,15.87,293.6,23.08,3887.3,40281,10.4,6.4406E+06,0.8,0.02,2961.4,"WMa,TruStrain™",1.2066E+05,298
,8,16.024,293.7,23.08,1.5762,31523,2E+04,5.017E+06,0.8,0.04,3994.2,"ME-,WMa,taD,TruStrain™",1.6274E+05,516
,9,16.189,293.9,23.08,18574,29598,1.59,5.5614E+06,0.8,0.02,6126,"ME-,WMa,taD,TruStrain™",2.496E+05,714
,10,16.364,294.1,23.08,1.388,27759,2E+04,4.418E+06,0.8,-0.01,7253.3,"ME-,WMa,taD,TruStrain™",2.9552E+05,1.06E+03
,11,16.55,294.2,23.08,0.91181,18236,2E+04,2.9024E+06,0.8,0.03,6341.7,"ME-,WMa,taD,TruStrain™",2.5838E+05,1.42E+03
,12,16.749,294.4,23.08,0.41452,8290.4,2E+04,1.3195E+06,0.8,0.05,3321.9,"ME-,WMa,taD,TruStrain™",1.3535E+05,1.63E+03
,13,16.96,294.7,23.08,0.17083,3416.6,2E+04,5.4377E+05,0.8,0.03,1466.3,"ME-,WMa,taD,TruStrain™",59743,1.75E+03
,14,17.184,294.9,23.08,817.59,381.87,0.467,1.4362E+05,0.8,0.02,398.19,"ME-,MV-,WMa,TruStrain™",16224,1.8E+03
,15,17.423,295.1,23.08,959.57,3206.3,3.34,5.3266E+05,0.8,0,1413.5,"MV-,WMa,TruStrain™",57593,1.72E+03
,16,17.677,295.4,23.08,514.08,3019.1,5.87,4.8742E+05,0.8,0.04,1226.4,"MV-,WMa,TruStrain™",49968,1.63E+03
,17,17.948,295.6,23.08,430.74,2399.1,5.57,3.8794E+05,0.8,0.03,929.3,"MV-,WMa,TruStrain™",37863,1.55E+03
,18,18.236,295.9,23.08,129.22,1830.6,14.2,2.9207E+05,0.8,0.02,667.07,"MV-,WMa,TruStrain™",27179,1.48E+03
,19,18.543,296.2,23.08,74.933,1369.5,18.3,2.1829E+05,0.8,0.04,481.8,"MV-,WMa,TruStrain™",19630,1.43E+03
,20,18.869,296.6,23.07,33.383,1196.5,35.8,1.9051E+05,0.8,0.02,406.2,"MV-,WMa,TruStrain™",16550,1.38E+03
,21,19.216,296.9,23.07,51.012,1076.6,21.1,1.7154E+05,0.8,0.02,354.07,"MV-,WMa,TruStrain™",14426,1.34E+03
,22,19.586,297.3,23.07,71.994,983.67,13.7,1.5697E+05,0.8,0.05,313.91,"MV-,WMa,TruStrain™",12790,1.3E+03
,23,19.979,297.7,23.08,77.294,897.43,11.6,1.4336E+05,0.8,0.03,277.83,"MV-,WMa,TruStrain™",11320,1.26E+03
,24,20.397,298.1,23.08,80.611,809.78,10,1.2952E+05,0.8,0,241.99,"MV-,WMa,TruStrain™",9859.5,1.21E+03
,25,20.842,298.5,23.08,112.15,683.38,6.09,1.1022E+05,0.8,0.03,198.94,"MV-,WMa,TruStrain™",8105.4,1.17E+03
,26,21.316,299,23.08,123.4,513.89,4.16,84112,0.8,0.01,147.85,"MV-,WMa,TruStrain™",6024,1.14E+03
,27,21.821,299.5,23.08,108.87,344.93,3.17,57567,0.8,0.04,98.738,"MV-,WMa,TruStrain™",4022.9,1.11E+03
,28,22.357,300.1,23.07,112.44,203.82,1.81,37049,0.8,0.01,62.021,"MV-,WMa,TruStrain™",2527,1.09E+03
,29,22.929,300.6,23.07,118.55,72.497,0.612,22117,0.8,0.02,36.183,"MV-,WMa,TruStrain™",1474.2,1.06E+03
,30,23.536,301.2,23.08,130.59,60.951,0.467,22937,0.8,0.02,36.803,"MV-,WMa,TruStrain™",1499.5,1.04E+03
,31,24.183,301.9,23.08,116.06,177.86,1.53,33801,0.8,0.03,53.408,"WMa,TruStrain™",2176,1.02E+03
,32,24.872,302.6,23.07,89.214,301.32,3.38,50015,0.8,0.03,78.49,"WMa,TruStrain™",3198,1.02E+03
,33,25.604,303.3,23.07,98.492,362.14,3.68,59729,0.8,0.04,93.399,"WMa,TruStrain™",3805.4,1.01E+03
,34,26.384,304.1,23.08,94.643,381.55,4.03,62566,0.8,0.01,97.334,"WMa,TruStrain™",3965.8,1.01E+03
,35,27.214,304.9,23.07,94.857,421.48,4.44,68758,0.8,0.03,106.78,"WMa,TruStrain™",4350.8,1.01E+03
,36,28.097,305.8,23.07,90.456,434.62,4.8,70654,0.8,0.03,109.59,"WMa,TruStrain™",4465.3,1.01E+03
,37,29.036,306.7,23.08,90.196,441.75,4.9,71758,0.8,0.02,111.25,"WMa,TruStrain™",4532.9,1.01E+03
,38,30.036,307.7,23.08,89.977,444.26,4.94,72142,0.8,0.02,111.82,"WMa,TruStrain™",4556.2,1.01E+03
,,,,,,,,,,,,,,
Interval and data points:,3,38,,,,,,,,,,,,
Interval data:,Point No.,Time,Test Time,Temperature,Storage Modulus,Loss Modulus,Loss Factor,Complex Viscosity,Gap,Normal Force,Torque,Status,Shear Stress,Shear Strain
,,,,,,,,,,,,,,
,,[s],[s],[°C],[Pa],[Pa],[1],[mPa·s],[mm],[N],[µN·m],,[Pa],[%]
,1,30.138,307.8,23.08,0.30636,6127.3,2E+04,9.7519E+05,0.8,0.05,1496.8,"ME-,MV-,WMa,taD,TruStrain™",60986,995
,2,30.245,307.9,23.08,714,9447.5,13.2,1.5079E+06,0.8,0,2188.1,"ME-,MV-,WMa,TruStrain™",89152,941
,3,30.358,308.1,23.08,1500.8,9970.1,6.64,1.6047E+06,0.8,0,2039.1,"MV-,WMa,TruStrain™",83082,824
,4,30.479,308.2,23.08,3203.7,12197,3.81,2.0071E+06,0.8,0,2182.5,"MV-,WMa,TruStrain™",88924,705
,5,30.607,308.3,23.08,5807.5,15866,2.73,2.689E+06,0.8,0,2407.7,"MV-,WMa,TruStrain™",98099,581
,6,30.743,308.4,23.08,9918.2,21761,2.19,3.8061E+06,0.8,0,2628.4,"MV-,WMa,TruStrain™",1.0709E+05,448
,7,30.889,308.6,23.08,22365,33344,1.49,6.3901E+06,0.8,0,2745.3,"MV-,WMa,TruStrain™",1.1186E+05,279
,8,31.043,308.7,23.08,69432,20683,0.298,1.153E+07,0.8,0,2645.3,"MV-,WMa,TruStrain™",1.0778E+05,149
,9,31.208,308.9,23.08,0.3988,7975.9,2E+04,1.2694E+06,0.8,0,313.24,"ME-,WMa,TruStrain™",12763,160
,10,31.383,309.1,23.08,2651.5,5110.2,1.93,9.1627E+05,0.8,0,229.82,"MV-,WMa,TruStrain™",9363.5,163
,11,31.569,309.3,23.08,2983.3,14970,5.02,2.4294E+06,0.8,0,553.36,"MV-,WMa,TruStrain™",22546,148
,12,31.768,309.5,23.08,4674.8,32515,6.96,5.2282E+06,0.8,0,816.58,"MV-,WMa,TruStrain™",33270,101
,13,31.979,309.7,23.08,4.0188,80376,2E+04,1.2792E+07,0.8,0,806.86,"ME-,MV-,WMa,taD,TruStrain™",32875,40.9
,14,32.203,309.9,23.08,20.303,4.0607E+05,2E+04,6.4628E+07,0.8,0,502.6,"ME-,MV-,WMa,taD,TruStrain™",20478,5.04
,15,32.442,310.1,23.07,5.0592E+05,25.296,5E-05,8.052E+07,0.8,0,74.59,"ME-,MV-,WMa,taD,TruStrain™",3039.1,0.601
,16,32.696,310.4,23.07,44015,31438,0.714,8.6085E+06,0.8,0,0.66177,"ME-,WMa,TruStrain™",26.963,0.0498
,17,32.967,310.7,23.07,8518.4,499.6,0.0586,1.3581E+06,0.8,0,0.1242,"WMa,TruStrain™",5.0604,0.0593
,18,33.255,310.9,23.08,9497,5885.9,0.62,1.7782E+06,0.8,0,0.17014,"WMa,TruStrain™",6.9323,0.062
,19,33.562,311.3,23.08,13753,11360,0.826,2.839E+06,0.8,0,0.31779,"WMa,TruStrain™",12.948,0.0726
,20,33.888,311.6,23.07,12463,8624.8,0.692,2.4123E+06,0.8,0,0.32567,"WMa,TruStrain™",13.269,0.0875
,21,34.235,311.9,23.07,12658,5149,0.407,2.1749E+06,0.8,0,0.34205,"WMa,TruStrain™",13.937,0.102
,22,34.605,312.3,23.07,12832,2326.3,0.181,2.0756E+06,0.8,0,0.34908,"WMa,TruStrain™",14.223,0.109
,23,34.998,312.7,23.07,12887,328.46,0.0255,2.0518E+06,0.8,0,0.34564,"WMa,TruStrain™",14.083,0.109
,24,35.416,313.1,23.07,13299,649.45,0.0488,2.1191E+06,0.8,0,0.34886,"WMa,TruStrain™",14.214,0.107
,25,35.861,313.6,23.07,13688,301.88,0.0221,2.179E+06,0.8,0,0.35006,"WMa,TruStrain™",14.263,0.104
,26,36.335,314,23.07,13488,623.91,0.0463,2.1489E+06,0.8,0,0.33937,"WMa,TruStrain™",13.827,0.102
,27,36.84,314.5,23.08,13677,547.13,0.04,2.1785E+06,0.8,0,0.34159,"WMa,TruStrain™",13.918,0.102
,28,37.376,315.1,23.08,13426,756.95,0.0564,2.1403E+06,0.8,0,0.33437,"WMa,TruStrain™",13.623,0.101
,29,37.948,315.6,23.08,13403,634.55,0.0473,2.1356E+06,0.8,0,0.33267,"WMa,TruStrain™",13.554,0.101
,30,38.555,316.2,23.08,13570,763.44,0.0563,2.1632E+06,0.8,0,0.3362,"WMa,TruStrain™",13.698,0.101
,31,39.202,316.9,23.07,13768,868.81,0.0631,2.1957E+06,0.8,0,0.34079,"WMa,TruStrain™",13.885,0.101
,32,39.891,317.6,23.08,13892,606.69,0.0437,2.2131E+06,0.8,0,0.34336,"WMa,TruStrain™",13.99,0.101
,33,40.623,318.3,23.08,13815,916.55,0.0663,2.2035E+06,0.8,0,0.34178,"WMa,TruStrain™",13.925,0.101
,34,41.403,319.1,23.07,13352,977.66,0.0732,2.1307E+06,0.8,0,0.33034,"WMa,TruStrain™",13.459,0.101
,35,42.233,319.9,23.07,13493,860.36,0.0638,2.1518E+06,0.8,0,0.33356,"WMa,TruStrain™",13.59,0.101
,36,43.116,320.8,23.07,13480,1069.7,0.0794,2.1522E+06,0.8,0,0.33362,"WMa,TruStrain™",13.593,0.101
,37,44.055,321.7,23.08,13423,845.66,0.063,2.1405E+06,0.8,0,0.33179,"WMa,TruStrain™",13.518,0.101
,38,45.055,322.7,23.07,13760,828.88,0.0602,2.194E+06,0.8,0,0.34003,"WMa,TruStrain™",13.854,0.101
,,,,,,,,,,,,,,
Interval and data points:,4,38,,,,,,,,,,,,
Interval data:,Point No.,Time,Test Time,Temperature,Storage Modulus,Loss Modulus,Loss Factor,Complex Viscosity,Gap,Normal Force,Torque,Status,Shear Stress,Shear Strain
,,,,,,,,,,,,,,
,,[s],[s],[°C],[Pa],[Pa],[1],[mPa·s],[mm],[N],[µN·m],,[Pa],[%]
,1,45.158,322.9,23.07,2.3259E+06,4.845E+05,0.208,3.7813E+08,0.8,-0.08,4091.1,"WMa,TruStrain™",1.6669E+05,7.02
,2,45.265,323,23.07,2.6236E+05,13.118,5E-05,4.1756E+07,0.8,0.29,4737.4,"ME-,WMa,taD,TruStrain™",1.9302E+05,73.6
,3,45.378,323.1,23.07,3.3925E+05,16.963,5E-05,5.3994E+07,0.8,0.05,9452.3,"ME-,MV-,WMa,taD,TruStrain™",3.8512E+05,114
,4,45.499,323.2,23.07,4.8581,97162,2E+04,1.5464E+07,0.8,-0.03,2505.9,"ME-,MV-,WMa,taD,TruStrain™",1.021E+05,105
,5,45.627,323.3,23.07,45303,33965,0.75,9.0116E+06,0.8,0.04,1822.5,"MV-,WMa,TruStrain™",74256,131
,6,45.763,323.5,23.07,19720,12440,0.631,3.7108E+06,0.8,0.05,1518.2,"MV-,WMa,TruStrain™",61858,265
,7,45.909,323.6,23.07,10585,17917,1.69,3.3119E+06,0.8,0.03,2291.1,"WMa,TruStrain™",93349,449
,8,46.063,323.8,23.07,6938.3,18192,2.62,3.0988E+06,0.8,0.03,2892,"WMa,TruStrain™",1.1783E+05,605
,9,46.228,323.9,23.07,17909,5368.1,0.3,2.9757E+06,0.8,0.02,3841.5,"ME-,MV-,WMa,TruStrain™",1.5652E+05,837
,10,46.403,324.1,23.07,1.5767,31534,2E+04,5.0187E+06,0.8,0,8682.7,"ME-,WMa,taD,TruStrain™",3.5377E+05,1.12E+03
,11,46.589,324.3,23.07,0.79068,15814,2E+04,2.5168E+06,0.8,0.04,5532.6,"ME-,WMa,taD,TruStrain™",2.2542E+05,1.43E+03
,12,46.788,324.5,23.07,0.44558,8911.7,2E+04,1.4183E+06,0.8,0.05,3451.6,"ME-,WMa,taD,TruStrain™",1.4063E+05,1.58E+03
,13,46.999,324.7,23.07,5844,0.2922,5E-05,9.301E+05,0.8,0.03,2374.2,"ME-,WMa,taD,TruStrain™",96736,1.66E+03
,14,47.223,324.9,23.07,3082,0.1541,5E-05,4.9052E+05,0.8,0.02,1267.4,"ME-,WMa,taD,TruStrain™",51640,1.68E+03
,15,47.462,325.2,23.07,0.14658,2931.6,2E+04,4.6657E+05,0.8,0.02,1152.2,"ME-,MV-,WMa,taD,TruStrain™",46944,1.6E+03
,16,47.716,325.4,23.07,762.18,2340.3,3.07,3.9172E+05,0.8,0.06,914.62,"ME-,MV-,WMa,TruStrain™",37265,1.51E+03
,17,47.987,325.7,23.07,573.28,2001.8,3.49,3.314E+05,0.8,0.03,737.49,"MV-,WMa,TruStrain™",30048,1.44E+03
,18,48.275,326,23.07,176.05,1548.9,8.8,2.4811E+05,0.8,0.01,529.04,"MV-,WMa,TruStrain™",21555,1.38E+03
,19,48.582,326.3,23.07,118.13,1227.5,10.4,1.9627E+05,0.8,0.05,404.76,"MV-,WMa,TruStrain™",16491,1.34E+03
,20,48.908,326.6,23.08,69.944,1028.7,14.7,1.6411E+05,0.8,0.02,328.1,"MV-,WMa,TruStrain™",13368,1.3E+03
,21,49.255,326.9,23.08,82.671,899.85,10.9,1.4382E+05,0.8,0.02,278.64,"MV-,WMa,TruStrain™",11353,1.26E+03
,22,49.625,327.3,23.08,92.119,789.08,8.57,1.2644E+05,0.8,0.05,238.08,"MV-,WMa,TruStrain™",9700.2,1.22E+03
,23,50.018,327.7,23.07,85.223,674.42,7.91,1.0819E+05,0.8,0.03,198.13,"MV-,WMa,TruStrain™",8072.7,1.19E+03
,24,50.436,328.1,23.07,59.856,573.54,9.58,91778,0.8,0,163.3,"MV-,WMa,TruStrain™",6653.3,1.15E+03
,25,50.881,328.6,23.07,72.921,467.76,6.41,75346,0.8,0.02,129.92,"MV-,WMa,TruStrain™",5293.3,1.12E+03
,26,51.355,329,23.08,102.59,306.89,2.99,51500,0.8,0,86.69,"MV-,WMa,TruStrain™",3532.1,1.09E+03
,27,51.86,329.6,23.07,108.98,129.49,1.19,26936,0.8,0.03,44.538,"MV-,WMa,TruStrain™",1814.6,1.07E+03
,28,52.396,330.1,23.07,118.4,6.1089,0.0516,18869,0.8,0,30.726,"MV-,WMa,TruStrain™",1251.9,1.06E+03
,29,52.968,330.7,23.07,120.12,98.177,0.817,24691,0.8,0.02,39.602,"WMa,TruStrain™",1613.5,1.04E+03
,30,53.575,331.3,23.07,116.1,187.16,1.61,35053,0.8,0.03,55.469,"WMa,TruStrain™",2260,1.03E+03
,31,54.222,331.9,23.07,95.808,277.64,2.9,46745,0.8,0.03,73.327,"WMa,TruStrain™",2987.6,1.02E+03
,32,54.911,332.6,23.07,84.139,361.48,4.3,59070,0.8,0.02,92.348,"WMa,TruStrain™",3762.6,1.01E+03
,33,55.643,333.3,23.07,94.723,386.85,4.08,63387,0.8,0.04,98.794,"WMa,TruStrain™",4025.2,1.01E+03
,34,56.423,334.1,23.07,89.393,406.54,4.55,66249,0.8,0,102.93,"WMa,TruStrain™",4193.9,1.01E+03
,35,57.253,334.9,23.07,91.487,429.55,4.7,69898,0.8,0.03,108.47,"WMa,TruStrain™",4419.5,1.01E+03
,36,58.136,335.8,23.07,89.065,438.09,4.92,71151,0.8,0.03,110.33,"WMa,TruStrain™",4495.4,1.01E+03
,37,59.075,336.8,23.07,87.513,440.59,5.03,71492,0.8,0.03,110.82,"WMa,TruStrain™",4515.4,1.01E+03
,38,60.075,337.8,23.07,86.16,442.51,5.14,71751,0.8,0.03,111.21,"WMa,TruStrain™",4531.2,1.01E+03
,,,,,,,,,,,,,,
Interval and data points:,5,38,,,,,,,,,,,,
Interval data:,Point No.,Time,Test Time,Temperature,Storage Modulus,Loss Modulus,Loss Factor,Complex Viscosity,Gap,Normal Force,Torque,Status,Shear Stress,Shear Strain
,,,,,,,,,,,,,,
,,[s],[s],[°C],[Pa],[Pa],[1],[mPa·s],[mm],[N],[µN·m],,[Pa],[%]
,1,60.177,337.9,23.07,10223,0.51114,5E-05,1.627E+06,0.8,0.28,2517.9,"ME-,MV-,WMa,taD,TruStrain™",1.0259E+05,1E+03
,2,60.284,338,23.07,3398.1,12297,3.62,2.0304E+06,0.8,0,2819,"ME-,MV-,WMa,TruStrain™",1.1486E+05,900
,3,60.397,338.1,23.07,6938,7745.9,1.12,1.655E+06,0.8,0,1993.2,"MV-,WMa,TruStrain™",81212,781
,4,60.518,338.2,23.07,10484,7796.2,0.744,2.0794E+06,0.8,0,2165.9,"MV-,WMa,TruStrain™",88248,675
,5,60.646,338.3,23.07,14869,10150,0.683,2.8653E+06,0.8,0,2376,"MV-,WMa,TruStrain™",96808,538
,6,60.782,338.5,23.07,21684,13560,0.625,4.0704E+06,0.8,0,2433.3,"MV-,WMa,TruStrain™",99143,388
,7,60.928,338.6,23.07,35153,15469,0.44,6.1125E+06,0.8,0,2350.6,"MV-,WMa,TruStrain™",95772,249
,8,61.082,338.8,23.07,67459,29954,0.444,1.1747E+07,0.8,0,2127.2,"MV-,WMa,TruStrain™",86669,117
,9,61.247,338.9,23.07,77375,3.8688,5E-05,1.2315E+07,0.8,0,2777.7,"ME-,WMa,taD,TruStrain™",1.1317E+05,146
,10,61.422,339.1,23.07,10968,0.54839,5E-05,1.7456E+06,0.8,0,404.87,"ME-,MV-,WMa,taD,TruStrain™",16496,150
,11,61.608,339.3,23.07,0.76945,15389,2E+04,2.4492E+06,0.8,0,468.97,"ME-,MV-,WMa,taD,TruStrain™",19108,124
,12,61.807,339.5,23.07,1.711,34219,2E+04,5.4461E+06,0.8,0,682.24,"ME-,MV-,WMa,taD,TruStrain™",27797,81.2
,13,62.018,339.7,23.07,4.3281,86562,2E+04,1.3777E+07,0.8,0,685.18,"ME-,MV-,WMa,taD,TruStrain™",27917,32.3
,14,62.242,339.9,23.07,2.831E+05,14.155,5E-05,4.5057E+07,0.8,0,424.81,"ME-,MV-,WMa,taD,TruStrain™",17308,6.11
,15,62.481,340.2,23.07,2.7181E+05,13.59,5E-05,4.3259E+07,0.8,0,62.335,"ME-,MV-,WMa,taD,TruStrain™",2539.8,0.934
,16,62.735,340.4,23.07,81281,35351,0.435,1.4107E+07,0.8,0,1.0279,"ME-,MV-,WMa,TruStrain™",41.882,0.0473
,17,63.006,340.7,23.07,12611,81.764,0.00648,2.0071E+06,0.8,0,0.17644,"MV-,WMa,TruStrain™",7.189,0.057
,18,63.294,341,23.07,11452,7400.2,0.646,2.1701E+06,0.8,0,0.20241,"WMa,TruStrain™",8.2468,0.0605
,19,63.601,341.3,23.07,13812,12560,0.909,2.9712E+06,0.8,0,0.3228,"WMa,TruStrain™",13.152,0.0705
,20,63.927,341.6,23.07,12107,10228,0.845,2.5225E+06,0.8,0,0.33893,"WMa,TruStrain™",13.809,0.0871
,21,64.274,342,23.07,12526,6224.6,0.497,2.2262E+06,0.8,0,0.35581,"WMa,TruStrain™",14.497,0.104
,22,64.644,342.3,23.07,13090,2509,0.192,2.1213E+06,0.8,0,0.36593,"WMa,TruStrain™",14.909,0.112
,23,65.037,342.7,23.07,13349,339.82,0.0255,2.1252E+06,0.8,0,0.36463,"MV-,WMa,TruStrain™",14.856,0.111
,24,65.455,343.1,23.07,14196,828.84,0.0584,2.2631E+06,0.8,0,0.37636,"MV-,WMa,TruStrain™",15.334,0.108
,25,65.9,343.6,23.07,13639,254.21,0.0186,2.171E+06,0.8,0,0.35162,"MV-,WMa,TruStrain™",14.326,0.105
,26,66.374,344.1,23.07,12521,305.55,0.0244,1.9933E+06,0.8,0,0.31665,"MV-,WMa,TruStrain™",12.901,0.103
,27,66.879,344.6,23.07,13045,172.05,0.0132,2.0764E+06,0.8,0,0.32693,"WMa,TruStrain™",13.32,0.102
,28,67.415,345.1,23.07,13086,547.97,0.0419,2.0845E+06,0.8,0,0.32678,"WMa,TruStrain™",13.314,0.102
,29,67.987,345.7,23.07,13131,1030.6,0.0785,2.0963E+06,0.8,0,0.32752,"WMa,TruStrain™",13.344,0.101
,30,68.594,346.3,23.07,13787,906.16,0.0657,2.199E+06,0.8,0,0.34258,"WMa,TruStrain™",13.958,0.101
,31,69.241,346.9,23.07,13631,707.29,0.0519,2.1723E+06,0.8,0,0.33776,"WMa,TruStrain™",13.762,0.101
,32,69.93,347.6,23.07,13394,521.47,0.0389,2.1334E+06,0.8,0,0.33142,"WMa,TruStrain™",13.503,0.101
,33,70.662,348.4,23.07,13434,741.7,0.0552,2.1413E+06,0.8,0,0.33235,"WMa,TruStrain™",13.541,0.101
,34,71.442,349.1,23.07,13377,692.16,0.0517,2.1319E+06,0.8,0,0.33062,"WMa,TruStrain™",13.471,0.101
,35,72.272,350,23.07,13280,739.43,0.0557,2.1169E+06,0.8,0,0.32819,"WMa,TruStrain™",13.372,0.101
,36,73.155,350.8,23.07,13478,746.29,0.0554,2.1483E+06,0.8,0,0.333,"WMa,TruStrain™",13.568,0.101
,37,74.094,351.8,23.07,13412,700.01,0.0522,2.1375E+06,0.8,0,0.33131,"WMa,TruStrain™",13.499,0.101
,38,75.094,352.8,23.07,13441,826.66,0.0615,2.1432E+06,0.8,0,0.33218,"WMa,TruStrain™",13.534,0.101
,,,,,,,,,,,,,,
Interval and data points:,6,38,,,,,,,,,,,,
Interval data:,Point No.,Time,Test Time,Temperature,Storage Modulus,Loss Modulus,Loss Factor,Complex Viscosity,Gap,Normal Force,Torque,Status,Shear Stress,Shear Strain
,,,,,,,,,,,,,,
,,[s],[s],[°C],[Pa],[Pa],[1],[mPa·s],[mm],[N],[µN·m],,[Pa],[%]
,1,75.196,352.9,23.07,1.5392E+05,4.972E+05,3.23,8.2838E+07,0.8,-0.09,673.54,"WMa,taD,TruStrain™",27442,5.27
,2,75.303,353,23.07,3.0252E+05,15.126,5E-05,4.8148E+07,0.8,0.03,1954,"ME-,MV-,WMa,taD,TruStrain™",79612,26.3
,3,75.416,353.1,23.07,6.027,1.2054E+05,2E+04,1.9185E+07,0.8,-0.01,1130.6,"ME-,MV-,WMa,taD,TruStrain™",46063,38.2
,4,75.537,353.2,23.07,13017,87832,6.75,1.4132E+07,0.8,0,871.96,"MV-,WMa,TruStrain™",35527,40
,5,75.665,353.4,23.07,40736,81241,1.99,1.4464E+07,0.8,0,999.13,"MV-,WMa,TruStrain™",40708,44.8
,6,75.801,353.5,23.07,1.2464E+05,89025,0.714,2.4377E+07,0.8,0.06,2300.4,"MV-,WMa,TruStrain™",93725,61.2
,7,75.947,353.6,23.07,78248,1.2251E+05,1.57,2.3135E+07,0.8,0.02,4769.7,"MV-,WMa,TruStrain™",1.9433E+05,134
,8,76.101,353.8,23.07,4285.2,73584,17.2,1.1731E+07,0.8,0.04,5311.6,"WMa,TruStrain™",2.1641E+05,294
,9,76.266,354,23.07,9339.6,48559,5.2,7.87E+06,0.8,0.01,6217.4,"ME-,WMa,TruStrain™",2.5332E+05,512
,10,76.441,354.1,23.07,1.9236,38473,2E+04,6.1231E+06,0.8,0.01,7615.9,"ME-,WMa,taD,TruStrain™",3.103E+05,807
,11,76.627,354.3,23.07,1.2399,24799,2E+04,3.9468E+06,0.8,0.05,7015.1,"ME-,WMa,taD,TruStrain™",2.8582E+05,1.15E+03
,12,76.826,354.5,23.07,0.98437,19687,2E+04,3.1334E+06,0.8,0.04,7375.1,"ME-,WMa,taD,TruStrain™",3.0049E+05,1.53E+03
,13,77.037,354.7,23.07,0.27852,5570.3,2E+04,8.8655E+05,0.8,0.03,2545.6,"ME-,WMa,taD,TruStrain™",1.0372E+05,1.86E+03
,14,77.261,355,23.07,761.19,148.03,0.194,1.2342E+05,0.8,0.01,373.87,"ME-,MV-,WMa,TruStrain™",15233,1.96E+03
,15,77.5,355.2,23.07,1515.5,2539.1,1.68,4.7062E+05,0.8,0.03,1420.1,"MV-,WMa,TruStrain™",57861,1.96E+03
,16,77.754,355.4,23.07,1839.5,3474.8,1.89,6.2575E+05,0.8,0.06,1829.5,"MV-,WMa,TruStrain™",74542,1.9E+03
,17,78.025,355.7,23.07,1333.3,3455.2,2.59,5.8943E+05,0.8,0.03,1614.1,"MV-,WMa,TruStrain™",65764,1.78E+03
,18,78.313,356,23.07,306.96,2138.2,6.97,3.4379E+05,0.8,0,895.15,"MV-,WMa,TruStrain™",36472,1.69E+03
,19,78.62,356.3,23.07,211.89,1534.8,7.24,2.4659E+05,0.8,0.05,616.46,"MV-,WMa,TruStrain™",25117,1.62E+03
,20,78.946,356.6,23.07,70.153,1313.3,18.7,2.0931E+05,0.8,0.03,505.06,"MV-,WMa,TruStrain™",20578,1.56E+03
,21,79.293,357,23.07,53.868,1240.2,23,1.9758E+05,0.8,0.01,458.79,"MV-,WMa,TruStrain™",18693,1.51E+03
,22,79.663,357.4,23.07,45.443,1188.3,26.1,1.8926E+05,0.8,0.06,423.81,"MV-,WMa,TruStrain™",17268,1.45E+03
,23,80.056,357.8,23.07,48.494,1126.2,23.2,1.7941E+05,0.8,0.04,387.73,"MV-,WMa,TruStrain™",15798,1.4E+03
,24,80.474,358.2,23.07,54.257,1053.4,19.4,1.6787E+05,0.8,0.01,348.85,"MV-,WMa,TruStrain™",14213,1.35E+03
,25,80.919,358.6,23.07,88.778,991.85,11.2,1.5849E+05,0.8,0.02,314.68,"MV-,WMa,TruStrain™",12821,1.29E+03
,26,81.393,359.1,23.07,130.79,876.04,6.7,1.4097E+05,0.8,0,268.79,"MV-,WMa,TruStrain™",10951,1.24E+03
,27,81.898,359.6,23.07,140.71,714.11,5.07,1.1584E+05,0.8,0.02,213.24,"MV-,WMa,TruStrain™",8688,1.19E+03
,28,82.434,360.1,23.07,129.77,566.25,4.36,92458,0.8,0,164.45,"MV-,WMa,TruStrain™",6700.5,1.15E+03
,29,83.006,360.7,23.07,124.75,418.78,3.36,69545,0.8,0.03,119.54,"MV-,WMa,TruStrain™",4870.5,1.11E+03
,30,83.613,361.3,23.07,111.51,254.87,2.29,44277,0.8,0.04,73.783,"MV-,WMa,TruStrain™",3006.2,1.08E+03
,31,84.26,362,23.07,82.81,68.282,0.825,17082,0.8,0.03,27.809,"MV-,WMa,TruStrain™",1133,1.06E+03
,32,84.949,362.6,23.07,83.54,114.39,1.37,22543,0.8,0.02,36.231,"WMa,TruStrain™",1476.2,1.04E+03
,33,85.681,363.4,23.07,112.84,198.9,1.76,36395,0.8,0.05,57.631,"WMa,TruStrain™",2348.1,1.03E+03
,34,86.461,364.2,23.07,91.18,294.13,3.23,49010,0.8,0,76.799,"WMa,TruStrain™",3129.1,1.02E+03
,35,87.291,365,23.07,98.648,370.62,3.76,61040,0.8,0.02,95.149,"WMa,TruStrain™",3876.7,1.01E+03
,36,88.174,365.9,23.07,90.324,411.98,4.56,67125,0.8,0.03,104.31,"WMa,TruStrain™",4250.2,1.01E+03
,37,89.113,366.8,23.07,86.979,429.68,4.94,69773,0.8,0.03,108.24,"WMa,TruStrain™",4410.2,1.01E+03
,38,90.113,367.8,23.07,86.769,440.82,5.08,71505,0.8,0.03,110.86,"WMa,TruStrain™",4516.8,1.01E+03
,,,,,,,,,,,,,,
Interval and data points:,7,38,,,,,,,,,,,,
Interval data:,Point No.,Time,Test Time,Temperature,Storage Modulus,Loss Modulus,Loss Factor,Complex Viscosity,Gap,Normal Force,Torque,Status,Shear Stress,Shear Strain
,,,,,,,,,,,,,,
,,[s],[s],[°C],[Pa],[Pa],[1],[mPa·s],[mm],[N],[µN·m],,[Pa],[%]
,1,90.215,367.9,23.07,20783,1.0391,5E-05,3.3077E+06,0.8,0.27,5087.5,"ME-,MV-,WMa,taD,TruStrain™",2.0728E+05,997
,2,90.322,368,23.07,1793.8,20010,11.2,3.1974E+06,0.8,0.07,4500.9,"ME-,MV-,WMa,TruStrain™",1.8338E+05,913
,3,90.435,368.1,23.07,8299.7,8251.5,0.994,1.8627E+06,0.8,0,2330.2,"MV-,WMa,TruStrain™",94942,811
,4,90.556,368.3,23.07,13855,7314.7,0.528,2.4936E+06,0.8,0,2635.7,"MV-,WMa,TruStrain™",1.0739E+05,685
,5,90.684,368.4,23.07,18287,9228.5,0.505,3.26E+06,0.8,0,2784,"MV-,WMa,TruStrain™",1.1343E+05,554
,6,90.82,368.5,23.07,25659,11938,0.465,4.5042E+06,0.8,0,2773.8,"MV-,WMa,TruStrain™",1.1301E+05,399
,7,90.966,368.7,23.07,49516,12320,0.249,8.121E+06,0.8,0,2623.1,"MV-,WMa,TruStrain™",1.0688E+05,209
,8,91.12,368.8,23.07,96544,42192,0.437,1.6769E+07,0.8,0,2488.2,"MV-,WMa,TruStrain™",1.0138E+05,96.2
,9,91.285,369,23.07,1.4652E+05,7.3259,5E-05,2.3319E+07,0.8,0,4929.4,"ME-,MV-,WMa,taD,TruStrain™",2.0084E+05,137
,10,91.46,369.2,23.07,0.61457,12291,2E+04,1.9562E+06,0.8,0,458.12,"ME-,WMa,taD,TruStrain™",18665,152
,11,91.646,369.3,23.07,1.2732,25464,2E+04,4.0527E+06,0.8,0,755.78,"ME-,WMa,taD,TruStrain™",30793,121
,12,91.845,369.5,23.07,2.9447,58893,2E+04,9.3732E+06,0.8,0,1052,"ME-,WMa,taD,TruStrain™",42864,72.8
,13,92.056,369.8,23.07,7.477,1.4954E+05,2E+04,2.38E+07,0.8,0,1280.3,"ME-,WMa,taD,TruStrain™",52163,34.9
,14,92.28,370,23.07,18.317,3.6634E+05,2E+04,5.8304E+07,0.8,0,1387.4,"ME-,WMa,taD,TruStrain™",56526,15.4
,15,92.519,370.2,23.07,1.2918E+06,64.59,5E-05,2.056E+08,0.8,0,809.3,"ME-,WMa,taD,TruStrain™",32974,2.55
,16,92.773,370.5,23.07,529.79,1.0596E+07,2E+04,1.6864E+09,0.8,0,66.825,"ME-,MV-,WMa,TruStrain™",2722.7,0.0257
,17,93.044,370.7,23.07,1.0107E+05,24009,0.238,1.6533E+07,0.8,0,1.3771,"MV-,WMa,TruStrain™",56.106,0.054
,18,93.332,371,23.07,12878,13607,1.06,2.9817E+06,0.8,0,0.27638,"MV-,WMa,TruStrain™",11.261,0.0601
,19,93.639,371.3,23.07,7713.2,21819,2.83,3.6832E+06,0.8,0,0.39826,"WMa,TruStrain™",16.227,0.0701
,20,93.965,371.7,23.07,8781,17610,2.01,3.1318E+06,0.8,0,0.43151,"WMa,TruStrain™",17.581,0.0893
,21,94.312,372,23.07,13275,6580.8,0.496,2.3581E+06,0.8,0,0.38492,"WMa,TruStrain™",15.683,0.106
,22,94.682,372.4,23.07,11879,1726.9,0.145,1.9105E+06,0.8,0,0.3385,"WMa,TruStrain™",13.792,0.115
,23,95.075,372.8,23.07,12400,211.21,0.017,1.9739E+06,0.8,0,0.34668,"MV-,WMa,TruStrain™",14.125,0.114
,24,95.493,373.2,23.07,13566,398.11,0.0293,2.16E+06,0.8,0,0.36512,"MV-,WMa,TruStrain™",14.876,0.11
,25,95.938,373.6,23.07,14279,282.04,0.0198,2.2731E+06,0.8,0,0.37257,"MV-,WMa,TruStrain™",15.18,0.106
,26,96.412,374.1,23.07,13626,67.744,0.00497,2.1687E+06,0.8,0,0.34709,"MV-,WMa,TruStrain™",14.142,0.104
,27,96.917,374.6,23.07,13254,459.86,0.0347,2.1107E+06,0.8,0,0.33402,"WMa,TruStrain™",13.609,0.103
,28,97.453,375.1,23.07,13427,602.78,0.0449,2.1391E+06,0.8,0,0.33671,"WMa,TruStrain™",13.719,0.102
,29,98.025,375.7,23.07,13124,604.23,0.046,2.091E+06,0.8,0,0.32778,"WMa,TruStrain™",13.355,0.102
,30,98.632,376.3,23.07,12703,719.02,0.0566,2.025E+06,0.8,0,0.31623,"WMa,TruStrain™",12.884,0.101
,31,99.279,377,23.07,13408,875.28,0.0653,2.1385E+06,0.8,0,0.33313,"WMa,TruStrain™",13.573,0.101
,32,99.968,377.7,23.07,13662,874.49,0.064,2.1788E+06,0.8,0,0.33891,"WMa,TruStrain™",13.808,0.101
,33,100.7,378.4,23.07,13144,654.43,0.0498,2.0946E+06,0.8,0,0.32528,"WMa,TruStrain™",13.253,0.101
,34,101.48,379.2,23.07,13742,827.69,0.0602,2.191E+06,0.8,0,0.33991,"WMa,TruStrain™",13.849,0.101
,35,102.31,380,23.07,13348,708.98,0.0531,2.1274E+06,0.8,0,0.32987,"WMa,TruStrain™",13.44,0.101
,36,103.193,380.9,23.07,13403,743.55,0.0555,2.1364E+06,0.8,0,0.3312,"WMa,TruStrain™",13.494,0.101
,37,104.132,381.8,23.07,13667,1193.7,0.0873,2.1834E+06,0.8,0,0.33841,"WMa,TruStrain™",13.788,0.101
,38,105.132,382.8,23.07,13310,824.32,0.0619,2.1225E+06,0.8,0,0.32896,"WMa,TruStrain™",13.403,0.101
,,,,,,,,,,,,,,
Result:,UV Cure,,,,,,,,,,,,,
,,,,,,,,,,,,,,
Interval and data points:,1,10,,,,,,,,,,,,
Interval data:,Point No.,Time,Test Time,Temperature,Storage Modulus,Loss Modulus,Loss Factor,Complex Viscosity,Gap,Normal Force,Torque,Status,Shear Stress,Shear Strain
,,,,,,,,,,,,,,
,,[s],[s],[°C],[Pa],[Pa],[1],[mPa·s],[mm],[N],[µN·m],,[Pa],[%]
,1,1,397.6,23.07,8.8358,1.7672E+05,2E+04,2.8125E+07,0.8,-0.01,3.4263,"ME-,WMa,taD,TruStrain™",139.6,0.079
,2,2,398.6,23.07,0.38429,7685.8,2E+04,1.2232E+06,0.8,-0.01,0.18865,"ME-,MV-,WMa,TruStrain™",7.6864,0.1
,3,3,399.6,23.07,19352,1889.7,0.0976,3.0947E+06,0.8,0,0.47725,"MV-,WMa,TruStrain™",19.445,0.1
,4,4,400.6,23.07,12164,1337.9,0.11,1.9477E+06,0.8,0,0.3008,"MV-,WMa,TruStrain™",12.256,0.1
,5,5,401.6,23.07,13434,811.77,0.0604,2.142E+06,0.8,0,0.33147,"WMa,TruStrain™",13.505,0.1
,6,6,402.6,23.07,12649,847.43,0.067,2.0176E+06,0.8,0,0.31248,"WMa,TruStrain™",12.732,0.1
,7,7,403.6,23.07,13267,772.95,0.0583,2.1151E+06,0.8,0,0.32774,"WMa,TruStrain™",13.354,0.1
,8,8,404.6,23.07,12922,900.27,0.0697,2.0616E+06,0.8,0,0.31949,"WMa,TruStrain™",13.017,0.1
,9,9,405.6,23.07,12944,691.19,0.0534,2.063E+06,0.8,0,0.31974,"WMa,TruStrain™",13.027,0.101
,10,10,406.6,23.07,12900,795.38,0.0617,2.0569E+06,0.8,0,0.31881,"WMa,TruStrain™",12.989,0.101
,,,,,,,,,,,,,,
Interval and data points:,2,95,,,,,,,,,,,,
Interval data:,Point No.,Time,Test Time,Temperature,Storage Modulus,Loss Modulus,Loss Factor,Complex Viscosity,Gap,Normal Force,Torque,Status,Shear Stress,Shear Strain
,,,,,,,,,,,,,,
,,[s],[s],[°C],[Pa],[Pa],[1],[mPa·s],[mm],[N],[µN·m],,[Pa],[%]
,1,10.102,406.7,23.07,13305,901.82,0.0678,2.1225E+06,0.8,0,0.32894,"WMa,TruStrain™",13.402,0.1
,2,10.207,406.8,23.07,12804,645.67,0.0504,2.0404E+06,0.8,0,0.31624,"WMa,TruStrain™",12.885,0.101
,3,10.315,406.9,23.07,12818,801.9,0.0626,2.044E+06,0.8,-0.01,0.3168,"WMa,TruStrain™",12.908,0.101
,4,10.429,407,23.07,12562,753.27,0.06,2.0029E+06,0.8,-0.01,0.31045,"WMa,TruStrain™",12.649,0.101
,5,10.547,407.2,23.07,12550,876.73,0.0699,2.0023E+06,0.8,0,0.31036,"WMa,TruStrain™",12.645,0.101
,6,10.67,407.3,23.07,12416,701.96,0.0565,1.9793E+06,0.8,-0.01,0.30679,"WMa,TruStrain™",12.5,0.101
,7,10.798,407.4,23.07,12163,818.9,0.0673,1.9402E+06,0.8,0,0.30074,"WMa,TruStrain™",12.253,0.101
,8,10.932,407.5,23.07,12314,1093.6,0.0888,1.9676E+06,0.8,0,0.30498,"WMa,TruStrain™",12.426,0.101
,9,11.072,407.7,23.07,12475,801.63,0.0643,1.9896E+06,0.8,0,0.30838,"WMa,TruStrain™",12.564,0.101
,10,11.217,407.8,23.07,12480,693.24,0.0555,1.9894E+06,0.8,-0.01,0.30834,"WMa,TruStrain™",12.563,0.101
,11,11.369,408,23.07,12632,684.28,0.0542,2.0134E+06,0.8,0,0.31206,"WMa,TruStrain™",12.715,0.101
,12,11.527,408.1,23.07,13003,766.04,0.0589,2.073E+06,0.8,-0.01,0.32129,"WMa,TruStrain™",13.091,0.101
,13,11.692,408.3,23.07,13400,738.64,0.0551,2.1359E+06,0.8,-0.01,0.33102,"WMa,TruStrain™",13.487,0.1
,14,11.863,408.5,23.07,13247,1172.7,0.0885,2.1166E+06,0.8,0,0.32804,"WMa,TruStrain™",13.366,0.101
,15,12.042,408.6,23.07,13120,630.89,0.0481,2.0905E+06,0.8,-0.01,0.324,"WMa,TruStrain™",13.201,0.101
,16,12.229,408.8,23.07,12977,834.5,0.0643,2.0696E+06,0.8,-0.01,0.32078,"WMa,TruStrain™",13.07,0.101
,17,12.424,409,23.07,13541,1040.8,0.0769,2.1614E+06,0.8,-0.01,0.33498,"WMa,TruStrain™",13.648,0.1
,18,12.627,409.2,23.07,13455,1001.2,0.0744,2.1473E+06,0.8,-0.01,0.33281,"WMa,TruStrain™",13.56,0.101
,19,12.838,409.4,23.07,13721,1001,0.073,2.1895E+06,0.8,-0.01,0.33931,"WMa,TruStrain™",13.825,0.1
,20,13.059,409.7,23.07,13572,1020.1,0.0752,2.1662E+06,0.8,-0.01,0.33574,"WMa,TruStrain™",13.679,0.101
,21,13.288,409.9,23.07,12989,2678.9,0.206,2.1108E+06,0.8,-0.01,0.32718,"WMa,TruStrain™",13.331,0.101
,22,13.528,410.1,23.07,12924,1964,0.152,2.0806E+06,0.8,-0.01,0.32251,"WMa,TruStrain™",13.14,0.101
,23,13.778,410.4,23.07,13267,1361,0.103,2.1225E+06,0.8,-0.01,0.32898,"WMa,TruStrain™",13.404,0.101
,24,14.038,410.6,23.07,13780,1326.4,0.0963,2.2033E+06,0.8,-0.01,0.34143,"WMa,TruStrain™",13.911,0.1
,25,14.31,410.9,23.07,13318,674.88,0.0507,2.1224E+06,0.8,-0.01,0.32894,"WMa,TruStrain™",13.402,0.101
,26,14.593,411.2,23.07,13293,592.3,0.0446,2.1177E+06,0.8,-0.01,0.32823,"WMa,TruStrain™",13.373,0.101
,27,14.888,411.5,23.07,12934,1157.8,0.0895,2.0667E+06,0.8,-0.01,0.32038,"WMa,TruStrain™",13.053,0.101
,28,15.196,411.8,23.07,13266,810.48,0.0611,2.1152E+06,0.8,-0.01,0.32789,"WMa,TruStrain™",13.359,0.101
,29,15.516,412.1,23.07,13495,882.26,0.0654,2.1524E+06,0.8,-0.01,0.33364,"WMa,TruStrain™",13.594,0.101
,30,15.851,412.5,23.07,13108,1333.4,0.102,2.0969E+06,0.8,-0.01,0.32508,"WMa,TruStrain™",13.245,0.101
,31,16.199,412.8,23.07,13463,1649,0.122,2.1588E+06,0.8,-0.01,0.33458,"WMa,TruStrain™",13.632,0.101
,32,16.562,413.2,23.07,14033,1792.5,0.128,2.2516E+06,0.8,-0.01,0.34892,"WMa,TruStrain™",14.216,0.1
,33,16.941,413.5,23.07,14348,2029.4,0.141,2.3062E+06,0.8,-0.01,0.35734,"WMa,TruStrain™",14.559,0.1
,34,17.336,413.9,23.07,14919,1299.3,0.0871,2.3834E+06,0.8,-0.01,0.36927,"WMa,TruStrain™",15.045,0.1
,35,17.748,414.4,23.07,15194,1303.5,0.0858,2.427E+06,0.8,-0.01,0.37604,"WMa,TruStrain™",15.321,0.1
,36,18.177,414.8,23.07,14765,1089.1,0.0738,2.3564E+06,0.8,-0.01,0.36518,"WMa,TruStrain™",14.879,0.1
,37,18.624,415.2,23.07,14595,926.86,0.0635,2.3276E+06,0.8,-0.01,0.3608,"WMa,TruStrain™",14.7,0.101
,38,19.091,415.7,23.07,14707,798.82,0.0543,2.3442E+06,0.8,-0.01,0.36337,"WMa,TruStrain™",14.805,0.101
,39,19.577,416.2,23.07,14789,674.9,0.0456,2.3562E+06,0.8,-0.01,0.36523,"WMa,TruStrain™",14.881,0.101
,40,20.084,416.7,23.07,14883,780.16,0.0524,2.372E+06,0.8,-0.01,0.36768,"WMa,TruStrain™",14.981,0.101
,41,20.612,417.2,23.07,14937,717.29,0.048,2.3801E+06,0.8,-0.01,0.36894,"WMa,TruStrain™",15.032,0.101
,42,21.163,417.8,23.07,14959,696.38,0.0466,2.3834E+06,0.8,-0.01,0.36943,"WMa,TruStrain™",15.052,0.101
,43,21.737,418.3,23.07,14947,775.5,0.0519,2.3821E+06,0.8,-0.01,0.36923,"WMa,TruStrain™",15.044,0.101
,44,22.336,418.9,23.07,15031,937.83,0.0624,2.3969E+06,0.8,-0.01,0.37151,"WMa,TruStrain™",15.137,0.101
,45,22.96,419.6,23.07,15290,927.71,0.0607,2.438E+06,0.8,-0.01,0.37785,"WMa,TruStrain™",15.395,0.101
,46,23.611,420.2,23.07,15209,921.22,0.0606,2.425E+06,0.8,-0.01,0.37585,"WMa,TruStrain™",15.314,0.101
,47,24.289,420.9,23.07,15467,772.61,0.05,2.4647E+06,0.8,-0.01,0.382,"WMa,TruStrain™",15.564,0.101
,48,24.996,421.6,23.07,15050,61.554,0.00409,2.3953E+06,0.8,-0.01,0.37132,"MV-,WMa,TruStrain™",15.129,0.101
,49,25.733,422.3,23.07,15625,642.34,0.0411,2.4889E+06,0.8,-0.01,0.38562,"WMa,TruStrain™",15.712,0.1
,50,26.502,423.1,23.07,15991,213.94,0.0134,2.5453E+06,0.8,-0.01,0.3945,"WMa,TruStrain™",16.073,0.101
,51,27.303,423.9,23.07,16414,895.46,0.0546,2.6163E+06,0.8,-0.01,0.40551,"WMa,TruStrain™",16.522,0.101
