Repository: jg9zk/APRheoPlotR

A package to parse Anton Paar Rheocompass csvs for quick plotting with ggplot2<br/>

install.packages("devtools")<br/>
devtools::install_github("APRheoPlotR",username="jg9zk")

Download getting_started.html and open it in a browser for a tutorial.

File: gelma_fibers_diff_size_recovery_osc.csv (part 17 of 21)
Interval and data points:,1,38,,,,,,,,,,,,
Interval data:,Point No.,Time,Test Time,Temperature,Storage Modulus,Loss Modulus,Loss Factor,Complex Viscosity,Gap,Normal Force,Torque,Status,Shear Stress,Shear Strain
,,,,,,,,,,,,,,
,,[s],[s],[°C],[Pa],[Pa],[1],[mPa·s],[mm],[N],[µN·m],,[Pa],[%]
,52,28.138,424.7,23.07,15915,514.69,0.0323,2.5343E+06,0.8,-0.01,0.39285,"WMa,TruStrain™",16.006,0.101
,53,29.009,425.6,23.07,16371,333.52,0.0204,2.606E+06,0.8,-0.01,0.40391,"WMa,TruStrain™",16.457,0.101
,54,29.916,426.5,23.07,16076,685.55,0.0426,2.5609E+06,0.8,-0.01,0.39694,"WMa,TruStrain™",16.173,0.101
,55,30.863,427.5,23.07,16553,639.77,0.0386,2.6365E+06,0.8,-0.01,0.40857,"WMa,TruStrain™",16.647,0.1
,56,31.849,428.5,23.07,16574,701.41,0.0423,2.6403E+06,0.8,-0.01,0.40921,"WMa,TruStrain™",16.673,0.101
,57,32.877,429.5,23.07,16180,577,0.0357,2.5768E+06,0.8,-0.01,0.39948,"WMa,TruStrain™",16.276,0.101
,58,33.949,430.6,23.07,16956,731.58,0.0431,2.7012E+06,0.8,-0.01,0.41859,"WMa,TruStrain™",17.055,0.1
,59,35.067,431.7,23.07,16707,896.22,0.0536,2.6628E+06,0.8,-0.01,0.41273,"WMa,TruStrain™",16.816,0.101
,60,36.232,432.8,23.07,17122,669.12,0.0391,2.7271E+06,0.8,-0.01,0.42264,"WMa,TruStrain™",17.22,0.1
,61,37.447,434.1,23.07,17286,761.2,0.044,2.7537E+06,0.8,-0.01,0.42679,"WMa,TruStrain™",17.389,0.101
,62,38.713,435.3,23.07,17276,748.27,0.0433,2.7522E+06,0.8,-0.01,0.42658,"WMa,TruStrain™",17.381,0.101
,63,40.033,436.6,23.07,17418,782.8,0.0449,2.775E+06,0.8,-0.01,0.43013,"WMa,TruStrain™",17.525,0.101
,64,41.409,438,23.07,17622,739.51,0.042,2.8071E+06,0.8,-0.01,0.43507,"WMa,TruStrain™",17.726,0.101
,65,42.844,439.4,23.07,17911,772.01,0.0431,2.8533E+06,0.8,-0.01,0.44223,"WMa,TruStrain™",18.018,0.101
,66,44.34,440.9,23.07,17843,840.43,0.0471,2.843E+06,0.8,-0.01,0.44064,"WMa,TruStrain™",17.953,0.101
,67,45.899,442.5,23.07,17888,762.99,0.0427,2.8496E+06,0.8,-0.01,0.44164,"WMa,TruStrain™",17.994,0.101
,68,47.524,444.1,23.07,17952,919.09,0.0512,2.861E+06,0.8,-0.01,0.44342,"WMa,TruStrain™",18.067,0.101
,69,49.219,445.8,23.07,18216,764.17,0.042,2.9017E+06,0.8,-0.01,0.44971,"WMa,TruStrain™",18.323,0.101
,70,50.985,447.6,23.07,18511,917.12,0.0495,2.9497E+06,0.8,-0.01,0.45713,"WMa,TruStrain™",18.625,0.1
,71,52.827,449.4,23.07,18505,678.26,0.0367,2.9472E+06,0.8,-0.01,0.45682,"WMa,TruStrain™",18.613,0.101
,72,54.747,451.4,23.07,18615,790.78,0.0425,2.9654E+06,0.8,-0.02,0.45963,"WMa,TruStrain™",18.727,0.101
,73,56.748,453.4,23.07,18772,844.81,0.045,2.9906E+06,0.8,-0.02,0.46352,"WMa,TruStrain™",18.885,0.101
,74,58.835,455.4,23.07,18915,729.9,0.0386,3.0126E+06,0.8,-0.02,0.46691,"WMa,TruStrain™",19.023,0.1
,75,61.01,457.6,23.07,19022,798.66,0.042,3.0301E+06,0.8,-0.02,0.46964,"WMa,TruStrain™",19.135,0.101
,76,63.277,459.9,23.07,19180,801.33,0.0418,3.0553E+06,0.8,-0.02,0.47353,"WMa,TruStrain™",19.293,0.101
,77,65.641,462.2,23.07,19250,955.82,0.0497,3.0676E+06,0.8,-0.02,0.47544,"WMa,TruStrain™",19.371,0.101
,78,68.106,464.7,23.07,19369,716.69,0.037,3.0847E+06,0.8,-0.02,0.47809,"WMa,TruStrain™",19.479,0.101
,79,70.675,467.3,23.07,19383,815.34,0.0421,3.0876E+06,0.8,-0.02,0.47855,"WMa,TruStrain™",19.498,0.101
,80,73.353,470,23.07,19514,718.74,0.0368,3.1079E+06,0.8,-0.02,0.48171,"WMa,TruStrain™",19.626,0.101
,81,76.145,472.7,23.07,19603,692.19,0.0353,3.1219E+06,0.8,-0.02,0.48386,"WMa,TruStrain™",19.714,0.101
,82,79.056,475.7,23.07,19842,744.49,0.0375,3.1602E+06,0.8,-0.02,0.48978,"WMa,TruStrain™",19.956,0.101
,83,82.09,478.7,23.07,19919,833.23,0.0418,3.173E+06,0.8,-0.02,0.49179,"WMa,TruStrain™",20.037,0.101
,84,85.254,481.9,23.07,19888,718.29,0.0361,3.1674E+06,0.8,-0.02,0.49091,"WMa,TruStrain™",20.002,0.101
,85,88.552,485.2,23.07,20080,868.31,0.0432,3.1989E+06,0.8,-0.02,0.49579,"WMa,TruStrain™",20.2,0.101
,86,91.99,488.6,23.07,20070,766.8,0.0382,3.1965E+06,0.8,-0.02,0.49542,"WMa,TruStrain™",20.185,0.101
,87,95.574,492.2,23.07,20193,746.15,0.037,3.216E+06,0.8,-0.02,0.49844,"WMa,TruStrain™",20.308,0.101
,88,99.31,495.9,23.07,20356,777.46,0.0382,3.2421E+06,0.8,-0.02,0.5025,"WMa,TruStrain™",20.474,0.101
,89,103.205,499.8,23.07,20384,742.43,0.0364,3.2463E+06,0.8,-0.02,0.50314,"WMa,TruStrain™",20.5,0.101
,90,107.266,503.9,23.07,20505,870.46,0.0425,3.2665E+06,0.8,-0.02,0.50626,"WMa,TruStrain™",20.627,0.101
,91,111.499,508.1,23.07,20630,777.9,0.0377,3.2857E+06,0.8,-0.02,0.50925,"WMa,TruStrain™",20.749,0.101
,92,115.912,512.5,23.07,20729,844.11,0.0407,3.3018E+06,0.8,-0.02,0.51174,"WMa,TruStrain™",20.85,0.101
,93,120.513,517.1,23.07,20735,790.2,0.0381,3.3025E+06,0.8,-0.02,0.51185,"WMa,TruStrain™",20.855,0.101
,94,125.309,521.9,23.07,20694,839.12,0.0405,3.2962E+06,0.8,-0.02,0.51088,"WMa,TruStrain™",20.815,0.101
,95,130.309,526.9,23.07,20898,753.72,0.0361,3.3282E+06,0.8,-0.02,0.51584,"WMa,TruStrain™",21.017,0.101
,,,,,,,,,,,,,,
Interval and data points:,3,5,,,,,,,,,,,,
Interval data:,Point No.,Time,Test Time,Temperature,Storage Modulus,Loss Modulus,Loss Factor,Complex Viscosity,Gap,Normal Force,Torque,Status,Shear Stress,Shear Strain
,,,,,,,,,,,,,,
,,[s],[s],[°C],[Pa],[Pa],[1],[mPa·s],[mm],[N],[µN·m],,[Pa],[%]
,1,131.312,527.9,23.07,20821,752.48,0.0361,3.3159E+06,0.8,-0.02,0.51392,"WMa,TruStrain™",20.939,0.101
,2,132.312,528.9,23.07,21450,451.03,0.021,3.4147E+06,0.8,-0.02,0.52916,"WMa,TruStrain™",21.56,0.1
,3,133.312,529.9,23.07,20810,864.97,0.0416,3.3148E+06,0.8,-0.02,0.51395,"WMa,TruStrain™",20.94,0.101
,4,134.312,530.9,23.07,22077,1923.2,0.0871,3.527E+06,0.8,-0.02,0.5463,"WMa,TruStrain™",22.258,0.1
,5,135.312,531.9,23.07,19531,421.29,0.0216,3.1091E+06,0.8,-0.02,0.48215,"MV-,WMa,TruStrain™",19.644,0.101
,,,,,,,,,,,,,,
Result:,Post-UV recovery,,,,,,,,,,,,,
,,,,,,,,,,,,,,
Interval and data points:,1,38,,,,,,,,,,,,
Interval data:,Point No.,Time,Test Time,Temperature,Storage Modulus,Loss Modulus,Loss Factor,Complex Viscosity,Gap,Normal Force,Torque,Status,Shear Stress,Shear Strain
,,,,,,,,,,,,,,
,,[s],[s],[°C],[Pa],[Pa],[1],[mPa·s],[mm],[N],[µN·m],,[Pa],[%]
,1,0.1,545.6,23.08,191.87,3.8373E+06,2E+04,6.1073E+08,0.8,-0.03,0.84932,"ME-,WMa,taD,TruStrain™",34.604,0.000902
,2,0.207,545.7,23.08,35.017,7.0034E+05,2E+04,1.1146E+08,0.8,-0.03,1.7685,"ME-,WMa,taD,TruStrain™",72.055,0.0103
,3,0.32,545.8,23.08,20.908,4.1816E+05,2E+04,6.6552E+07,0.8,-0.02,1.9115,"ME-,WMa,taD,TruStrain™",77.881,0.0186
,4,0.441,545.9,23.08,13.472,2.6944E+05,2E+04,4.2882E+07,0.8,-0.03,1.9147,"ME-,WMa,taD,TruStrain™",78.01,0.029
,5,0.569,546.1,23.07,9.1008,1.8202E+05,2E+04,2.8969E+07,0.8,-0.03,1.845,"ME-,WMa,taD,TruStrain™",75.174,0.0413
,6,0.705,546.2,23.07,6.2562,1.2512E+05,2E+04,1.9914E+07,0.8,-0.02,1.754,"ME-,WMa,taD,TruStrain™",71.465,0.0571
,7,0.851,546.4,23.07,4.5548,91096,2E+04,1.4498E+07,0.8,-0.02,1.6838,"ME-,WMa,taD,TruStrain™",68.605,0.0753
,8,1.005,546.5,23.07,3.643,72860,2E+04,1.1596E+07,0.8,-0.03,1.6442,"ME-,WMa,taD,TruStrain™",66.99,0.0919
,9,1.17,546.7,23.07,19116,14115,0.738,3.7819E+06,0.8,-0.03,0.6298,"ME-,WMa,TruStrain™",25.66,0.108
,10,1.345,546.9,23.07,24115,4204.3,0.174,3.8958E+06,0.8,-0.03,0.6592,"MV-,WMa,TruStrain™",26.858,0.11
,11,1.531,547,23.07,19509,5506.7,0.282,3.2262E+06,0.8,-0.03,0.55278,"MV-,WMa,TruStrain™",22.522,0.111
,12,1.73,547.2,23.07,17324,3122,0.18,2.8016E+06,0.8,-0.03,0.47656,"MV-,WMa,TruStrain™",19.417,0.11
,13,1.941,547.4,23.07,17820,1880.7,0.106,2.8519E+06,0.8,-0.03,0.46631,"MV-,WMa,TruStrain™",18.999,0.106
,14,2.165,547.7,23.07,19027,1029,0.0541,3.0327E+06,0.8,-0.03,0.47188,"MV-,WMa,TruStrain™",19.226,0.101
,15,2.404,547.9,23.07,19648,238.5,0.0121,3.1272E+06,0.8,-0.03,0.48237,"MV-,WMa,TruStrain™",19.653,0.1
,16,2.658,548.2,23.07,20000,894.99,0.0447,3.1863E+06,0.8,-0.02,0.49139,"WMa,TruStrain™",20.021,0.1
,17,2.929,548.4,23.07,19604,1221.5,0.0623,3.1262E+06,0.8,-0.03,0.48212,"WMa,TruStrain™",19.643,0.1
,18,3.217,548.7,23.07,19234,1032.8,0.0537,3.0656E+06,0.8,-0.02,0.47286,"WMa,TruStrain™",19.266,0.1
,19,3.524,549,23.07,18857,591.49,0.0314,3.0027E+06,0.8,-0.02,0.46336,"WMa,TruStrain™",18.879,0.1
,20,3.85,549.4,23.07,18982,312.73,0.0165,3.0216E+06,0.8,-0.03,0.4666,"WMa,TruStrain™",19.011,0.1
,21,4.197,549.7,23.07,19443,647.78,0.0333,3.0962E+06,0.8,-0.03,0.47856,"WMa,TruStrain™",19.498,0.1
,22,4.567,550.1,23.07,20449,1426.6,0.0698,3.2625E+06,0.8,-0.03,0.50463,"WMa,TruStrain™",20.561,0.1
,23,4.96,550.5,23.07,20461,1264.9,0.0618,3.2627E+06,0.8,-0.03,0.50497,"WMa,TruStrain™",20.574,0.1
,24,5.378,550.9,23.07,20115,750.98,0.0373,3.2036E+06,0.8,-0.03,0.49606,"WMa,TruStrain™",20.211,0.1
,25,5.823,551.3,23.07,19553,1088.8,0.0557,3.1167E+06,0.8,-0.03,0.48275,"WMa,TruStrain™",19.669,0.1
,26,6.297,551.8,23.07,20237,1519.2,0.0751,3.2299E+06,0.8,-0.03,0.50034,"WMa,TruStrain™",20.386,0.1
,27,6.802,552.3,23.07,20451,499.93,0.0244,3.2558E+06,0.8,-0.03,0.5044,"WMa,TruStrain™",20.551,0.1
,28,7.338,552.8,23.07,19890,171.2,0.00861,3.1656E+06,0.8,-0.03,0.49052,"MV-,WMa,TruStrain™",19.986,0.1
,29,7.91,553.4,23.07,20025,617.83,0.0309,3.1885E+06,0.8,-0.03,0.49413,"WMa,TruStrain™",20.133,0.1
,30,8.517,554,23.07,20474,668.93,0.0327,3.2603E+06,0.8,-0.03,0.50525,"WMa,TruStrain™",20.586,0.1
,31,9.164,554.7,23.07,20382,600.98,0.0295,3.2454E+06,0.8,-0.03,0.50293,"WMa,TruStrain™",20.491,0.1
,32,9.853,555.4,23.07,20325,870.08,0.0428,3.2378E+06,0.8,-0.03,0.50182,"WMa,TruStrain™",20.446,0.101
,33,10.585,556.1,23.07,20179,691.68,0.0343,3.2135E+06,0.8,-0.03,0.49807,"WMa,TruStrain™",20.293,0.101
,34,11.365,556.9,23.07,20518,906.24,0.0442,3.2687E+06,0.8,-0.03,0.5066,"WMa,TruStrain™",20.641,0.101
,35,12.195,557.7,23.07,20681,948.99,0.0459,3.2949E+06,0.8,-0.03,0.51062,"WMa,TruStrain™",20.805,0.1
,36,13.078,558.6,23.07,20327,366.8,0.018,3.2356E+06,0.8,-0.03,0.5015,"WMa,TruStrain™",20.433,0.101
,37,14.017,559.5,23.07,20237,957.7,0.0473,3.2245E+06,0.8,-0.03,0.49982,"WMa,TruStrain™",20.365,0.101
,38,15.017,560.5,23.07,20345,848.66,0.0417,3.2408E+06,0.8,-0.03,0.50224,"WMa,TruStrain™",20.463,0.1
,,,,,,,,,,,,,,
Interval and data points:,2,38,,,,,,,,,,,,
Interval data:,Point No.,Time,Test Time,Temperature,Storage Modulus,Loss Modulus,Loss Factor,Complex Viscosity,Gap,Normal Force,Torque,Status,Shear Stress,Shear Strain
,,,,,,,,,,,,,,
,,[s],[s],[°C],[Pa],[Pa],[1],[mPa·s],[mm],[N],[µN·m],,[Pa],[%]
,1,15.119,560.6,23.07,1.1751E+07,1.8251E+06,0.155,1.8927E+09,0.8,-0.14,1675.4,"WMa,TruStrain™",68261,0.574
,2,15.226,560.7,23.07,3.2524E+05,16.262,5E-05,5.1763E+07,0.8,-0.05,3291.1,"ME-,WMa,taD,TruStrain™",1.3409E+05,41.2
,3,15.339,560.8,23.07,1.1295E+05,5.6473,5E-05,1.7976E+07,0.8,-0.02,1683.3,"ME-,MV-,WMa,taD,TruStrain™",68585,60.7
,4,15.46,561,23.07,93987,4.6994,5E-05,1.4959E+07,0.8,-0.02,1447.1,"ME-,MV-,WMa,taD,TruStrain™",58961,62.7
,5,15.588,561.1,23.07,73637,3.6819,5E-05,1.172E+07,0.8,-0.02,1191.9,"ME-,MV-,WMa,taD,TruStrain™",48561,65.9
,6,15.724,561.2,23.07,43684,1.169E+05,2.68,1.9862E+07,0.8,0,2500.2,"ME-,MV-,WMa,TruStrain™",1.0187E+05,81.6
,7,15.87,561.4,23.07,70719,88756,1.26,1.8062E+07,0.8,0,4466,"MV-,WMa,TruStrain™",1.8196E+05,160
,8,16.024,561.5,23.07,4162.5,50401,12.1,8.0488E+06,0.8,-0.01,4476.6,"WMa,TruStrain™",1.8239E+05,361
,9,16.189,561.7,23.07,13810,25703,1.86,4.6439E+06,0.8,-0.03,3925.1,"ME-,WMa,TruStrain™",1.5992E+05,548
,10,16.364,561.9,23.07,1.7077,34153,2E+04,5.4356E+06,0.8,-0.03,7579.9,"ME-,WMa,taD,TruStrain™",3.0883E+05,904
,11,16.55,562.1,23.07,1.1765,23531,2E+04,3.745E+06,0.8,-0.01,7349.6,"ME-,WMa,taD,TruStrain™",2.9945E+05,1.27E+03
,12,16.749,562.3,23.07,0.88934,17787,2E+04,2.8308E+06,0.8,0.01,7014.9,"ME-,WMa,taD,TruStrain™",2.8581E+05,1.61E+03
,13,16.96,562.5,23.07,3829.3,0.19147,5E-05,6.0946E+05,0.8,-0.01,1712.3,"ME-,WMa,taD,TruStrain™",69767,1.82E+03
,14,17.184,562.7,23.07,1347.9,723.46,0.537,2.4347E+05,0.8,-0.04,721.09,"ME-,MV-,WMa,TruStrain™",29380,1.92E+03
,15,17.423,562.9,23.07,2242.6,3748.7,1.67,6.9523E+05,0.8,-0.03,2007.8,"MV-,WMa,TruStrain™",81807,1.87E+03
,16,17.677,563.2,23.07,2420.9,4272.9,1.76,7.8162E+05,0.8,0,2170.7,"MV-,WMa,TruStrain™",88441,1.8E+03
,17,17.948,563.5,23.07,2162.5,3681.1,1.7,6.7947E+05,0.8,0,1783,"MV-,WMa,TruStrain™",72645,1.7E+03
,18,18.236,563.7,23.07,325.47,2333.7,7.17,3.7501E+05,0.8,-0.03,933.17,"MV-,WMa,TruStrain™",38021,1.61E+03
,19,18.543,564.1,23.07,111.06,1645.8,14.8,2.6254E+05,0.8,-0.01,629.9,"MV-,WMa,TruStrain™",25664,1.56E+03
,20,18.869,564.4,23.08,34.363,1467.4,42.7,2.3361E+05,0.8,0,540.24,"MV-,WMa,TruStrain™",22011,1.5E+03
,21,19.216,564.7,23.08,28.598,1383.1,48.4,2.2017E+05,0.8,-0.03,491.87,"MV-,WMa,TruStrain™",20041,1.45E+03
,22,19.586,565.1,23.08,16.676,1326.1,79.5,2.1107E+05,0.8,-0.01,455.64,"MV-,WMa,TruStrain™",18564,1.4E+03
,23,19.979,565.5,23.07,17.627,1271.3,72.1,2.0235E+05,0.8,-0.01,421.85,"MV-,WMa,TruStrain™",17188,1.35E+03
,24,20.397,565.9,23.07,28.806,1224.2,42.5,1.949E+05,0.8,-0.03,389.9,"MV-,WMa,TruStrain™",15886,1.3E+03
,25,20.842,566.4,23.08,71.343,1144.4,16,1.825E+05,0.8,0,350.72,"MV-,WMa,TruStrain™",14290,1.25E+03
,26,21.316,566.8,23.07,84.826,1013.6,11.9,1.6189E+05,0.8,-0.03,301.19,"MV-,WMa,TruStrain™",12272,1.21E+03
,27,21.821,567.3,23.07,68.86,865.37,12.6,1.3816E+05,0.8,0,249.1,"MV-,WMa,TruStrain™",10149,1.17E+03
,28,22.357,567.9,23.07,56.778,728.52,12.8,1.163E+05,0.8,-0.03,202.98,"MV-,WMa,TruStrain™",8270.2,1.13E+03
,29,22.929,568.4,23.07,56.129,586.43,10.4,93760,0.8,-0.01,158.52,"MV-,WMa,TruStrain™",6458.6,1.1E+03
,30,23.536,569,23.08,71.287,426.02,5.98,68746,0.8,-0.02,112.99,"MV-,WMa,TruStrain™",4603.5,1.07E+03
,31,24.183,569.7,23.07,54.664,274.14,5.01,44489,0.8,-0.03,71.399,"MV-,WMa,TruStrain™",2909.1,1.04E+03
,32,24.872,570.4,23.07,21.049,96.018,4.56,15645,0.8,0,24.812,"MV-,WMa,TruStrain™",1010.9,1.03E+03
,33,25.604,571.1,23.08,38.145,6.3009,0.165,6153.2,0.8,-0.02,9.6924,"MV-,WMa,TruStrain™",394.9,1.02E+03
,34,26.384,571.9,23.08,31.339,43.661,1.39,8553.6,0.8,-0.03,13.35,"WMa,TruStrain™",543.94,1.01E+03
,35,27.214,572.7,23.07,30.284,113.8,3.76,18742,0.8,-0.03,29.162,"WMa,TruStrain™",1188.1,1.01E+03
,36,28.097,573.6,23.08,23.069,136.52,5.92,22036,0.8,-0.02,34.209,"WMa,TruStrain™",1393.8,1.01E+03
,37,29.036,574.5,23.08,22.881,152.59,6.67,24558,0.8,-0.01,38.085,"WMa,TruStrain™",1551.7,1.01E+03
,38,30.036,575.5,23.08,21.891,159.69,7.3,25654,0.8,-0.01,39.769,"WMa,TruStrain™",1620.3,1.01E+03
,,,,,,,,,,,,,,
Interval and data points:,3,38,,,,,,,,,,,,
Interval data:,Point No.,Time,Test Time,Temperature,Storage Modulus,Loss Modulus,Loss Factor,Complex Viscosity,Gap,Normal Force,Torque,Status,Shear Stress,Shear Strain
,,,,,,,,,,,,,,
,,[s],[s],[°C],[Pa],[Pa],[1],[mPa·s],[mm],[N],[µN·m],,[Pa],[%]
,1,30.138,575.6,23.08,8098.7,0.40494,5E-05,1.289E+06,0.8,0.19,1982.5,"ME-,MV-,WMa,taD,TruStrain™",80772,997
,2,30.245,575.8,23.08,1312,11068,8.44,1.7738E+06,0.8,-0.02,2579.2,"ME-,MV-,WMa,TruStrain™",1.0509E+05,943
,3,30.358,575.9,23.08,2264,10505,4.64,1.7102E+06,0.8,-0.02,2174.8,"MV-,WMa,TruStrain™",88610,825
,4,30.479,576,23.08,4283.2,12177,2.84,2.0544E+06,0.8,-0.02,2233.8,"MV-,WMa,TruStrain™",91014,705
,5,30.607,576.1,23.08,7094.1,15673,2.21,2.7381E+06,0.8,-0.02,2448.4,"MV-,WMa,TruStrain™",99757,580
,6,30.743,576.3,23.08,11453,21279,1.86,3.846E+06,0.8,-0.02,2647.9,"MV-,WMa,TruStrain™",1.0788E+05,446
,7,30.889,576.4,23.08,24076,31906,1.33,6.3615E+06,0.8,-0.02,2731.5,"MV-,WMa,TruStrain™",1.1129E+05,278
,8,31.043,576.6,23.08,72157,16370,0.227,1.1776E+07,0.8,-0.02,2598.9,"MV-,WMa,TruStrain™",1.0589E+05,143
,9,31.208,576.7,23.08,25139,1.257,5E-05,4.001E+06,0.8,-0.02,976.48,"ME-,WMa,taD,TruStrain™",39785,158
,10,31.383,576.9,23.08,264.49,5789.8,21.9,9.2243E+05,0.8,-0.02,231.08,"ME-,MV-,WMa,TruStrain™",9414.9,162
,11,31.569,577.1,23.08,2443.8,14462,5.92,2.3343E+06,0.8,-0.02,530.41,"MV-,WMa,TruStrain™",21611,147
,12,31.768,577.3,23.08,3287.4,31613,9.62,5.0585E+06,0.8,-0.02,787.19,"MV-,WMa,TruStrain™",32073,101
,13,31.979,577.5,23.08,3.9023,78046,2E+04,1.2421E+07,0.8,-0.02,785.33,"ME-,MV-,WMa,taD,TruStrain™",31997,41
,14,32.203,577.7,23.08,18.62,3.7239E+05,2E+04,5.9268E+07,0.8,-0.02,494.15,"ME-,MV-,WMa,taD,TruStrain™",20133,5.41
,15,32.442,578,23.08,4.5628E+05,22.814,5E-05,7.262E+07,0.8,-0.02,84.304,"ME-,MV-,WMa,taD,TruStrain™",3434.9,0.753
,16,32.696,578.2,23.08,1.2577E+05,43776,0.348,2.1195E+07,0.8,-0.02,1.5828,"ME-,MV-,WMa,TruStrain™",64.489,0.0484
,17,32.967,578.5,23.08,12824,3928,0.306,2.1346E+06,0.8,-0.02,0.19451,"WMa,TruStrain™",7.9252,0.0591
,18,33.255,578.8,23.08,16477,7693.5,0.467,2.8942E+06,0.8,-0.02,0.27563,"WMa,TruStrain™",11.23,0.0618
,19,33.562,579.1,23.08,17830,12416,0.696,3.458E+06,0.8,-0.02,0.38424,"WMa,TruStrain™",15.655,0.0721
,20,33.888,579.4,23.08,16938,10767,0.636,3.1944E+06,0.8,-0.02,0.42917,"WMa,TruStrain™",17.486,0.0871
,21,34.235,579.7,23.08,19171,6385.9,0.333,3.2159E+06,0.8,-0.02,0.50504,"WMa,TruStrain™",20.577,0.102
,22,34.605,580.1,23.08,19274,2317.2,0.12,3.0897E+06,0.8,-0.02,0.52024,"WMa,TruStrain™",21.197,0.109
,23,34.998,580.5,23.08,19634,133.6,0.0068,3.125E+06,0.8,-0.02,0.52743,"MV-,WMa,TruStrain™",21.489,0.109
,24,35.416,580.9,23.08,19507,59.968,0.00307,3.1046E+06,0.8,-0.02,0.51203,"MV-,WMa,TruStrain™",20.862,0.107
,25,35.861,581.4,23.08,19302,217.28,0.0113,3.0722E+06,0.8,-0.02,0.49421,"MV-,WMa,TruStrain™",20.136,0.104
,26,36.335,581.8,23.08,19420,138.55,0.00713,3.0908E+06,0.8,-0.02,0.48853,"WMa,TruStrain™",19.905,0.102
,27,36.84,582.3,23.08,19127,612.93,0.032,3.0457E+06,0.8,-0.02,0.47782,"WMa,TruStrain™",19.468,0.102
,28,37.376,582.9,23.08,19366,1411.3,0.0729,3.0904E+06,0.8,-0.02,0.48296,"WMa,TruStrain™",19.678,0.101
,29,37.948,583.5,23.08,20217,1516.2,0.075,3.2267E+06,0.8,-0.02,0.50268,"WMa,TruStrain™",20.481,0.101
,30,38.555,584.1,23.08,20204,1008.7,0.0499,3.2195E+06,0.8,-0.02,0.50039,"WMa,TruStrain™",20.388,0.101
,31,39.202,584.7,23.08,19824,866.13,0.0437,3.1582E+06,0.8,-0.02,0.4902,"WMa,TruStrain™",19.973,0.101
,32,39.891,585.4,23.08,19603,1036.9,0.0529,3.1242E+06,0.8,-0.02,0.4848,"WMa,TruStrain™",19.752,0.101
,33,40.623,586.1,23.08,19984,1320.9,0.0661,3.1874E+06,0.8,-0.02,0.49436,"WMa,TruStrain™",20.142,0.101
,34,41.403,586.9,23.08,19449,1074.5,0.0552,3.1001E+06,0.8,-0.02,0.48065,"WMa,TruStrain™",19.583,0.101
,35,42.233,587.7,23.08,19674,1051.7,0.0535,3.1357E+06,0.8,-0.02,0.48609,"WMa,TruStrain™",19.805,0.101
,36,43.116,588.6,23.08,19577,105.18,0.00537,3.1158E+06,0.8,-0.02,0.48298,"WMa,TruStrain™",19.678,0.101
,37,44.055,589.6,23.08,19012,1682.5,0.0885,3.0376E+06,0.8,-0.02,0.4709,"WMa,TruStrain™",19.186,0.101
,38,45.055,590.6,23.08,20068,532.2,0.0265,3.195E+06,0.8,-0.02,0.49506,"WMa,TruStrain™",20.171,0.1
,,,,,,,,,,,,,,
Interval and data points:,4,38,,,,,,,,,,,,
Interval data:,Point No.,Time,Test Time,Temperature,Storage Modulus,Loss Modulus,Loss Factor,Complex Viscosity,Gap,Normal Force,Torque,Status,Shear Stress,Shear Strain
,,,,,,,,,,,,,,
,,[s],[s],[°C],[Pa],[Pa],[1],[mPa·s],[mm],[N],[µN·m],,[Pa],[%]
,1,45.157,590.7,23.08,1.9078E+06,4.6855E+05,0.246,3.1266E+08,0.8,-0.09,3943.5,"WMa,TruStrain™",1.6067E+05,8.18
,2,45.264,590.8,23.08,2.4602E+05,12.301,5E-05,3.9155E+07,0.8,0.2,4266.3,"ME-,WMa,taD,TruStrain™",1.7382E+05,70.7
,3,45.377,590.9,23.08,3.1282E+05,15.641,5E-05,4.9787E+07,0.8,-0.04,8255.8,"ME-,MV-,WMa,taD,TruStrain™",3.3637E+05,108
,4,45.498,591,23.08,1023.3,95776,93.6,1.5244E+07,0.8,-0.05,2309,"ME-,MV-,WMa,TruStrain™",94078,98.2
,5,45.626,591.1,23.08,53658,17108,0.319,8.9634E+06,0.8,-0.01,1761.8,"MV-,WMa,TruStrain™",71781,127
,6,45.762,591.3,23.08,19258,18530,0.962,4.2535E+06,0.8,0,1753.3,"WMa,TruStrain™",71436,267
,7,45.908,591.4,23.08,9595.6,20640,2.15,3.6227E+06,0.8,0.01,2552.6,"WMa,TruStrain™",1.04E+05,457
,8,46.062,591.6,23.08,6124.5,19916,3.25,3.3162E+06,0.8,-0.02,3146.2,"WMa,TruStrain™",1.2819E+05,615
,9,46.227,591.7,23.08,20935,3673.6,0.175,3.3828E+06,0.8,-0.04,4414.9,"ME-,MV-,WMa,TruStrain™",1.7988E+05,846
,10,46.402,591.9,23.08,1.5338,30676,2E+04,4.8822E+06,0.8,-0.03,8513.4,"ME-,WMa,taD,TruStrain™",3.4687E+05,1.13E+03
,11,46.588,592.1,23.08,0.78562,15712,2E+04,2.5007E+06,0.8,-0.01,5503.8,"ME-,WMa,taD,TruStrain™",2.2424E+05,1.43E+03
,12,46.787,592.3,23.08,0.46054,9210.8,2E+04,1.4659E+06,0.8,0.01,3556.6,"ME-,WMa,taD,TruStrain™",1.4491E+05,1.57E+03
,13,46.998,592.5,23.08,6263.5,0.31318,5E-05,9.9687E+05,0.8,-0.02,2534.4,"ME-,WMa,taD,TruStrain™",1.0326E+05,1.65E+03
,14,47.222,592.7,23.08,3643.6,0.18218,5E-05,5.799E+05,0.8,-0.04,1490.5,"ME-,WMa,taD,TruStrain™",60727,1.67E+03
,15,47.461,593,23.08,0.16198,3239.6,2E+04,5.156E+05,0.8,-0.03,1267.4,"ME-,MV-,WMa,taD,TruStrain™",51640,1.59E+03
,16,47.715,593.2,23.08,701.5,2465.9,3.52,4.0803E+05,0.8,0,948.55,"ME-,MV-,WMa,TruStrain™",38647,1.51E+03
,17,47.986,593.5,23.08,538.95,2156.7,4,3.538E+05,0.8,-0.02,784.27,"MV-,WMa,TruStrain™",31954,1.44E+03
,18,48.274,593.8,23.08,151.93,1733.7,11.4,2.7698E+05,0.8,-0.04,588.47,"MV-,WMa,TruStrain™",23976,1.38E+03
,19,48.581,594.1,23.08,92.333,1429.3,15.5,2.2795E+05,0.8,-0.01,468.49,"MV-,WMa,TruStrain™",19088,1.33E+03
,20,48.907,594.4,23.08,36.556,1248.5,34.2,1.9879E+05,0.8,-0.01,396.17,"MV-,WMa,TruStrain™",16141,1.29E+03
,21,49.254,594.8,23.08,40.831,1131.9,27.7,1.8026E+05,0.8,-0.04,348.19,"MV-,WMa,TruStrain™",14187,1.25E+03
,22,49.624,595.1,23.08,43.939,1032.5,23.5,1.6447E+05,0.8,-0.01,308.8,"MV-,WMa,TruStrain™",12582,1.22E+03
,23,50.017,595.5,23.08,32.545,924.69,28.4,1.4726E+05,0.8,-0.02,268.96,"MV-,WMa,TruStrain™",10958,1.18E+03
,24,50.435,595.9,23.07,5.0113,829.99,166,1.321E+05,0.8,-0.03,234.46,"MV-,WMa,TruStrain™",9552.9,1.15E+03
,25,50.88,596.4,23.07,15.71,729.83,46.5,1.1618E+05,0.8,-0.01,199.94,"MV-,WMa,TruStrain™",8146.3,1.12E+03
,26,51.354,596.9,23.08,46.1,573.09,12.4,91504,0.8,-0.03,153.77,"MV-,WMa,TruStrain™",6265.1,1.09E+03
,27,51.859,597.4,23.08,50.263,401.07,7.98,64331,0.8,-0.01,106.22,"MV-,WMa,TruStrain™",4327.9,1.07E+03
,28,52.395,597.9,23.08,57.07,268.42,4.7,43675,0.8,-0.03,71.039,"MV-,WMa,TruStrain™",2894.4,1.05E+03
,29,52.967,598.5,23.08,56.992,177.72,3.12,29704,0.8,-0.01,47.604,"MV-,WMa,TruStrain™",1939.5,1.04E+03
,30,53.574,599.1,23.08,50.958,91.191,1.79,16626,0.8,-0.02,26.295,"MV-,WMa,TruStrain™",1071.3,1.03E+03
,31,54.221,599.7,23.08,29.734,2.2765,0.0766,4746.1,0.8,-0.03,7.4426,"MV-,WMa,TruStrain™",303.24,1.02E+03
,32,54.91,600.4,23.08,18.999,80.219,4.22,13120,0.8,-0.01,20.506,"WMa,TruStrain™",835.51,1.01E+03
,33,55.642,601.2,23.08,29.32,106.29,3.63,17548,0.8,-0.02,27.346,"WMa,TruStrain™",1114.2,1.01E+03
,34,56.422,601.9,23.08,21.895,123.16,5.62,19908,0.8,-0.03,30.931,"WMa,TruStrain™",1260.2,1.01E+03
,35,57.252,602.8,23.08,24.873,147.32,5.92,23778,0.8,-0.03,36.899,"WMa,TruStrain™",1503.4,1.01E+03
,36,58.135,603.6,23.08,21.696,155.73,7.18,25024,0.8,-0.03,38.804,"WMa,TruStrain™",1581,1.01E+03
,37,59.074,604.6,23.08,20.948,161.43,7.71,25908,0.8,-0.02,40.162,"WMa,TruStrain™",1636.3,1.01E+03
,38,60.074,605.6,23.08,20.743,163.83,7.9,26282,0.8,-0.02,40.737,"WMa,TruStrain™",1659.8,1.01E+03
,,,,,,,,,,,,,,
Interval and data points:,5,38,,,,,,,,,,,,
Interval data:,Point No.,Time,Test Time,Temperature,Storage Modulus,Loss Modulus,Loss Factor,Complex Viscosity,Gap,Normal Force,Torque,Status,Shear Stress,Shear Strain
,,,,,,,,,,,,,,
,,[s],[s],[°C],[Pa],[Pa],[1],[mPa·s],[mm],[N],[µN·m],,[Pa],[%]
,1,60.176,605.7,23.08,11541,0.57703,5E-05,1.8367E+06,0.8,0.24,2841.5,"ME-,MV-,WMa,taD,TruStrain™",1.1577E+05,1E+03
,2,60.283,605.8,23.08,3331.5,11934,3.58,1.972E+06,0.8,-0.02,2733.5,"ME-,MV-,WMa,TruStrain™",1.1137E+05,899
,3,60.396,605.9,23.08,6993.4,7931.5,1.13,1.683E+06,0.8,-0.02,2031.2,"MV-,WMa,TruStrain™",82759,783
,4,60.517,606,23.08,10768,7809.1,0.725,2.117E+06,0.8,-0.02,2202.9,"MV-,WMa,TruStrain™",89754,675
,5,60.645,606.2,23.08,15106,9936.4,0.658,2.8777E+06,0.8,-0.02,2408,"MV-,WMa,TruStrain™",98111,543
,6,60.781,606.3,23.08,22290,13185,0.592,4.1217E+06,0.8,-0.02,2464.3,"MV-,WMa,TruStrain™",1.004E+05,388
,7,60.927,606.4,23.08,35890,14368,0.4,6.1528E+06,0.8,-0.02,2371.7,"MV-,WMa,TruStrain™",96634,250
,8,61.081,606.6,23.08,65054,30757,0.473,1.1453E+07,0.8,-0.02,2136.8,"MV-,WMa,TruStrain™",87061,121
,9,61.246,606.8,23.08,68895,3.4447,5E-05,1.0965E+07,0.8,-0.02,2494.4,"ME-,MV-,WMa,taD,TruStrain™",1.0163E+05,148
,10,61.421,606.9,23.08,9979.7,0.49898,5E-05,1.5883E+06,0.8,-0.02,368.3,"ME-,MV-,WMa,taD,TruStrain™",15006,150
,11,61.607,607.1,23.08,12696,0.63478,5E-05,2.0206E+06,0.8,-0.02,386.53,"ME-,WMa,taD,TruStrain™",15748,124
,12,61.806,607.3,23.08,33814,1.6907,5E-05,5.3817E+06,0.8,-0.02,672.59,"ME-,MV-,WMa,taD,TruStrain™",27404,81
,13,62.017,607.5,23.08,1.2359E+05,6.1797,5E-05,1.9671E+07,0.8,-0.02,973.81,"ME-,MV-,WMa,taD,TruStrain™",39676,32.1
,14,62.241,607.7,23.08,7.6823E+05,38.412,5E-05,1.2227E+08,0.8,-0.02,1041.3,"ME-,MV-,WMa,taD,TruStrain™",42426,5.52
,15,62.48,608,23.08,2.8187E+06,140.94,5E-05,4.4862E+08,0.8,-0.02,568.46,"ME-,WMa,taD,TruStrain™",23161,0.822
,16,62.734,608.2,23.08,2.181E+06,2.5401E+06,1.16,5.3284E+08,0.8,-0.02,40.724,"ME-,MV-,WMa,TruStrain™",1659.2,0.0496
,17,63.005,608.5,23.08,82710,8087.3,0.0978,1.3226E+07,0.8,-0.02,1.1868,"MV-,WMa,TruStrain™",48.355,0.0582
,18,63.293,608.8,23.08,28275,1878.9,0.0665,4.51E+06,0.8,-0.02,0.43381,"MV-,WMa,TruStrain™",17.675,0.0624
,19,63.6,609.1,23.08,26890,8855.7,0.329,4.5058E+06,0.8,-0.02,0.50998,"WMa,TruStrain™",20.778,0.0734
,20,63.926,609.4,23.08,22230,6427.7,0.289,3.683E+06,0.8,-0.02,0.5083,"WMa,TruStrain™",20.71,0.0895
,21,64.273,609.8,23.08,18756,4206.5,0.224,3.0592E+06,0.8,-0.02,0.49422,"WMa,TruStrain™",20.136,0.105
,22,64.643,610.2,23.08,17720,933.18,0.0527,2.8241E+06,0.8,-0.02,0.48571,"WMa,TruStrain™",19.79,0.112
,23,65.036,610.5,23.08,18087,788.91,0.0436,2.8814E+06,0.8,-0.02,0.49059,"MV-,WMa,TruStrain™",19.989,0.11
,24,65.454,611,23.08,18880,218.84,0.0116,3.0051E+06,0.8,-0.02,0.49597,"MV-,WMa,TruStrain™",20.208,0.107
,25,65.899,611.4,23.08,19206,549.74,0.0286,3.058E+06,0.8,-0.02,0.49232,"WMa,TruStrain™",20.059,0.104
,26,66.373,611.9,23.08,19371,385.02,0.0199,3.0837E+06,0.8,-0.02,0.48788,"WMa,TruStrain™",19.878,0.103
,27,66.878,612.4,23.08,19120,409.41,0.0214,3.0438E+06,0.8,-0.02,0.47805,"WMa,TruStrain™",19.478,0.102
,28,67.414,612.9,23.08,19193,798.83,0.0416,3.0573E+06,0.8,-0.02,0.4785,"WMa,TruStrain™",19.496,0.101
,29,67.986,613.5,23.08,19569,1177.3,0.0602,3.1201E+06,0.8,-0.02,0.48695,"WMa,TruStrain™",19.84,0.101
,30,68.593,614.1,23.08,19688,957.25,0.0486,3.1371E+06,0.8,-0.02,0.48841,"WMa,TruStrain™",19.9,0.101
,31,69.24,614.7,23.08,19737,788.35,0.0399,3.1438E+06,0.8,-0.02,0.48859,"WMa,TruStrain™",19.907,0.101
,32,69.929,615.4,23.08,19547,363.32,0.0186,3.1116E+06,0.8,-0.02,0.48322,"WMa,TruStrain™",19.688,0.101
,33,70.661,616.2,23.08,19334,846.34,0.0438,3.08E+06,0.8,-0.02,0.47798,"WMa,TruStrain™",19.475,0.101
,34,71.441,616.9,23.08,19537,646.3,0.0331,3.1111E+06,0.8,-0.02,0.48244,"WMa,TruStrain™",19.656,0.101
,35,72.271,617.8,23.08,18984,865.52,0.0456,3.0246E+06,0.8,-0.02,0.46891,"WMa,TruStrain™",19.105,0.101
,36,73.154,618.7,23.08,19489,1195.4,0.0613,3.1076E+06,0.8,-0.02,0.48168,"WMa,TruStrain™",19.626,0.101
,37,74.093,619.6,23.08,19379,915.51,0.0472,3.0877E+06,0.8,-0.02,0.47855,"WMa,TruStrain™",19.498,0.101
,38,75.093,620.6,23.08,19387,891.23,0.046,3.0887E+06,0.8,-0.02,0.47872,"WMa,TruStrain™",19.505,0.101
,,,,,,,,,,,,,,
Interval and data points:,6,38,,,,,,,,,,,,
Interval data:,Point No.,Time,Test Time,Temperature,Storage Modulus,Loss Modulus,Loss Factor,Complex Viscosity,Gap,Normal Force,Torque,Status,Shear Stress,Shear Strain
,,,,,,,,,,,,,,
,,[s],[s],[°C],[Pa],[Pa],[1],[mPa·s],[mm],[N],[µN·m],,[Pa],[%]
,1,75.195,620.7,23.08,2.4495E+05,5.1976E+05,2.12,9.1449E+07,0.8,-0.11,691.9,"WMa,taD,TruStrain™",28190,4.91
,2,75.302,620.8,23.08,16.594,3.3189E+05,2E+04,5.2822E+07,0.8,0.01,2148.2,"ME-,MV-,WMa,taD,TruStrain™",87524,26.4
,3,75.415,620.9,23.08,6.1342,1.2268E+05,2E+04,1.9526E+07,0.8,-0.02,1147,"ME-,MV-,WMa,taD,TruStrain™",46732,38.1
,4,75.536,621,23.08,19708,94096,4.77,1.5301E+07,0.8,-0.02,937.71,"MV-,WMa,TruStrain™",38206,39.7
,5,75.664,621.2,23.08,46423,86737,1.87,1.5658E+07,0.8,-0.02,1073.2,"MV-,WMa,TruStrain™",43725,44.4
,6,75.8,621.3,23.08,1.2957E+05,92450,0.714,2.5332E+07,0.8,0.01,2352.1,"MV-,WMa,TruStrain™",95834,60.2
,7,75.946,621.5,23.08,87868,1.1757E+05,1.34,2.3361E+07,0.8,0,4642.4,"MV-,WMa,TruStrain™",1.8915E+05,129
,8,76.1,621.6,23.08,5399.8,75109,13.9,1.1985E+07,0.8,-0.02,5345.5,"WMa,TruStrain™",2.178E+05,289
,9,76.265,621.8,23.08,10550,49784,4.72,8.0994E+06,0.8,-0.04,6299.2,"ME-,WMa,TruStrain™",2.5665E+05,504
,10,76.44,621.9,23.08,1.9462,38923,2E+04,6.1948E+06,0.8,-0.03,7608,"ME-,WMa,taD,TruStrain™",3.0998E+05,796
,11,76.626,622.1,23.08,1.2383,24767,2E+04,3.9417E+06,0.8,-0.01,6967.3,"ME-,WMa,taD,TruStrain™",2.8387E+05,1.15E+03
,12,76.825,622.3,23.08,0.97572,19514,2E+04,3.1058E+06,0.8,0,7292.1,"ME-,WMa,taD,TruStrain™",2.9711E+05,1.52E+03
,13,77.036,622.5,23.08,0.28262,5652.4,2E+04,8.996E+05,0.8,-0.02,2585.6,"ME-,WMa,taD,TruStrain™",1.0535E+05,1.86E+03
,14,77.26,622.8,23.08,739.74,10.759,0.0145,1.1775E+05,0.8,-0.05,357.78,"ME-,WMa,TruStrain™",14577,1.97E+03
,15,77.499,623,23.08,1472,2374.9,1.61,4.4469E+05,0.8,-0.02,1347.3,"MV-,WMa,TruStrain™",54893,1.96E+03
,16,77.753,623.3,23.08,1777.9,3320.4,1.87,5.9945E+05,0.8,0.01,1761.2,"MV-,WMa,TruStrain™",71757,1.91E+03
,17,78.024,623.5,23.08,1230.9,3408.3,2.77,5.7675E+05,0.8,-0.02,1586.7,"MV-,WMa,TruStrain™",64647,1.78E+03
,18,78.312,623.8,23.08,294.79,2259,7.66,3.6257E+05,0.8,-0.04,948.41,"MV-,WMa,TruStrain™",38642,1.7E+03
,19,78.619,624.1,23.08,195.13,1697.1,8.7,2.7189E+05,0.8,-0.01,682.91,"MV-,WMa,TruStrain™",27824,1.63E+03
,20,78.945,624.5,23.08,54.637,1489.5,27.3,2.3723E+05,0.8,-0.01,575.16,"MV-,WMa,TruStrain™",23434,1.57E+03
,21,79.292,624.8,23.08,36.908,1426.8,38.7,2.2716E+05,0.8,-0.04,529.94,"MV-,WMa,TruStrain™",21592,1.51E+03
,22,79.662,625.2,23.08,24.781,1384.8,55.9,2.2043E+05,0.8,-0.01,495.84,"MV-,WMa,TruStrain™",20203,1.46E+03
,23,80.055,625.6,23.08,21.942,1336,60.9,2.1266E+05,0.8,-0.02,461.66,"MV-,WMa,TruStrain™",18810,1.41E+03
,24,80.473,626,23.08,16.039,1286.2,80.2,2.0472E+05,0.8,-0.03,427.24,"MV-,WMa,TruStrain™",17408,1.35E+03
,25,80.918,626.4,23.08,39.256,1244.6,31.7,1.9819E+05,0.8,-0.01,395.11,"MV-,WMa,TruStrain™",16098,1.29E+03
,26,81.392,626.9,23.08,76.648,1143.2,14.9,1.8235E+05,0.8,-0.03,349.01,"MV-,WMa,TruStrain™",14220,1.24E+03
,27,81.897,627.4,23.08,88.955,991.07,11.1,1.5837E+05,0.8,-0.01,292.55,"MV-,WMa,TruStrain™",11920,1.2E+03
,28,82.433,627.9,23.08,78.543,851.95,10.8,1.3617E+05,0.8,-0.03,242.93,"MV-,WMa,TruStrain™",9897.8,1.16E+03
,29,83.005,628.5,23.08,70.802,709.89,10,1.1354E+05,0.8,-0.02,195.65,"MV-,WMa,TruStrain™",7971.6,1.12E+03
,30,83.612,629.1,23.08,52.066,551.6,10.6,88179,0.8,-0.02,147.22,"MV-,WMa,TruStrain™",5998.4,1.08E+03
,31,84.259,629.8,23.08,16.052,365.68,22.8,58256,0.8,-0.03,94.97,"MV-,WMa,TruStrain™",3869.4,1.06E+03
,32,84.948,630.5,23.08,18.754,178.88,9.54,28625,0.8,-0.01,46.053,"MV-,WMa,TruStrain™",1876.4,1.04E+03
,33,85.68,631.2,23.08,47.966,93.115,1.94,16670,0.8,-0.01,26.414,"MV-,WMa,TruStrain™",1076.2,1.03E+03
,34,86.46,632,23.08,23.728,3.7136,0.157,3822.3,0.8,-0.03,5.9915,"MV-,WMa,TruStrain™",244.12,1.02E+03
,35,87.29,632.8,23.08,32.053,82.838,2.58,14137,0.8,-0.03,22.041,"WMa,TruStrain™",898.03,1.01E+03
,36,88.173,633.7,23.08,21.593,124.79,5.78,20155,0.8,-0.03,31.326,"WMa,TruStrain™",1276.3,1.01E+03
,37,89.112,634.6,23.08,20.542,145.66,7.09,23412,0.8,-0.02,36.321,"WMa,TruStrain™",1479.8,1.01E+03
,38,90.112,635.6,23.08,19.85,158.18,7.97,25372,0.8,-0.02,39.336,"WMa,TruStrain™",1602.7,1.01E+03
,,,,,,,,,,,,,,
Interval and data points:,7,38,,,,,,,,,,,,
Interval data:,Point No.,Time,Test Time,Temperature,Storage Modulus,Loss Modulus,Loss Factor,Complex Viscosity,Gap,Normal Force,Torque,Status,Shear Stress,Shear Strain
,,,,,,,,,,,,,,
,,[s],[s],[°C],[Pa],[Pa],[1],[mPa·s],[mm],[N],[µN·m],,[Pa],[%]
,1,90.214,635.7,23.08,21096,1.0548,5E-05,3.3575E+06,0.8,0.21,5157,"ME-,MV-,WMa,taD,TruStrain™",2.1011E+05,996
,2,90.321,635.8,23.08,3043,21299,7,3.4243E+06,0.8,0.01,4821.4,"ME-,MV-,WMa,TruStrain™",1.9644E+05,913
,3,90.434,635.9,23.08,7856.4,8054,1.03,1.7907E+06,0.8,-0.02,2233.9,"MV-,WMa,TruStrain™",91018,809
,4,90.555,636.1,23.08,13041,7341.9,0.563,2.3818E+06,0.8,-0.02,2511.7,"MV-,WMa,TruStrain™",1.0234E+05,684
,5,90.683,636.2,23.08,17306,9254.5,0.535,3.1234E+06,0.8,-0.02,2661,"MV-,WMa,TruStrain™",1.0842E+05,552
,6,90.819,636.3,23.08,24344,12124,0.498,4.3284E+06,0.8,-0.02,2654.8,"MV-,WMa,TruStrain™",1.0816E+05,398
,7,90.965,636.5,23.08,48517,12598,0.26,7.9778E+06,0.8,-0.02,2501.1,"MV-,WMa,TruStrain™",1.0191E+05,203
,8,91.119,636.6,23.08,89164,54045,0.606,1.6594E+07,0.8,-0.02,2351,"MV-,WMa,TruStrain™",95787,91.9
,9,91.284,636.8,23.08,1.3632E+05,6.8162,5E-05,2.1697E+07,0.8,-0.02,4904.4,"ME-,MV-,WMa,taD,TruStrain™",1.9982E+05,147
,10,91.459,637,23.08,0.52503,10501,2E+04,1.6712E+06,0.8,-0.02,410.78,"ME-,MV-,WMa,taD,TruStrain™",16737,159
,11,91.645,637.2,23.08,0.98112,19622,2E+04,3.123E+06,0.8,-0.02,629.43,"ME-,WMa,taD,TruStrain™",25645,131
,12,91.844,637.4,23.08,2.2681,45362,2E+04,7.2195E+06,0.8,-0.02,910.57,"ME-,WMa,taD,TruStrain™",37100,81.8
,13,92.055,637.6,23.08,6.6526,1.3305E+05,2E+04,2.1176E+07,0.8,-0.02,1147.9,"ME-,WMa,taD,TruStrain™",46769,35.2
,14,92.279,637.8,23.08,17.128,3.4256E+05,2E+04,5.452E+07,0.8,-0.02,1247.7,"ME-,WMa,taD,TruStrain™",50834,14.8
,15,92.518,638,23.08,1.1921E+06,59.603,5E-05,1.8972E+08,0.8,-0.02,723.53,"ME-,WMa,taD,TruStrain™",29479,2.47
,16,92.772,638.3,23.08,441.48,8.8297E+06,2E+04,1.4053E+09,0.8,-0.02,60.043,"ME-,MV-,WMa,TruStrain™",2446.4,0.0277
,17,93.043,638.6,23.08,97163,27346,0.281,1.6065E+07,0.8,-0.02,1.3348,"MV-,WMa,TruStrain™",54.383,0.0539
,18,93.331,638.8,23.08,17273,12368,0.716,3.3812E+06,0.8,-0.02,0.31161,"MV-,WMa,TruStrain™",12.696,0.0598
,19,93.638,639.1,23.08,15392,20697,1.34,4.1051E+06,0.8,-0.02,0.44188,"WMa,TruStrain™",18.004,0.0698
,20,93.964,639.5,23.08,15867,15084,0.951,3.4843E+06,0.8,-0.02,0.47891,"WMa,TruStrain™",19.512,0.0891
,21,94.311,639.8,23.08,19690,6300,0.32,3.2903E+06,0.8,-0.02,0.53803,"WMa,TruStrain™",21.921,0.106
,22,94.681,640.2,23.08,18649,1455.7,0.0781,2.9771E+06,0.8,-0.02,0.52926,"WMa,TruStrain™",21.564,0.115
,23,95.074,640.6,23.08,18629,981.45,0.0527,2.969E+06,0.8,-0.02,0.52333,"MV-,WMa,TruStrain™",21.323,0.114
,24,95.492,641,23.08,19238,903.57,0.047,3.0652E+06,0.8,-0.02,0.51958,"MV-,WMa,TruStrain™",21.17,0.11
,25,95.937,641.4,23.08,19514,8.6831,0.000445,3.1058E+06,0.8,-0.02,0.5102,"MV-,WMa,TruStrain™",20.787,0.107
,26,96.411,641.9,23.08,19539,336.37,0.0172,3.1102E+06,0.8,-0.02,0.49858,"WMa,TruStrain™",20.314,0.104
,27,96.916,642.4,23.08,19609,588,0.03,3.1222E+06,0.8,-0.02,0.49465,"WMa,TruStrain™",20.154,0.103
,28,97.452,643,23.08,19569,647.02,0.0331,3.1162E+06,0.8,-0.02,0.49095,"WMa,TruStrain™",20.003,0.102
,29,98.024,643.5,23.08,19828,764.23,0.0385,3.158E+06,0.8,-0.02,0.49531,"WMa,TruStrain™",20.181,0.102
,30,98.631,644.1,23.08,19980,725.35,0.0363,3.182E+06,0.8,-0.02,0.49706,"WMa,TruStrain™",20.252,0.101
,31,99.278,644.8,23.08,19789,659.44,0.0333,3.1513E+06,0.8,-0.02,0.49103,"WMa,TruStrain™",20.006,0.101
,32,99.967,645.5,23.08,19543,882.94,0.0452,3.1135E+06,0.8,-0.02,0.48442,"WMa,TruStrain™",19.737,0.101
,33,100.699,646.2,23.08,19805,1023.8,0.0517,3.1563E+06,0.8,-0.02,0.49021,"WMa,TruStrain™",19.973,0.101
,34,101.479,647,23.08,19653,997.86,0.0508,3.1318E+06,0.8,-0.02,0.4859,"WMa,TruStrain™",19.797,0.101
,35,102.309,647.8,23.08,19778,845.95,0.0428,3.1507E+06,0.8,-0.02,0.48854,"WMa,TruStrain™",19.905,0.101
,36,103.192,648.7,23.08,19663,969.72,0.0493,3.1332E+06,0.8,-0.02,0.48572,"WMa,TruStrain™",19.79,0.101
,37,104.131,649.6,23.08,19662,1059.3,0.0539,3.1339E+06,0.8,-0.02,0.48573,"WMa,TruStrain™",19.79,0.101
,38,105.131,650.6,23.08,19605,975.08,0.0497,3.124E+06,0.8,-0.02,0.48421,"WMa,TruStrain™",19.728,0.101
,,,,,,,,,,,,,,
Test:,60um_fibers_r2,,,,,,,,,,,,,
,,,,,,,,,,,,,,
Result:,Measurement 1,,,,,,,,,,,,,
,,,,,,,,,,,,,,
Interval and data points:,1,11,,,,,,,,,,,,
Interval data:,Point No.,Time,Test Time,Temperature,Storage Modulus,Loss Modulus,Loss Factor,Complex Viscosity,Gap,Normal Force,Torque,Status,Shear Stress,Shear Strain
,,,,,,,,,,,,,,
,,[s],[s],[°C],[Pa],[Pa],[1],[mPa·s],[mm],[N],[µN·m],,[Pa],[%]
,1,14.506,84.81,23.1,15397,1067.1,0.0693,2.4563E+06,0.8,0.01,1.2207,,49.736,0.322
,2,23.617,93.92,23.1,15393,1113.8,0.0724,2.4562E+06,0.8,0.01,1.9579,,79.773,0.517
,3,32.73,103,23.1,15299,1078,0.0705,2.441E+06,0.8,0,3.0934,,126.04,0.822
,4,40.02,110.3,23.1,15245,1104.1,0.0724,2.4327E+06,0.8,0,4.8993,,199.62,1.31
,5,49.132,119.4,23.1,15148,1122,0.0741,2.4174E+06,0.8,0,7.7528,,315.88,2.08
,6,56.422,126.7,23.1,14955,1152.1,0.077,2.3873E+06,0.8,0,12.398,,505.13,3.37
,7,63.712,134,23.1,14451,1372.9,0.095,2.3103E+06,0.8,0,19.149,,780.21,5.37
,8,83.758,154.1,23.1,9868.9,3412.3,0.346,1.6619E+06,0.8,0,30.105,,1226.6,11.7
,9,103.804,174.1,23.1,3686.4,3516,0.954,8.1078E+05,0.8,0,46.175,,1881.3,36.9
,10,109.271,179.6,23.1,2060.8,2670.2,1.3,5.3683E+05,0.8,0.01,56.134,WMa,2287.1,67.8
,11,173.047,243.3,23.1,14.947,1506.8,101,2.3982E+05,0.8,0.01,152.34,WMa,6207,412
,,,,,,,,,,,,,,
Result:,Pre-UV recovery,,,,,,,,,,,,,
,,,,,,,,,,,,,,
Interval and data points:,1,38,,,,,,,,,,,,
Interval data:,Point No.,Time,Test Time,Temperature,Storage Modulus,Loss Modulus,Loss Factor,Complex Viscosity,Gap,Normal Force,Torque,Status,Shear Stress,Shear Strain
,,,,,,,,,,,,,,
,,[s],[s],[°C],[Pa],[Pa],[1],[mPa·s],[mm],[N],[µN·m],,[Pa],[%]
,1,0.1,316,23.09,170.44,3.4088E+06,2E+04,5.4252E+08,0.8,0,0.75368,"ME-,WMa,taD,TruStrain™",30.708,0.000901
,2,0.207,316.1,23.09,30.833,6.1665E+05,2E+04,9.8143E+07,0.8,0,1.5571,"ME-,WMa,taD,TruStrain™",63.443,0.0103
,3,0.32,316.2,23.09,18.379,3.6758E+05,2E+04,5.8503E+07,0.8,0,1.6805,"ME-,WMa,taD,TruStrain™",68.468,0.0186
,4,0.441,316.4,23.09,11.834,2.3667E+05,2E+04,3.7668E+07,0.8,0,1.682,"ME-,WMa,taD,TruStrain™",68.531,0.029
,5,0.569,316.5,23.09,8.0003,1.6001E+05,2E+04,2.5466E+07,0.8,0,1.6221,"ME-,WMa,taD,TruStrain™",66.09,0.0413
,6,0.705,316.6,23.09,5.5212,1.1042E+05,2E+04,1.7575E+07,0.8,0,1.5481,"ME-,WMa,taD,TruStrain™",63.077,0.0571
,7,0.851,316.8,23.09,4.0453,80905,2E+04,1.2876E+07,0.8,0,1.4954,"ME-,WMa,taD,TruStrain™",60.929,0.0753
,8,1.005,316.9,23.09,3.2268,64536,2E+04,1.0271E+07,0.8,0,1.4603,"ME-,WMa,taD,TruStrain™",59.497,0.0922
,9,1.17,317.1,23.09,15981,11952,0.748,3.1762E+06,0.8,0,0.52888,"ME-,WMa,TruStrain™",21.549,0.108
,10,1.345,317.3,23.09,19993,3937,0.197,3.2431E+06,0.8,0,0.5487,"MV-,WMa,TruStrain™",22.356,0.11
,11,1.531,317.4,23.09,16088,5514.1,0.343,2.7066E+06,0.8,-0.01,0.4637,"MV-,WMa,TruStrain™",18.893,0.111
,12,1.73,317.6,23.09,14645,3531.6,0.241,2.3976E+06,0.8,0,0.40777,"MV-,WMa,TruStrain™",16.614,0.11
,13,1.941,317.9,23.09,14775,3684.5,0.249,2.4235E+06,0.8,0,0.39625,"MV-,WMa,TruStrain™",16.145,0.106
,14,2.165,318.1,23.1,15808,2387.4,0.151,2.5445E+06,0.8,0,0.39591,"MV-,WMa,TruStrain™",16.131,0.101
,15,2.404,318.3,23.1,15516,1537.3,0.0991,2.4816E+06,0.8,0,0.38277,"MV-,WMa,TruStrain™",15.596,0.1
,16,2.658,318.6,23.1,14961,631.66,0.0422,2.3833E+06,0.8,0,0.36756,"MV-,WMa,TruStrain™",14.976,0.1
,17,2.929,318.8,23.1,14398,1694.3,0.118,2.3074E+06,0.8,0,0.35585,"MV-,WMa,TruStrain™",14.498,0.1
,18,3.217,319.1,23.1,13378,1136.4,0.0849,2.1369E+06,0.8,0,0.3296,"WMa,TruStrain™",13.429,0.1
,19,3.524,319.4,23.09,13156,1397.3,0.106,2.1057E+06,0.8,0,0.32492,"WMa,TruStrain™",13.239,0.1
,20,3.85,319.8,23.09,13591,1152.2,0.0848,2.1708E+06,0.8,0,0.3352,"WMa,TruStrain™",13.657,0.1
,21,4.197,320.1,23.09,14378,1156.3,0.0804,2.2957E+06,0.8,0,0.35481,"WMa,TruStrain™",14.456,0.1
,22,4.567,320.5,23.09,14699,889.34,0.0605,2.3437E+06,0.8,0,0.36252,"WMa,TruStrain™",14.77,0.1
,23,4.96,320.9,23.09,14473,654.13,0.0452,2.3059E+06,0.8,0,0.35689,"WMa,TruStrain™",14.541,0.1
,24,5.378,321.3,23.09,14501,868.08,0.0599,2.3121E+06,0.8,0,0.35803,"WMa,TruStrain™",14.587,0.1
,25,5.823,321.7,23.1,14796,992.63,0.0671,2.3601E+06,0.8,0,0.36557,"WMa,TruStrain™",14.895,0.1
,26,6.297,322.2,23.09,14745,622.02,0.0422,2.3488E+06,0.8,0,0.36386,"WMa,TruStrain™",14.825,0.1
,27,6.802,322.7,23.09,14423,353.34,0.0245,2.2962E+06,0.8,0,0.35574,"WMa,TruStrain™",14.494,0.1
,28,7.338,323.2,23.09,14525,455.51,0.0314,2.3129E+06,0.8,0,0.35838,"WMa,TruStrain™",14.602,0.1
,29,7.91,323.8,23.09,14445,647.25,0.0448,2.3013E+06,0.8,0,0.35663,"WMa,TruStrain™",14.53,0.1
,30,8.517,324.4,23.09,14401,807.09,0.056,2.2956E+06,0.8,0,0.35575,"WMa,TruStrain™",14.495,0.1
,31,9.164,325.1,23.09,14768,746.08,0.0505,2.3534E+06,0.8,0,0.36473,"WMa,TruStrain™",14.86,0.1
,32,9.853,325.8,23.09,14575,651.57,0.0447,2.322E+06,0.8,0,0.35988,"WMa,TruStrain™",14.663,0.101
,33,10.585,326.5,23.09,14328,674.3,0.0471,2.283E+06,0.8,0,0.35383,"WMa,TruStrain™",14.417,0.101
,34,11.365,327.3,23.09,14286,901.8,0.0631,2.2782E+06,0.8,0,0.3531,"WMa,TruStrain™",14.387,0.101
