Repository: jg9zk/APRheoPlotR

A package to parse Anton Paar Rheocompass csvs for quick plotting with ggplot2<br/>

install.packages("devtools")<br/>
devtools::install_github("APRheoPlotR",username="jg9zk")

Download getting_started.html and open it in a browser for a tutorial.

File: gelma_fibers_diff_size_recovery_osc.csv (part 18 of 21)
Interval and data points:,1,38,,,,,,,,,,,,
Interval data:,Point No.,Time,Test Time,Temperature,Storage Modulus,Loss Modulus,Loss Factor,Complex Viscosity,Gap,Normal Force,Torque,Status,Shear Stress,Shear Strain
,,,,,,,,,,,,,,
,,[s],[s],[°C],[Pa],[Pa],[1],[mPa·s],[mm],[N],[µN·m],,[Pa],[%]
,35,12.195,328.1,23.09,14458,807.08,0.0558,2.3047E+06,0.8,0,0.35721,"WMa,TruStrain™",14.554,0.101
,36,13.078,329,23.09,14471,659.71,0.0456,2.3055E+06,0.8,0,0.35733,"WMa,TruStrain™",14.559,0.101
,37,14.017,329.9,23.09,14394,910.56,0.0633,2.2955E+06,0.8,0,0.35578,"WMa,TruStrain™",14.496,0.101
,38,15.017,330.9,23.1,14509,764.3,0.0527,2.3125E+06,0.8,0,0.3584,"WMa,TruStrain™",14.602,0.101
,,,,,,,,,,,,,,
Interval and data points:,2,38,,,,,,,,,,,,
Interval data:,Point No.,Time,Test Time,Temperature,Storage Modulus,Loss Modulus,Loss Factor,Complex Viscosity,Gap,Normal Force,Torque,Status,Shear Stress,Shear Strain
,,,,,,,,,,,,,,
,,[s],[s],[°C],[Pa],[Pa],[1],[mPa·s],[mm],[N],[µN·m],,[Pa],[%]
,1,15.119,331,23.1,8.748E+06,1.1299E+06,0.129,1.4039E+09,0.8,-0.09,2129.2,"WMa,TruStrain™",86750,0.983
,2,15.226,331.1,23.1,3.4086E+05,17.043,5E-05,5.4249E+07,0.8,-0.06,2948.9,"ME-,MV-,WMa,taD,TruStrain™",1.2015E+05,35.2
,3,15.339,331.3,23.09,91183,4.5591,5E-05,1.4512E+07,0.8,0,1128.1,"ME-,MV-,WMa,taD,TruStrain™",45962,50.4
,4,15.46,331.4,23.09,80344,4.0172,5E-05,1.2787E+07,0.8,-0.01,994.07,"ME-,MV-,WMa,taD,TruStrain™",40502,50.4
,5,15.588,331.5,23.09,1.7966,35933,2E+04,5.7188E+06,0.8,-0.02,474.12,"ME-,MV-,WMa,taD,TruStrain™",19318,53.8
,6,15.724,331.6,23.09,1.2492E+05,1248.6,0.01,1.9883E+07,0.8,0.03,3071.9,"MV-,WMa,TruStrain™",1.2516E+05,100
,7,15.87,331.8,23.09,12760,68727,5.39,1.1125E+07,0.8,0.02,4093.1,"WMa,TruStrain™",1.6677E+05,239
,8,16.024,331.9,23.09,68.802,42072,611,6.696E+06,0.8,0.04,4694.6,"WMa,taD,TruStrain™",1.9128E+05,455
,9,16.189,332.1,23.09,17585,26364,1.5,5.0437E+06,0.8,0.01,5037.7,"ME-,WMa,taD,TruStrain™",2.0525E+05,648
,10,16.364,332.3,23.09,1.455,29099,2E+04,4.6313E+06,0.8,-0.02,7185.1,"ME-,WMa,taD,TruStrain™",2.9275E+05,1.01E+03
,11,16.55,332.5,23.09,1795,20283,11.3,3.2408E+06,0.8,0.03,6859,"WMa,TruStrain™",2.7946E+05,1.37E+03
,12,16.749,332.7,23.09,0.5893,11786,2E+04,1.8758E+06,0.8,0.05,4785.1,"ME-,WMa,taD,TruStrain™",1.9496E+05,1.65E+03
,13,16.96,332.9,23.09,789.97,2411.6,3.05,4.0389E+05,0.8,0.03,1115.2,"ME-,WMa,TruStrain™",45439,1.79E+03
,14,17.184,333.1,23.09,2031.4,873.99,0.43,3.5195E+05,0.8,0.01,1006.9,"MV-,WMa,TruStrain™",41024,1.86E+03
,15,17.423,333.3,23.09,1593.1,2851.4,1.79,5.1984E+05,0.8,0,1432.4,"MV-,WMa,TruStrain™",58360,1.79E+03
,16,17.677,333.6,23.09,365.21,3087,8.45,4.9473E+05,0.8,0.05,1297.5,"MV-,WMa,TruStrain™",52866,1.7E+03
,17,17.948,333.9,23.09,432.3,2508.9,5.8,4.0518E+05,0.8,0.03,1008.2,"MV-,WMa,TruStrain™",41077,1.61E+03
,18,18.236,334.1,23.09,150.8,1911.3,12.7,3.0514E+05,0.8,0.02,722.12,"MV-,WMa,TruStrain™",29422,1.53E+03
,19,18.543,334.5,23.09,91.034,1434.4,15.8,2.2875E+05,0.8,0.03,522.67,"MV-,WMa,TruStrain™",21296,1.48E+03
,20,18.869,334.8,23.09,46.392,1257.2,27.1,2.0023E+05,0.8,0.02,441.53,"MV-,WMa,TruStrain™",17990,1.43E+03
,21,19.216,335.1,23.09,64.177,1144.4,17.8,1.8243E+05,0.8,0.01,389.03,"MV-,WMa,TruStrain™",15851,1.38E+03
,22,19.586,335.5,23.09,59.111,1064.1,18,1.6962E+05,0.8,0.03,350,"MV-,WMa,TruStrain™",14260,1.34E+03
,23,19.979,335.9,23.09,44.82,988.98,22.1,1.5756E+05,0.8,0.03,314.55,"MV-,WMa,TruStrain™",12816,1.29E+03
,24,20.397,336.3,23.09,41.38,923.6,22.3,1.4714E+05,0.8,-0.01,282.6,"MV-,WMa,TruStrain™",11514,1.25E+03
,25,20.842,336.8,23.09,85.062,818.81,9.63,1.3102E+05,0.8,0.03,242.47,"MV-,WMa,TruStrain™",9878.9,1.2E+03
,26,21.316,337.2,23.09,111.31,664.56,5.97,1.0724E+05,0.8,0.01,192.77,"MV-,WMa,TruStrain™",7854.1,1.17E+03
,27,21.821,337.7,23.09,114.24,486.17,4.26,79485,0.8,0.04,139,"MV-,WMa,TruStrain™",5663.4,1.13E+03
,28,22.357,338.3,23.09,132.32,317,2.4,54671,0.8,0,92.993,"MV-,WMa,TruStrain™",3788.9,1.1E+03
,29,22.929,338.8,23.09,138.36,173.31,1.25,35295,0.8,0.02,58.459,"MV-,WMa,TruStrain™",2381.8,1.07E+03
,30,23.536,339.4,23.09,146.89,22.26,0.152,23645,0.8,0.02,38.274,"MV-,WMa,TruStrain™",1559.4,1.05E+03
,31,24.183,340.1,23.09,124.59,112.11,0.9,26675,0.8,0.03,42.384,"WMa,TruStrain™",1726.9,1.03E+03
,32,24.872,340.8,23.09,89.571,259.06,2.89,43626,0.8,0.03,68.719,"WMa,TruStrain™",2799.9,1.02E+03
,33,25.604,341.5,23.09,99.309,339,3.41,56221,0.8,0.03,88.139,"WMa,TruStrain™",3591.1,1.02E+03
,34,26.384,342.3,23.09,90.748,366.83,4.04,60142,0.8,0.01,93.668,"WMa,TruStrain™",3816.4,1.01E+03
,35,27.214,343.1,23.09,87.863,414.99,4.72,67511,0.8,0.03,104.91,"WMa,TruStrain™",4274.6,1.01E+03
,36,28.097,344,23.09,84.349,431.76,5.12,70016,0.8,0.03,108.64,"WMa,TruStrain™",4426.2,1.01E+03
,37,29.036,344.9,23.09,82.77,441.42,5.33,71478,0.8,0.02,110.83,"WMa,TruStrain™",4515.7,1.01E+03
,38,30.036,345.9,23.09,82.393,444.9,5.4,72012,0.8,0.02,111.63,"WMa,TruStrain™",4548.1,1.01E+03
,,,,,,,,,,,,,,
Interval and data points:,3,38,,,,,,,,,,,,
Interval data:,Point No.,Time,Test Time,Temperature,Storage Modulus,Loss Modulus,Loss Factor,Complex Viscosity,Gap,Normal Force,Torque,Status,Shear Stress,Shear Strain
,,,,,,,,,,,,,,
,,[s],[s],[°C],[Pa],[Pa],[1],[mPa·s],[mm],[N],[µN·m],,[Pa],[%]
,1,30.138,346,23.09,0.32614,6522.9,2E+04,1.0381E+06,0.8,0.11,1594.3,"ME-,MV-,WMa,taD,TruStrain™",64959,996
,2,30.245,346.2,23.09,829.42,9752.9,11.8,1.5578E+06,0.8,0,2261.6,"ME-,MV-,WMa,TruStrain™",92147,941
,3,30.358,346.3,23.09,1468.9,10059,6.85,1.618E+06,0.8,0,2056.4,"MV-,WMa,TruStrain™",83784,824
,4,30.479,346.4,23.09,3146.9,12307,3.91,2.0217E+06,0.8,0,2198.3,"MV-,WMa,TruStrain™",89567,705
,5,30.607,346.5,23.09,5722.1,16005,2.8,2.7051E+06,0.8,0,2421.4,"MV-,WMa,TruStrain™",98656,580
,6,30.743,346.7,23.09,9809.7,21953,2.24,3.8269E+06,0.8,0,2640.8,"MV-,WMa,TruStrain™",1.076E+05,447
,7,30.889,346.8,23.09,22244,33740,1.52,6.4319E+06,0.8,0,2756.9,"MV-,WMa,TruStrain™",1.1232E+05,278
,8,31.043,347,23.09,70321,21398,0.304,1.1699E+07,0.8,0,2658.3,"MV-,WMa,TruStrain™",1.0831E+05,147
,9,31.208,347.1,23.09,0.49497,9899.5,2E+04,1.5756E+06,0.8,0,387.85,"ME-,WMa,TruStrain™",15802,160
,10,31.383,347.3,23.09,2573,5101.4,1.98,9.0934E+05,0.8,0,228.04,"MV-,WMa,TruStrain™",9291.3,163
,11,31.569,347.5,23.09,2773.2,14989,5.4,2.426E+06,0.8,0,551.23,"MV-,WMa,TruStrain™",22459,147
,12,31.768,347.7,23.09,4268,32341,7.58,5.1919E+06,0.8,0,810.62,"MV-,WMa,TruStrain™",33027,101
,13,31.979,347.9,23.09,3.9938,79876,2E+04,1.2713E+07,0.8,0,802.57,"ME-,MV-,WMa,taD,TruStrain™",32699,40.9
,14,32.203,348.1,23.09,19.838,3.9677E+05,2E+04,6.3148E+07,0.8,0,500.39,"ME-,MV-,WMa,taD,TruStrain™",20388,5.14
,15,32.442,348.4,23.09,4.6534E+05,23.267,5E-05,7.406E+07,0.8,0,74.044,"ME-,MV-,WMa,taD,TruStrain™",3016.8,0.648
,16,32.696,348.6,23.09,0.9403,18806,2E+04,2.9931E+06,0.8,0,0.22749,"ME-,MV-,WMa,taD,TruStrain™",9.2688,0.0493
,17,32.967,348.9,23.09,15319,0.76597,5E-05,2.4382E+06,0.8,0,0.22231,"ME-,MV-,WMa,taD,TruStrain™",9.0579,0.0591
,18,33.255,349.2,23.09,4766,6217.2,1.3,1.2468E+06,0.8,0,0.11876,"ME-,WMa,TruStrain™",4.8385,0.0618
,19,33.562,349.5,23.09,10780,11864,1.1,2.5513E+06,0.8,0,0.28387,"WMa,TruStrain™",11.566,0.0722
,20,33.888,349.8,23.09,11134,10669,0.958,2.4542E+06,0.8,0,0.32997,"WMa,TruStrain™",13.444,0.0872
,21,34.235,350.1,23.09,12531,6396.1,0.51,2.2391E+06,0.8,0,0.35156,"WMa,TruStrain™",14.324,0.102
,22,34.605,350.5,23.09,12981,2543,0.196,2.1053E+06,0.8,0,0.35421,"WMa,TruStrain™",14.432,0.109
,23,34.998,350.9,23.09,13315,232.76,0.0175,2.1194E+06,0.8,0,0.35743,"WMa,TruStrain™",14.563,0.109
,24,35.416,351.3,23.09,13677,164.52,0.012,2.1769E+06,0.8,0,0.35879,"MV-,WMa,TruStrain™",14.618,0.107
,25,35.861,351.8,23.09,13496,268.23,0.0199,2.1483E+06,0.8,0,0.34544,"WMa,TruStrain™",14.074,0.104
,26,36.335,352.2,23.09,13172,908.48,0.069,2.1014E+06,0.8,0,0.33204,"WMa,TruStrain™",13.529,0.102
,27,36.84,352.8,23.09,13522,670.79,0.0496,2.1547E+06,0.8,0,0.33795,"WMa,TruStrain™",13.769,0.102
,28,37.376,353.3,23.09,13290,1008.7,0.0759,2.1212E+06,0.8,0,0.33144,"WMa,TruStrain™",13.504,0.101
,29,37.948,353.9,23.09,13470,1052,0.0781,2.1503E+06,0.8,0,0.335,"WMa,TruStrain™",13.649,0.101
,30,38.555,354.5,23.09,13773,943.04,0.0685,2.1971E+06,0.8,0,0.34149,"WMa,TruStrain™",13.914,0.101
,31,39.202,355.1,23.09,13439,908.11,0.0676,2.1437E+06,0.8,0,0.33274,"WMa,TruStrain™",13.557,0.101
,32,39.891,355.8,23.09,13523,543.19,0.0402,2.154E+06,0.8,0,0.3342,"WMa,TruStrain™",13.617,0.101
,33,40.623,356.5,23.09,13662,995.99,0.0729,2.1801E+06,0.8,0,0.33816,"WMa,TruStrain™",13.778,0.101
,34,41.403,357.3,23.09,13231,1037.3,0.0784,2.1122E+06,0.8,0,0.32749,"WMa,TruStrain™",13.343,0.101
,35,42.233,358.1,23.09,13495,897.07,0.0665,2.1525E+06,0.8,0,0.33366,"WMa,TruStrain™",13.595,0.101
,36,43.116,359,23.09,13467,639.22,0.0475,2.1458E+06,0.8,0,0.33261,"WMa,TruStrain™",13.552,0.101
,37,44.055,360,23.09,13569,829.76,0.0611,2.1637E+06,0.8,0,0.33537,"WMa,TruStrain™",13.664,0.101
,38,45.055,361,23.09,13553,960.16,0.0708,2.1625E+06,0.8,0,0.33516,"WMa,TruStrain™",13.656,0.101
,,,,,,,,,,,,,,
Interval and data points:,4,38,,,,,,,,,,,,
Interval data:,Point No.,Time,Test Time,Temperature,Storage Modulus,Loss Modulus,Loss Factor,Complex Viscosity,Gap,Normal Force,Torque,Status,Shear Stress,Shear Strain
,,,,,,,,,,,,,,
,,[s],[s],[°C],[Pa],[Pa],[1],[mPa·s],[mm],[N],[µN·m],,[Pa],[%]
,1,45.157,361.1,23.09,2.6473E+06,4.985E+05,0.188,4.2873E+08,0.8,-0.09,4176.8,"WMa,TruStrain™",1.7018E+05,6.32
,2,45.264,361.2,23.09,2.8359E+05,14.18,5E-05,4.5135E+07,0.8,0.26,5099.1,"ME-,WMa,taD,TruStrain™",2.0775E+05,73.3
,3,45.377,361.3,23.09,3.8164E+05,19.082,5E-05,6.074E+07,0.8,0.14,11060,"ME-,MV-,WMa,taD,TruStrain™",4.5061E+05,118
,4,45.498,361.4,23.09,4.9624,99248,2E+04,1.5796E+07,0.8,-0.03,2700,"ME-,MV-,WMa,taD,TruStrain™",1.1001E+05,111
,5,45.626,361.5,23.09,38298,46890,1.22,9.6357E+06,0.8,0.03,1946.5,"MV-,WMa,TruStrain™",79306,131
,6,45.762,361.7,23.09,19562,9031.5,0.462,3.4292E+06,0.8,0.05,1369,"MV-,WMa,TruStrain™",55779,259
,7,45.908,361.8,23.09,10665,16826,1.58,3.1706E+06,0.8,0.02,2156.9,"WMa,TruStrain™",87880,441
,8,46.062,362,23.09,7032.1,17569,2.5,3.0119E+06,0.8,0.03,2769.3,"WMa,TruStrain™",1.1283E+05,596
,9,46.227,362.1,23.09,15596,6308.4,0.404,2.6775E+06,0.8,0.01,3422.5,"ME-,MV-,WMa,TruStrain™",1.3944E+05,829
,10,46.402,362.3,23.09,1.6869,33737,2E+04,5.3694E+06,0.8,0,9176.1,"ME-,WMa,taD,TruStrain™",3.7387E+05,1.11E+03
,11,46.588,362.5,23.09,0.81068,16214,2E+04,2.5805E+06,0.8,0.04,5651.6,"ME-,WMa,taD,TruStrain™",2.3027E+05,1.42E+03
,12,46.787,362.7,23.09,0.4299,8597.9,2E+04,1.3684E+06,0.8,0.04,3333.6,"ME-,WMa,taD,TruStrain™",1.3582E+05,1.58E+03
,13,46.998,362.9,23.09,5360,0.268,5E-05,8.5307E+05,0.8,0.03,2186.3,"ME-,WMa,taD,TruStrain™",89079,1.66E+03
,14,47.222,363.1,23.09,2710.6,0.13553,5E-05,4.3141E+05,0.8,0.01,1120.9,"ME-,WMa,taD,TruStrain™",45669,1.68E+03
,15,47.461,363.4,23.09,0.15498,3099.7,2E+04,4.9333E+05,0.8,0.02,1225.6,"ME-,MV-,WMa,taD,TruStrain™",49936,1.61E+03
,16,47.715,363.6,23.09,827.21,2467.3,2.98,4.1417E+05,0.8,0.05,972.32,"ME-,MV-,WMa,TruStrain™",39616,1.52E+03
,17,47.986,363.9,23.09,581.3,2010.5,3.46,3.3309E+05,0.8,0.03,745.07,"MV-,WMa,TruStrain™",30357,1.45E+03
,18,48.274,364.2,23.09,183.97,1566,8.51,2.5095E+05,0.8,0.02,537.66,"MV-,WMa,TruStrain™",21906,1.39E+03
,19,48.581,364.5,23.09,115.86,1255.3,10.8,2.0064E+05,0.8,0.04,415.69,"MV-,WMa,TruStrain™",16937,1.34E+03
,20,48.907,364.8,23.09,47.573,1068.9,22.5,1.7029E+05,0.8,0.02,341.97,"MV-,WMa,TruStrain™",13933,1.3E+03
,21,49.254,365.2,23.09,36.982,945.77,25.6,1.5064E+05,0.8,0.02,293.08,"MV-,WMa,TruStrain™",11941,1.26E+03
,22,49.624,365.5,23.09,54.617,834.48,15.3,1.331E+05,0.8,0.05,251.59,"MV-,WMa,TruStrain™",10251,1.23E+03
,23,50.017,365.9,23.09,66.836,714.01,10.7,1.1414E+05,0.8,0.03,209.76,"MV-,WMa,TruStrain™",8546.5,1.19E+03
,24,50.435,366.3,23.09,65.341,607.95,9.3,97315,0.8,0,173.7,"MV-,WMa,TruStrain™",7077,1.16E+03
,25,50.88,366.8,23.09,95.659,493.31,5.16,79975,0.8,0.02,138.28,"MV-,WMa,TruStrain™",5633.9,1.12E+03
,26,51.354,367.3,23.09,133.53,320.57,2.4,55270,0.8,0,93.251,"MV-,WMa,TruStrain™",3799.4,1.09E+03
,27,51.859,367.8,23.09,132.94,146.03,1.1,31430,0.8,0.03,52.067,"MV-,WMa,TruStrain™",2121.4,1.07E+03
,28,52.395,368.3,23.09,135.76,4.4565,0.0328,21619,0.8,0,35.256,"MV-,WMa,TruStrain™",1436.4,1.06E+03
,29,52.967,368.9,23.09,133.61,90.672,0.679,25699,0.8,0.02,41.264,"WMa,TruStrain™",1681.2,1.04E+03
,30,53.574,369.5,23.09,122.32,184.65,1.51,35252,0.8,0.03,55.82,"WMa,TruStrain™",2274.3,1.03E+03
,31,54.221,370.1,23.09,97.515,278.17,2.85,46914,0.8,0.03,73.623,"WMa,TruStrain™",2999.7,1.02E+03
,32,54.91,370.8,23.09,83.786,364.11,4.35,59464,0.8,0.02,92.991,"WMa,TruStrain™",3788.8,1.01E+03
,33,55.642,371.6,23.09,93.717,390.81,4.17,63962,0.8,0.04,99.709,"WMa,TruStrain™",4062.5,1.01E+03
,34,56.422,372.3,23.09,86.08,408.63,4.75,66463,0.8,0,103.28,"WMa,TruStrain™",4207.9,1.01E+03
,35,57.252,373.2,23.09,85.993,433.5,5.04,70338,0.8,0.03,109.16,"WMa,TruStrain™",4447.5,1.01E+03
,36,58.135,374,23.09,81.728,442.32,5.41,71589,0.8,0.03,111.01,"WMa,TruStrain™",4523.1,1.01E+03
,37,59.074,375,23.09,82.046,448.72,5.47,72600,0.8,0.03,112.54,"WMa,TruStrain™",4585.4,1.01E+03
,38,60.074,376,23.09,80.962,449.13,5.55,72634,0.8,0.02,112.58,"WMa,TruStrain™",4587,1.01E+03
,,,,,,,,,,,,,,
Interval and data points:,5,38,,,,,,,,,,,,
Interval data:,Point No.,Time,Test Time,Temperature,Storage Modulus,Loss Modulus,Loss Factor,Complex Viscosity,Gap,Normal Force,Torque,Status,Shear Stress,Shear Strain
,,,,,,,,,,,,,,
,,[s],[s],[°C],[Pa],[Pa],[1],[mPa·s],[mm],[N],[µN·m],,[Pa],[%]
,1,60.176,376.1,23.09,9509.5,0.47548,5E-05,1.5135E+06,0.8,0.26,2343,"ME-,MV-,WMa,taD,TruStrain™",95461,1E+03
,2,60.283,376.2,23.09,3436.8,12881,3.75,2.1217E+06,0.8,0,2948.4,"ME-,MV-,WMa,TruStrain™",1.2013E+05,901
,3,60.396,376.3,23.09,6703.1,8014.2,1.2,1.6628E+06,0.8,0,2011.7,"MV-,WMa,TruStrain™",81965,785
,4,60.517,376.4,23.09,10202,8065.3,0.791,2.0698E+06,0.8,0,2158.6,"MV-,WMa,TruStrain™",87948,676
,5,60.645,376.6,23.09,14349,10477,0.73,2.8277E+06,0.8,0,2358.8,"MV-,WMa,TruStrain™",96105,541
,6,60.781,376.7,23.09,21132,14176,0.671,4.05E+06,0.8,0,2423.6,"MV-,WMa,TruStrain™",98747,388
,7,60.927,376.8,23.09,34478,16690,0.484,6.0964E+06,0.8,0,2345.2,"MV-,WMa,TruStrain™",95553,249
,8,61.081,377,23.09,69875,25758,0.369,1.1852E+07,0.8,0,2129,"MV-,WMa,TruStrain™",86743,116
,9,61.246,377.2,23.09,84351,4.2175,5E-05,1.3425E+07,0.8,0,3006.5,"ME-,WMa,taD,TruStrain™",1.2249E+05,145
,10,61.421,377.3,23.09,8443,0.42215,5E-05,1.3437E+06,0.8,0,311.27,"ME-,MV-,WMa,taD,TruStrain™",12682,150
,11,61.607,377.5,23.09,9015.4,0.45077,5E-05,1.4348E+06,0.8,0,274.08,"ME-,WMa,taD,TruStrain™",11167,124
,12,61.806,377.7,23.09,28273,1.4136,5E-05,4.4998E+06,0.8,0,560.57,"ME-,MV-,WMa,taD,TruStrain™",22840,80.8
,13,62.017,377.9,23.09,1.0505E+05,5.2527,5E-05,1.672E+07,0.8,0,830.73,"ME-,MV-,WMa,taD,TruStrain™",33847,32.2
,14,62.241,378.2,23.09,5.6503E+05,28.252,5E-05,8.9928E+07,0.8,0,856.86,"ME-,MV-,WMa,taD,TruStrain™",34912,6.18
,15,62.48,378.4,23.09,2.2217E+06,111.09,5E-05,3.536E+08,0.8,0,454.57,"ME-,WMa,taD,TruStrain™",18521,0.834
,16,62.734,378.6,23.09,1.6743E+06,1.531E+06,0.914,3.6107E+08,0.8,0,32.033,"ME-,MV-,WMa,TruStrain™",1305.1,0.0575
,17,63.005,378.9,23.09,45336,2793.3,0.0616,7.2291E+06,0.8,0,0.63948,"MV-,WMa,TruStrain™",26.055,0.0574
,18,63.293,379.2,23.09,8782.5,14202,1.62,2.6576E+06,0.8,0,0.24884,"WMa,TruStrain™",10.139,0.0607
,19,63.6,379.5,23.09,12871,19041,1.48,3.6578E+06,0.8,0,0.40256,"WMa,TruStrain™",16.402,0.0714
,20,63.926,379.8,23.09,9816.6,14405,1.47,2.7743E+06,0.8,0,0.37713,"WMa,TruStrain™",15.366,0.0881
,21,64.273,380.2,23.09,10744,6051.7,0.563,1.9625E+06,0.8,0,0.31699,"WMa,TruStrain™",12.915,0.105
,22,64.643,380.6,23.09,10572,1735.8,0.164,1.7051E+06,0.8,0,0.29532,"WMa,TruStrain™",12.032,0.112
,23,65.036,380.9,23.09,12214,530.52,0.0434,1.9458E+06,0.8,0,0.33467,"MV-,WMa,TruStrain™",13.636,0.112
,24,65.454,381.4,23.09,13559,504.1,0.0372,2.1595E+06,0.8,0,0.35992,"MV-,WMa,TruStrain™",14.664,0.108
,25,65.899,381.8,23.1,13494,90.917,0.00674,2.1477E+06,0.8,0,0.34842,"MV-,WMa,TruStrain™",14.196,0.105
,26,66.373,382.3,23.1,13341,528.95,0.0396,2.125E+06,0.8,0,0.33805,"WMa,TruStrain™",13.774,0.103
,27,66.878,382.8,23.09,13454,654.61,0.0487,2.1438E+06,0.8,0,0.33801,"WMa,TruStrain™",13.772,0.102
,28,67.414,383.3,23.09,13464,914.19,0.0679,2.1478E+06,0.8,0,0.33706,"WMa,TruStrain™",13.733,0.102
,29,67.986,383.9,23.09,13563,1042.4,0.0769,2.165E+06,0.8,0,0.33849,"WMa,TruStrain™",13.791,0.101
,30,68.593,384.5,23.09,14327,763.8,0.0533,2.2834E+06,0.8,0,0.35588,"WMa,TruStrain™",14.5,0.101
,31,69.24,385.2,23.09,14720,776.48,0.0528,2.346E+06,0.8,0,0.36481,"WMa,TruStrain™",14.864,0.101
,32,69.929,385.8,23.09,13589,978.34,0.072,2.1683E+06,0.8,0,0.33691,"WMa,TruStrain™",13.727,0.101
,33,70.661,386.6,23.09,13945,1013.4,0.0727,2.2253E+06,0.8,0,0.34544,"WMa,TruStrain™",14.074,0.101
,34,71.441,387.4,23.09,13422,897.27,0.0669,2.1409E+06,0.8,0,0.33204,"WMa,TruStrain™",13.528,0.101
,35,72.271,388.2,23.09,13522,886.33,0.0655,2.1568E+06,0.8,0,0.33439,"WMa,TruStrain™",13.624,0.101
,36,73.154,389.1,23.09,13443,1045.1,0.0777,2.1461E+06,0.8,0,0.33267,"WMa,TruStrain™",13.554,0.101
,37,74.093,390,23.09,13463,838.2,0.0623,2.1469E+06,0.8,0,0.33277,"WMa,TruStrain™",13.558,0.101
,38,75.093,391,23.09,13491,847.04,0.0628,2.1513E+06,0.8,0,0.33344,"WMa,TruStrain™",13.586,0.101
,,,,,,,,,,,,,,
Interval and data points:,6,38,,,,,,,,,,,,
Interval data:,Point No.,Time,Test Time,Temperature,Storage Modulus,Loss Modulus,Loss Factor,Complex Viscosity,Gap,Normal Force,Torque,Status,Shear Stress,Shear Strain
,,,,,,,,,,,,,,
,,[s],[s],[°C],[Pa],[Pa],[1],[mPa·s],[mm],[N],[µN·m],,[Pa],[%]
,1,75.195,391.1,23.09,27652,4.6598E+05,16.9,7.4294E+07,0.8,0.23,242.9,"WMa,taD,TruStrain™",9896.8,2.12
,2,75.302,391.2,23.09,11.391,2.2782E+05,2E+04,3.6258E+07,0.8,0,493.24,"ME-,MV-,WMa,taD,TruStrain™",20096,8.82
,3,75.415,391.3,23.09,5.138,1.0276E+05,2E+04,1.6355E+07,0.8,0,315.28,"ME-,MV-,WMa,taD,TruStrain™",12846,12.5
,4,75.536,391.4,23.09,59647,69757,1.17,1.4607E+07,0.8,-0.01,289.04,"ME-,MV-,WMa,TruStrain™",11776,12.8
,5,75.664,391.6,23.09,2.1932E+05,15945,0.0727,3.4998E+07,0.8,0.02,1322.7,"MV-,WMa,TruStrain™",53893,24.5
,6,75.8,391.7,23.09,1.6003E+05,55145,0.345,2.6939E+07,0.8,0.01,3886.1,"WMa,TruStrain™",1.5833E+05,93.5
,7,75.946,391.9,23.09,4.3919,87839,2E+04,1.398E+07,0.8,0.02,5327.5,"ME-,WMa,taD,TruStrain™",2.1706E+05,247
,8,76.1,392,23.09,2.6349,52698,2E+04,8.3871E+06,0.8,0.02,5819.7,"ME-,WMa,taD,TruStrain™",2.3711E+05,450
,9,76.265,392.2,23.09,2231.5,39381,17.6,6.2777E+06,0.8,0.01,6687.5,"ME-,WMa,taD,TruStrain™",2.7247E+05,691
,10,76.44,392.4,23.09,1.5655,31309,2E+04,4.983E+06,0.8,0.01,7608,"ME-,WMa,taD,TruStrain™",3.0998E+05,990
,11,76.626,392.5,23.09,1.0926,21852,2E+04,3.4778E+06,0.8,0.05,7166.5,"ME-,WMa,taD,TruStrain™",2.9199E+05,1.34E+03
,12,76.825,392.7,23.09,0.80793,16159,2E+04,2.5717E+06,0.8,0.03,6408.1,"ME-,WMa,taD,TruStrain™",2.6109E+05,1.62E+03
,13,77.036,392.9,23.09,0.20649,4129.8,2E+04,6.5728E+05,0.8,0.03,1823.3,"ME-,WMa,taD,TruStrain™",74288,1.8E+03
,14,77.26,393.2,23.09,186.13,108.28,0.582,34272,0.8,0.01,96.92,"ME-,WMa,TruStrain™",3948.9,1.83E+03
,15,77.499,393.4,23.09,536.16,2013.5,3.76,3.3162E+05,0.8,0.02,908.19,"MV-,WMa,TruStrain™",37003,1.78E+03
,16,77.753,393.7,23.09,951.8,2339.8,2.46,4.0202E+05,0.8,0.05,1053.7,"MV-,WMa,TruStrain™",42932,1.7E+03
,17,78.024,393.9,23.09,468.02,2316.4,4.95,3.7612E+05,0.8,0.03,931.87,"MV-,WMa,TruStrain™",37968,1.61E+03
,18,78.312,394.2,23.09,129.21,1821.2,14.1,2.9059E+05,0.8,0,688.07,"MV-,WMa,TruStrain™",28034,1.54E+03
,19,78.619,394.5,23.09,130.09,1416.6,10.9,2.2641E+05,0.8,0.04,516.27,"MV-,WMa,TruStrain™",21035,1.48E+03
,20,78.945,394.9,23.09,58.84,1238.2,21,1.9729E+05,0.8,0.03,435.1,"MV-,WMa,TruStrain™",17728,1.43E+03
,21,79.292,395.2,23.09,61.186,1152.8,18.8,1.8374E+05,0.8,0.01,390.6,"MV-,WMa,TruStrain™",15914,1.38E+03
,22,79.662,395.6,23.09,60.552,1078.6,17.8,1.7194E+05,0.8,0.04,353.2,"MV-,WMa,TruStrain™",14391,1.33E+03
,23,80.055,396,23.09,46.876,996.09,21.2,1.5871E+05,0.8,0.03,315.56,"MV-,WMa,TruStrain™",12857,1.29E+03
,24,80.473,396.4,23.09,41.332,897.17,21.7,1.4294E+05,0.8,0.01,274.4,"MV-,WMa,TruStrain™",11180,1.24E+03
,25,80.918,396.8,23.09,73.547,793.98,10.8,1.2691E+05,0.8,0.02,234.12,"MV-,WMa,TruStrain™",9538.7,1.2E+03
,26,81.392,397.3,23.09,121.73,646.81,5.31,1.0475E+05,0.8,-0.01,186.83,"MV-,WMa,TruStrain™",7612.1,1.16E+03
,27,81.897,397.8,23.09,142.54,457.02,3.21,76193,0.8,0.02,132.21,"MV-,WMa,TruStrain™",5386.7,1.13E+03
,28,82.433,398.3,23.09,150.92,291.68,1.93,52268,0.8,0,88.402,"MV-,WMa,TruStrain™",3601.8,1.1E+03
,29,83.005,398.9,23.09,145.15,155.3,1.07,33832,0.8,0.02,55.843,"MV-,WMa,TruStrain™",2275.2,1.07E+03
,30,83.612,399.5,23.09,126.65,14.371,0.113,20286,0.8,0.04,32.793,"MV-,WMa,TruStrain™",1336.1,1.05E+03
,31,84.259,400.2,23.09,94.043,129.08,1.37,25418,0.8,0.02,40.489,"WMa,TruStrain™",1649.7,1.03E+03
,32,84.948,400.9,23.09,88.881,257.03,2.89,43285,0.8,0.02,68.452,"WMa,TruStrain™",2789,1.03E+03
,33,85.68,401.6,23.09,101.17,308.35,3.05,51650,0.8,0.05,80.987,"WMa,TruStrain™",3299.7,1.02E+03
,34,86.46,402.4,23.09,86.363,366.7,4.25,59959,0.8,0,93.463,"WMa,TruStrain™",3808,1.01E+03
,35,87.29,403.2,23.09,88.862,410.12,4.62,66788,0.8,0.02,103.82,"WMa,TruStrain™",4230,1.01E+03
,36,88.173,404.1,23.09,81.775,432.52,5.29,70057,0.8,0.03,108.73,"WMa,TruStrain™",4429.9,1.01E+03
,37,89.112,405,23.09,81.814,445.32,5.44,72061,0.8,0.03,111.74,"WMa,TruStrain™",4552.6,1.01E+03
,38,90.112,406,23.09,81.311,449.64,5.53,72723,0.8,0.03,112.73,"WMa,TruStrain™",4593,1.01E+03
,,,,,,,,,,,,,,
Interval and data points:,7,38,,,,,,,,,,,,
Interval data:,Point No.,Time,Test Time,Temperature,Storage Modulus,Loss Modulus,Loss Factor,Complex Viscosity,Gap,Normal Force,Torque,Status,Shear Stress,Shear Strain
,,,,,,,,,,,,,,
,,[s],[s],[°C],[Pa],[Pa],[1],[mPa·s],[mm],[N],[µN·m],,[Pa],[%]
,1,90.214,406.1,23.09,20563,1.0281,5E-05,3.2726E+06,0.8,0.26,5037.3,"ME-,WMa,taD,TruStrain™",2.0524E+05,998
,2,90.321,406.2,23.09,467.27,20344,43.5,3.2386E+06,0.8,0.08,4583.7,"ME-,MV-,WMa,TruStrain™",1.8676E+05,918
,3,90.434,406.3,23.09,8573.5,8694.5,1.01,1.9434E+06,0.8,0,2435.6,"MV-,WMa,TruStrain™",99234,813
,4,90.555,406.5,23.09,14287,7688.3,0.538,2.5822E+06,0.8,0,2735.4,"MV-,WMa,TruStrain™",1.1145E+05,687
,5,90.683,406.6,23.09,18816,9663.9,0.514,3.3665E+06,0.8,0,2882.7,"MV-,WMa,TruStrain™",1.1745E+05,555
,6,90.819,406.7,23.09,26559,12718,0.479,4.6866E+06,0.8,0,2872.9,"MV-,WMa,TruStrain™",1.1705E+05,398
,7,90.965,406.9,23.09,52471,13731,0.262,8.6322E+06,0.8,0,2727.3,"MV-,WMa,TruStrain™",1.1112E+05,205
,8,91.119,407,23.09,1.0446E+05,57465,0.55,1.8975E+07,0.8,0,2589.8,"MV-,WMa,TruStrain™",1.0552E+05,88.5
,9,91.284,407.2,23.09,1.4141E+05,7.0703,5E-05,2.2505E+07,0.8,0,4990.5,"ME-,MV-,WMa,taD,TruStrain™",2.0333E+05,144
,10,91.459,407.4,23.09,0.59281,11856,2E+04,1.887E+06,0.8,0,464.69,"ME-,MV-,WMa,taD,TruStrain™",18933,160
,11,91.645,407.6,23.09,1.0697,21395,2E+04,3.4051E+06,0.8,0,688.39,"ME-,WMa,taD,TruStrain™",28048,131
,12,91.844,407.8,23.09,2.3969,47939,2E+04,7.6297E+06,0.8,0,972.28,"ME-,WMa,taD,TruStrain™",39614,82.6
,13,92.055,408,23.09,6.6857,1.3371E+05,2E+04,2.1281E+07,0.8,0,1199.8,"ME-,WMa,taD,TruStrain™",48886,36.6
,14,92.279,408.2,23.09,16.559,3.3118E+05,2E+04,5.2708E+07,0.8,0,1300.5,"ME-,WMa,taD,TruStrain™",52987,16
,15,92.518,408.4,23.09,1.2006E+06,60.028,5E-05,1.9107E+08,0.8,0,753.9,"ME-,WMa,taD,TruStrain™",30717,2.56
,16,92.772,408.7,23.09,6.4915E+05,1.0001E+07,15.4,1.595E+09,0.8,0,61.356,"ME-,MV-,WMa,TruStrain™",2499.9,0.0249
,17,93.043,409,23.09,88105,20018,0.227,1.438E+07,0.8,0,1.2031,"MV-,WMa,TruStrain™",49.019,0.0543
,18,93.331,409.2,23.09,9986.8,17301,1.73,3.1793E+06,0.8,0,0.29587,"MV-,WMa,TruStrain™",12.055,0.0603
,19,93.638,409.5,23.09,7822.1,24841,3.18,4.1449E+06,0.8,0,0.44984,"WMa,TruStrain™",18.328,0.0704
,20,93.964,409.9,23.09,9719.6,19033,1.96,3.4013E+06,0.8,0,0.46936,"WMa,TruStrain™",19.124,0.0895
,21,94.311,410.2,23.09,14761,6257.6,0.424,2.5517E+06,0.8,0,0.41627,"WMa,TruStrain™",16.96,0.106
,22,94.681,410.6,23.09,11812,1606.1,0.136,1.8972E+06,0.8,0,0.33556,"WMa,TruStrain™",13.672,0.115
,23,95.074,411,23.09,12884,220.22,0.0171,2.0509E+06,0.8,0,0.3596,"WMa,TruStrain™",14.651,0.114
,24,95.492,411.4,23.09,13401,1021.7,0.0762,2.139E+06,0.8,0,0.36105,"MV-,WMa,TruStrain™",14.71,0.109
,25,95.937,411.8,23.09,13358,475.01,0.0356,2.1274E+06,0.8,0,0.34836,"MV-,WMa,TruStrain™",14.194,0.106
,26,96.411,412.3,23.09,13608,724.92,0.0533,2.1688E+06,0.8,0,0.34687,"WMa,TruStrain™",14.133,0.104
,27,96.916,412.8,23.09,14418,1252.1,0.0868,2.3034E+06,0.8,0,0.36426,"WMa,TruStrain™",14.841,0.103
,28,97.452,413.4,23.09,14293,880.96,0.0616,2.2792E+06,0.8,0,0.35858,"WMa,TruStrain™",14.61,0.102
,29,98.024,413.9,23.09,14029,842.72,0.0601,2.2369E+06,0.8,0,0.35052,"WMa,TruStrain™",14.282,0.102
,30,98.631,414.5,23.09,13889,605.32,0.0436,2.2126E+06,0.8,0,0.34545,"WMa,TruStrain™",14.075,0.101
,31,99.278,415.2,23.09,13861,788.89,0.0569,2.2096E+06,0.8,0,0.34419,"WMa,TruStrain™",14.023,0.101
,32,99.967,415.9,23.09,13764,1323.4,0.0962,2.2007E+06,0.8,0,0.34232,"WMa,TruStrain™",13.947,0.101
,33,100.699,416.6,23.09,13980,972.56,0.0696,2.2304E+06,0.8,0,0.34632,"WMa,TruStrain™",14.11,0.101
,34,101.479,417.4,23.09,13903,320.74,0.0231,2.2133E+06,0.8,0,0.34336,"WMa,TruStrain™",13.99,0.101
,35,102.309,418.2,23.09,13648,1018.3,0.0746,2.1781E+06,0.8,0,0.33778,"WMa,TruStrain™",13.762,0.101
,36,103.192,419.1,23.09,14114,1187.2,0.0841,2.2543E+06,0.8,0,0.34941,"WMa,TruStrain™",14.236,0.101
,37,104.131,420,23.09,13723,1490.3,0.109,2.197E+06,0.8,0,0.34052,"WMa,TruStrain™",13.874,0.101
,38,105.131,421,23.09,13652,1626.4,0.119,2.1881E+06,0.8,0,0.33913,"WMa,TruStrain™",13.817,0.101
,,,,,,,,,,,,,,
Result:,UV Cure,,,,,,,,,,,,,
,,,,,,,,,,,,,,
Interval and data points:,1,10,,,,,,,,,,,,
Interval data:,Point No.,Time,Test Time,Temperature,Storage Modulus,Loss Modulus,Loss Factor,Complex Viscosity,Gap,Normal Force,Torque,Status,Shear Stress,Shear Strain
,,,,,,,,,,,,,,
,,[s],[s],[°C],[Pa],[Pa],[1],[mPa·s],[mm],[N],[µN·m],,[Pa],[%]
,1,1,435.5,23.09,6.9156,1.3831E+05,2E+04,2.2013E+07,0.8,-0.01,2.6807,"ME-,WMa,taD,TruStrain™",109.22,0.079
,2,2,436.5,23.09,5758.7,3916.3,0.68,1.1084E+06,0.8,0,0.17094,"MV-,WMa,TruStrain™",6.9647,0.1
,3,3,437.5,23.09,18126,1387.2,0.0765,2.8932E+06,0.8,0,0.44619,"MV-,WMa,TruStrain™",18.179,0.1
,4,4,438.5,23.09,12501,810.87,0.0649,1.9937E+06,0.8,0,0.30792,"MV-,WMa,TruStrain™",12.546,0.1
,5,5,439.5,23.09,14311,322.94,0.0226,2.2783E+06,0.8,0,0.35255,"WMa,TruStrain™",14.364,0.1
,6,6,440.5,23.09,12804,1115.5,0.0871,2.0455E+06,0.8,0,0.3168,"WMa,TruStrain™",12.908,0.1
,7,7,441.5,23.09,14461,510.99,0.0353,2.303E+06,0.8,0,0.35685,"WMa,TruStrain™",14.539,0.1
,8,8,442.5,23.09,13152,993.42,0.0755,2.0992E+06,0.8,0,0.32533,"WMa,TruStrain™",13.255,0.1
,9,9,443.5,23.1,13804,689.33,0.0499,2.1997E+06,0.8,0,0.34093,"WMa,TruStrain™",13.891,0.101
,10,10,444.5,23.09,13690,753.27,0.055,2.182E+06,0.8,0,0.3382,"WMa,TruStrain™",13.779,0.101
,,,,,,,,,,,,,,
Interval and data points:,2,95,,,,,,,,,,,,
Interval data:,Point No.,Time,Test Time,Temperature,Storage Modulus,Loss Modulus,Loss Factor,Complex Viscosity,Gap,Normal Force,Torque,Status,Shear Stress,Shear Strain
,,,,,,,,,,,,,,
,,[s],[s],[°C],[Pa],[Pa],[1],[mPa·s],[mm],[N],[µN·m],,[Pa],[%]
,1,10.102,444.6,23.09,13688,747.25,0.0546,2.1817E+06,0.8,0,0.33814,"WMa,TruStrain™",13.777,0.101
,2,10.207,444.7,23.09,13654,713.26,0.0522,2.1761E+06,0.8,0,0.33727,"WMa,TruStrain™",13.742,0.101
,3,10.315,444.8,23.09,13661,771.72,0.0565,2.1776E+06,0.8,0,0.33751,"WMa,TruStrain™",13.751,0.101
,4,10.429,444.9,23.09,13569,760.83,0.0561,2.163E+06,0.8,-0.01,0.33524,"WMa,TruStrain™",13.659,0.101
,5,10.547,445,23.09,13520,790.18,0.0584,2.1555E+06,0.8,-0.01,0.33408,"WMa,TruStrain™",13.612,0.101
,6,10.67,445.1,23.09,13461,792.73,0.0589,2.1461E+06,0.8,0,0.33263,"WMa,TruStrain™",13.553,0.101
,7,10.798,445.3,23.09,13421,855.36,0.0637,2.1403E+06,0.8,0,0.33173,"WMa,TruStrain™",13.516,0.101
,8,10.932,445.4,23.09,13424,823.03,0.0613,2.1405E+06,0.8,0,0.33176,"WMa,TruStrain™",13.517,0.101
,9,11.072,445.5,23.09,13423,726.79,0.0541,2.1395E+06,0.8,-0.01,0.3316,"WMa,TruStrain™",13.51,0.101
,10,11.217,445.7,23.09,13376,764.06,0.0571,2.1323E+06,0.8,-0.01,0.33048,"WMa,TruStrain™",13.465,0.101
,11,11.369,445.8,23.09,13483,752.94,0.0558,2.1493E+06,0.8,-0.01,0.33312,"WMa,TruStrain™",13.572,0.101
,12,11.527,446,23.09,13556,721.1,0.0532,2.1605E+06,0.8,-0.01,0.33485,"WMa,TruStrain™",13.643,0.101
,13,11.692,446.2,23.09,13589,636.37,0.0468,2.1652E+06,0.8,0,0.33558,"WMa,TruStrain™",13.673,0.101
,14,11.863,446.3,23.09,13713,671.44,0.049,2.1852E+06,0.8,-0.01,0.33867,"WMa,TruStrain™",13.799,0.101
,15,12.042,446.5,23.09,13749,687.35,0.05,2.1909E+06,0.8,-0.01,0.33956,"WMa,TruStrain™",13.835,0.101
,16,12.229,446.7,23.09,13892,649.71,0.0468,2.2134E+06,0.8,0,0.34305,"WMa,TruStrain™",13.977,0.101
,17,12.424,446.9,23.09,13905,799.93,0.0575,2.2167E+06,0.8,-0.01,0.34356,"WMa,TruStrain™",13.998,0.101
,18,12.627,447.1,23.09,14045,779.97,0.0555,2.2388E+06,0.8,-0.01,0.34699,"WMa,TruStrain™",14.138,0.101
,19,12.838,447.3,23.09,13965,711.2,0.0509,2.2255E+06,0.8,-0.01,0.34492,"WMa,TruStrain™",14.053,0.101
,20,13.059,447.5,23.09,14323,903.73,0.0631,2.2841E+06,0.8,0,0.35398,"WMa,TruStrain™",14.422,0.1
,21,13.288,447.8,23.09,14037,971.65,0.0692,2.2394E+06,0.8,-0.01,0.34708,"WMa,TruStrain™",14.141,0.101
,22,13.528,448,23.09,14642,1048.8,0.0716,2.3363E+06,0.8,-0.01,0.36206,"WMa,TruStrain™",14.752,0.1
,23,13.778,448.3,23.09,14526,1272,0.0876,2.3207E+06,0.8,-0.01,0.35965,"WMa,TruStrain™",14.654,0.1
,24,14.038,448.5,23.09,13915,905.15,0.065,2.2193E+06,0.8,-0.01,0.34398,"WMa,TruStrain™",14.015,0.101
,25,14.31,448.8,23.09,14729,431.89,0.0293,2.3451E+06,0.8,-0.01,0.3634,"WMa,TruStrain™",14.806,0.1
,26,14.593,449.1,23.09,14244,775.87,0.0545,2.2704E+06,0.8,-0.01,0.35188,"WMa,TruStrain™",14.337,0.1
,27,14.888,449.4,23.09,14941,483.76,0.0324,2.3792E+06,0.8,-0.01,0.36868,"WMa,TruStrain™",15.021,0.1
,28,15.196,449.7,23.09,14632,560.82,0.0383,2.3305E+06,0.8,-0.01,0.3612,"WMa,TruStrain™",14.716,0.101
,29,15.516,450,23.09,14533,869.92,0.0599,2.3171E+06,0.8,-0.01,0.35915,"WMa,TruStrain™",14.633,0.101
,30,15.851,450.3,23.09,14275,527.98,0.037,2.2735E+06,0.8,-0.01,0.35244,"WMa,TruStrain™",14.36,0.101
,31,16.199,450.7,23.09,14194,760.28,0.0536,2.2622E+06,0.8,-0.01,0.35067,"WMa,TruStrain™",14.287,0.101
,32,16.562,451,23.09,14634,599.07,0.0409,2.331E+06,0.8,-0.01,0.36129,"WMa,TruStrain™",14.72,0.101
,33,16.941,451.4,23.1,14775,180.22,0.0122,2.3517E+06,0.8,-0.01,0.3645,"WMa,TruStrain™",14.851,0.101
,34,17.336,451.8,23.1,14547,464.81,0.032,2.3164E+06,0.8,-0.01,0.35907,"WMa,TruStrain™",14.63,0.101
,35,17.748,452.2,23.09,14448,592.06,0.041,2.3015E+06,0.8,-0.01,0.35676,"WMa,TruStrain™",14.536,0.101
,36,18.177,452.6,23.09,14820,799.01,0.0539,2.3621E+06,0.8,-0.01,0.36611,"WMa,TruStrain™",14.917,0.101
,37,18.624,453.1,23.09,15204,952.34,0.0626,2.4245E+06,0.8,-0.01,0.37575,"WMa,TruStrain™",15.31,0.1
,38,19.091,453.6,23.09,15209,852.55,0.0561,2.4244E+06,0.8,-0.01,0.37571,"WMa,TruStrain™",15.308,0.1
,39,19.577,454,23.09,15375,925.27,0.0602,2.4514E+06,0.8,-0.01,0.37991,"WMa,TruStrain™",15.479,0.1
,40,20.084,454.6,23.09,15628,780.59,0.0499,2.4903E+06,0.8,-0.01,0.38595,"WMa,TruStrain™",15.725,0.1
,41,20.612,455.1,23.09,15665,579.71,0.037,2.4949E+06,0.8,-0.01,0.38669,"WMa,TruStrain™",15.755,0.101
,42,21.163,455.6,23.09,15650,663.82,0.0424,2.493E+06,0.8,-0.01,0.38638,"WMa,TruStrain™",15.743,0.101
,43,21.737,456.2,23.09,15720,807.13,0.0513,2.5052E+06,0.8,-0.01,0.38829,"WMa,TruStrain™",15.82,0.101
,44,22.336,456.8,23.09,15892,816.86,0.0514,2.5326E+06,0.8,-0.01,0.39252,"WMa,TruStrain™",15.993,0.101
,45,22.96,457.4,23.09,16092,1019.6,0.0634,2.5663E+06,0.8,-0.01,0.39775,"WMa,TruStrain™",16.206,0.101
,46,23.611,458.1,23.09,16131,910.98,0.0565,2.5715E+06,0.8,-0.01,0.39856,"WMa,TruStrain™",16.239,0.101
,47,24.289,458.8,23.09,16068,767.88,0.0478,2.5602E+06,0.8,-0.01,0.3968,"WMa,TruStrain™",16.167,0.101
,48,24.996,459.5,23.09,16292,891.03,0.0547,2.5968E+06,0.8,-0.01,0.40247,"WMa,TruStrain™",16.398,0.101
,49,25.733,460.2,23.09,16484,868.79,0.0527,2.6272E+06,0.8,-0.01,0.40717,"WMa,TruStrain™",16.589,0.1
,50,26.502,461,23.09,16550,786.23,0.0475,2.6369E+06,0.8,-0.01,0.40871,"WMa,TruStrain™",16.652,0.101
,51,27.303,461.8,23.09,16615,788.52,0.0475,2.6473E+06,0.8,-0.01,0.41031,"WMa,TruStrain™",16.717,0.101
,52,28.138,462.6,23.09,16805,885.56,0.0527,2.6783E+06,0.8,-0.01,0.4151,"WMa,TruStrain™",16.913,0.101
,53,29.009,463.5,23.09,16885,832.02,0.0493,2.6906E+06,0.8,-0.01,0.41701,"WMa,TruStrain™",16.99,0.101
,54,29.916,464.4,23.09,17225,762.01,0.0442,2.7442E+06,0.8,-0.01,0.42531,"WMa,TruStrain™",17.329,0.101
,55,30.863,465.3,23.09,17086,840.86,0.0492,2.7226E+06,0.8,-0.01,0.422,"WMa,TruStrain™",17.194,0.101
,56,31.849,466.3,23.09,17264,775.07,0.0449,2.7505E+06,0.8,-0.01,0.42629,"WMa,TruStrain™",17.368,0.101
,57,32.877,467.3,23.09,17340,665.8,0.0384,2.7618E+06,0.8,-0.01,0.42805,"WMa,TruStrain™",17.44,0.101
,58,33.949,468.4,23.09,17432,804.55,0.0462,2.7773E+06,0.8,-0.01,0.43047,"WMa,TruStrain™",17.539,0.101
,59,35.067,469.5,23.09,17633,838.1,0.0475,2.8095E+06,0.8,-0.01,0.43545,"WMa,TruStrain™",17.742,0.101
,60,36.232,470.7,23.09,17808,826.75,0.0464,2.8372E+06,0.8,-0.01,0.43973,"WMa,TruStrain™",17.916,0.101
,61,37.447,471.9,23.09,18097,853.39,0.0472,2.8834E+06,0.8,-0.01,0.44689,"WMa,TruStrain™",18.208,0.101
,62,38.713,473.2,23.09,18167,730.03,0.0402,2.8937E+06,0.8,-0.01,0.44851,"WMa,TruStrain™",18.274,0.101
,63,40.033,474.5,23.09,18258,766.6,0.042,2.9084E+06,0.8,-0.01,0.45078,"WMa,TruStrain™",18.366,0.101
,64,41.409,475.9,23.09,18377,768.45,0.0418,2.9273E+06,0.8,-0.01,0.45369,"WMa,TruStrain™",18.485,0.101
,65,42.844,477.3,23.09,18323,837.51,0.0457,2.9192E+06,0.8,-0.01,0.45246,"WMa,TruStrain™",18.435,0.101
,66,44.34,478.8,23.09,18648,715.72,0.0384,2.9701E+06,0.8,-0.01,0.46033,"WMa,TruStrain™",18.756,0.101
,67,45.899,480.4,23.09,18830,807.66,0.0429,2.9997E+06,0.8,-0.01,0.46492,"WMa,TruStrain™",18.943,0.101
,68,47.524,482,23.09,18784,883.83,0.0471,2.9929E+06,0.8,-0.01,0.46389,"WMa,TruStrain™",18.9,0.101
,69,49.219,483.7,23.09,18964,801.14,0.0422,3.0209E+06,0.8,-0.01,0.4682,"WMa,TruStrain™",19.076,0.101
,70,50.985,485.5,23.09,19388,723.68,0.0373,3.0878E+06,0.8,-0.01,0.47852,"WMa,TruStrain™",19.497,0.1
,71,52.827,487.3,23.09,19627,786.98,0.0401,3.1263E+06,0.8,-0.01,0.48447,"WMa,TruStrain™",19.739,0.1
,72,54.747,489.2,23.09,19568,850.84,0.0435,3.1172E+06,0.8,-0.01,0.48312,"WMa,TruStrain™",19.684,0.1
,73,56.748,491.2,23.09,19685,909.98,0.0462,3.1363E+06,0.8,-0.01,0.4861,"WMa,TruStrain™",19.806,0.101
,74,58.835,493.3,23.09,19631,716.5,0.0365,3.1265E+06,0.8,-0.01,0.4846,"WMa,TruStrain™",19.744,0.101
,75,61.01,495.5,23.09,19736,868.81,0.044,3.1442E+06,0.8,-0.01,0.48734,"WMa,TruStrain™",19.856,0.101
,76,63.277,497.7,23.09,19983,807.13,0.0404,3.183E+06,0.8,-0.01,0.49333,"WMa,TruStrain™",20.1,0.101
,77,65.641,500.1,23.09,19997,919.88,0.046,3.186E+06,0.8,-0.02,0.49382,"WMa,TruStrain™",20.12,0.101
,78,68.106,502.6,23.09,20215,773.41,0.0383,3.2197E+06,0.8,-0.02,0.49902,"WMa,TruStrain™",20.332,0.101
,79,70.675,505.1,23.09,20254,851.7,0.0421,3.2264E+06,0.8,-0.02,0.50006,"WMa,TruStrain™",20.374,0.101
,80,73.353,507.8,23.09,20355,809.95,0.0398,3.2422E+06,0.8,-0.02,0.50251,"WMa,TruStrain™",20.474,0.101
,81,76.145,510.6,23.09,20591,814.6,0.0396,3.2798E+06,0.8,-0.02,0.50832,"WMa,TruStrain™",20.711,0.101
,82,79.056,513.5,23.09,20725,903.63,0.0436,3.3016E+06,0.8,-0.02,0.51172,"WMa,TruStrain™",20.849,0.101
,83,82.09,516.6,23.09,20761,743.94,0.0358,3.3063E+06,0.8,-0.02,0.51243,"WMa,TruStrain™",20.878,0.101
,84,85.254,519.7,23.09,20808,866.7,0.0417,3.3146E+06,0.8,-0.02,0.51373,"WMa,TruStrain™",20.931,0.101
,85,88.552,523,23.09,20983,745.02,0.0355,3.3416E+06,0.8,-0.02,0.51793,"WMa,TruStrain™",21.102,0.101
,86,91.99,526.5,23.09,21126,886.11,0.0419,3.3653E+06,0.8,-0.02,0.52157,"WMa,TruStrain™",21.251,0.101
,87,95.574,530,23.09,21231,756.14,0.0356,3.3812E+06,0.8,-0.02,0.52404,"WMa,TruStrain™",21.351,0.101
,88,99.31,533.8,23.1,21192,860.2,0.0406,3.3755E+06,0.8,-0.02,0.52318,"WMa,TruStrain™",21.316,0.101
,89,103.205,537.7,23.1,21364,770.38,0.0361,3.4024E+06,0.8,-0.02,0.52734,"WMa,TruStrain™",21.486,0.101
,90,107.266,541.7,23.1,21389,792.51,0.0371,3.4065E+06,0.8,-0.02,0.52798,"WMa,TruStrain™",21.512,0.101
,91,111.499,546,23.1,21445,808.99,0.0377,3.4156E+06,0.8,-0.02,0.52937,"WMa,TruStrain™",21.569,0.101
,92,115.912,550.4,23.1,21533,907.57,0.0421,3.4302E+06,0.8,-0.02,0.53165,"WMa,TruStrain™",21.661,0.101
,93,120.513,555,23.1,21588,885.88,0.041,3.4387E+06,0.8,-0.02,0.53297,"WMa,TruStrain™",21.715,0.101
,94,125.309,559.8,23.1,21741,786.78,0.0362,3.4625E+06,0.8,-0.02,0.53666,"WMa,TruStrain™",21.865,0.101
,95,130.309,564.8,23.1,21734,803.13,0.037,3.4615E+06,0.8,-0.02,0.53649,"WMa,TruStrain™",21.858,0.101
,,,,,,,,,,,,,,
Interval and data points:,3,5,,,,,,,,,,,,
Interval data:,Point No.,Time,Test Time,Temperature,Storage Modulus,Loss Modulus,Loss Factor,Complex Viscosity,Gap,Normal Force,Torque,Status,Shear Stress,Shear Strain
,,,,,,,,,,,,,,
,,[s],[s],[°C],[Pa],[Pa],[1],[mPa·s],[mm],[N],[µN·m],,[Pa],[%]
,1,131.311,565.8,23.1,21737,864.92,0.0398,3.4623E+06,0.8,-0.02,0.53663,"WMa,TruStrain™",21.864,0.101
,2,132.311,566.8,23.1,21816,812.18,0.0372,3.4746E+06,0.8,-0.02,0.5385,"WMa,TruStrain™",21.941,0.1
,3,133.311,567.8,23.1,21825,787.38,0.0361,3.4758E+06,0.8,-0.02,0.53872,"WMa,TruStrain™",21.949,0.101
,4,134.311,568.8,23.1,21857,768.89,0.0352,3.4808E+06,0.8,-0.02,0.5395,"WMa,TruStrain™",21.981,0.101
,5,135.311,569.8,23.1,21922,924.38,0.0422,3.4921E+06,0.8,-0.02,0.54124,"WMa,TruStrain™",22.052,0.101
,,,,,,,,,,,,,,
Result:,Post-UV recovery,,,,,,,,,,,,,
,,,,,,,,,,,,,,
Interval and data points:,1,38,,,,,,,,,,,,
Interval data:,Point No.,Time,Test Time,Temperature,Storage Modulus,Loss Modulus,Loss Factor,Complex Viscosity,Gap,Normal Force,Torque,Status,Shear Stress,Shear Strain
,,,,,,,,,,,,,,
,,[s],[s],[°C],[Pa],[Pa],[1],[mPa·s],[mm],[N],[µN·m],,[Pa],[%]
,1,0.1,583.6,23.1,175.92,3.5184E+06,2E+04,5.5996E+08,0.8,-0.02,0.77828,"ME-,WMa,taD,TruStrain™",31.71,0.000901
,2,0.207,583.7,23.1,31.844,6.3688E+05,2E+04,1.0136E+08,0.8,-0.03,1.6078,"ME-,WMa,taD,TruStrain™",65.507,0.0103
,3,0.32,583.8,23.1,18.942,3.7884E+05,2E+04,6.0294E+07,0.8,-0.03,1.7316,"ME-,WMa,taD,TruStrain™",70.553,0.0186
,4,0.441,583.9,23.1,12.208,2.4416E+05,2E+04,3.8859E+07,0.8,-0.03,1.735,"ME-,WMa,taD,TruStrain™",70.691,0.029
,5,0.569,584,23.1,8.2506,1.6501E+05,2E+04,2.6262E+07,0.8,-0.03,1.6727,"ME-,WMa,taD,TruStrain™",68.152,0.0413
,6,0.705,584.2,23.1,5.718,1.1436E+05,2E+04,1.8201E+07,0.8,-0.02,1.5958,"ME-,WMa,taD,TruStrain™",65.021,0.0569
,7,0.851,584.3,23.1,4.1415,82829,2E+04,1.3183E+07,0.8,-0.02,1.5309,"ME-,WMa,taD,TruStrain™",62.376,0.0753
,8,1.005,584.5,23.1,3.3046,66092,2E+04,1.0519E+07,0.8,-0.03,1.4955,"ME-,WMa,taD,TruStrain™",60.932,0.0922
,9,1.17,584.6,23.1,20400,12886,0.632,3.8402E+06,0.8,-0.03,0.63948,"ME-,WMa,TruStrain™",26.055,0.108
,10,1.345,584.8,23.1,24363,3724.3,0.153,3.9226E+06,0.8,-0.03,0.6636,"MV-,WMa,TruStrain™",27.037,0.11
,11,1.531,585,23.1,19618,5694.4,0.29,3.2511E+06,0.8,-0.03,0.557,"MV-,WMa,TruStrain™",22.694,0.111
,12,1.73,585.2,23.1,18359,3570.7,0.194,2.9766E+06,0.8,-0.03,0.50627,"MV-,WMa,TruStrain™",20.627,0.11
,13,1.941,585.4,23.1,19132,1728.9,0.0904,3.0573E+06,0.8,-0.02,0.4999,"MV-,WMa,TruStrain™",20.368,0.106
,14,2.165,585.6,23.1,20357,1078.3,0.053,3.2445E+06,0.8,-0.02,0.50483,"MV-,WMa,TruStrain™",20.569,0.101
,15,2.404,585.9,23.1,21368,403.84,0.0189,3.4014E+06,0.8,-0.02,0.52466,"MV-,WMa,TruStrain™",21.377,0.1
,16,2.658,586.1,23.1,22264,555.02,0.0249,3.5445E+06,0.8,-0.02,0.54663,"WMa,TruStrain™",22.272,0.1
,17,2.929,586.4,23.1,22214,1053.2,0.0474,3.5394E+06,0.8,-0.02,0.54584,"WMa,TruStrain™",22.239,0.1
,18,3.217,586.7,23.1,22527,1783.3,0.0792,3.5965E+06,0.8,-0.02,0.55473,"WMa,TruStrain™",22.602,0.1
,19,3.524,587,23.1,21830,3013.5,0.138,3.5074E+06,0.8,-0.02,0.54122,"WMa,TruStrain™",22.051,0.1
,20,3.85,587.3,23.1,21373,2382.9,0.111,3.4227E+06,0.8,-0.02,0.52853,"WMa,TruStrain™",21.534,0.1
,21,4.197,587.7,23.1,22001,2203,0.1,3.5191E+06,0.8,-0.02,0.54391,"WMa,TruStrain™",22.161,0.1
,22,4.567,588,23.1,22087,784.12,0.0355,3.5175E+06,0.8,-0.02,0.54408,"WMa,TruStrain™",22.168,0.1
,23,4.96,588.4,23.1,21657,733.08,0.0338,3.4488E+06,0.8,-0.03,0.53378,"WMa,TruStrain™",21.748,0.1
,24,5.378,588.8,23.1,21392,777.76,0.0364,3.4069E+06,0.8,-0.03,0.52757,"WMa,TruStrain™",21.495,0.1
