Repository: jg9zk/APRheoPlotR

A package to parse Anton Paar Rheocompass csvs for quick plotting with ggplot2<br/>

install.packages("devtools")<br/>
devtools::install_github("APRheoPlotR",username="jg9zk")

Download getting_started.html and open it in a browser for a tutorial.

File: gelma_fibers_diff_size_recovery_osc.csv (part 19 of 21)
Interval and data points:,1,38,,,,,,,,,,,,
Interval data:,Point No.,Time,Test Time,Temperature,Storage Modulus,Loss Modulus,Loss Factor,Complex Viscosity,Gap,Normal Force,Torque,Status,Shear Stress,Shear Strain
,,,,,,,,,,,,,,
,,[s],[s],[°C],[Pa],[Pa],[1],[mPa·s],[mm],[N],[µN·m],,[Pa],[%]
,25,5.823,589.3,23.1,21016,1268.6,0.0604,3.3508E+06,0.8,-0.02,0.51905,"WMa,TruStrain™",21.148,0.1
,26,6.297,589.8,23.1,21244,1083.5,0.051,3.3855E+06,0.8,-0.03,0.52447,"WMa,TruStrain™",21.369,0.1
,27,6.802,590.3,23.1,21421,1014.3,0.0474,3.413E+06,0.8,-0.03,0.52877,"WMa,TruStrain™",21.544,0.1
,28,7.338,590.8,23.1,21400,1270.1,0.0593,3.412E+06,0.8,-0.03,0.52867,"WMa,TruStrain™",21.54,0.1
,29,7.91,591.4,23.1,21321,1198.3,0.0562,3.3986E+06,0.8,-0.03,0.52666,"WMa,TruStrain™",21.458,0.1
,30,8.517,592,23.1,21644,1051.5,0.0486,3.4487E+06,0.8,-0.03,0.53444,"WMa,TruStrain™",21.775,0.1
,31,9.164,592.6,23.1,21935,942.49,0.043,3.4943E+06,0.8,-0.03,0.54153,"WMa,TruStrain™",22.064,0.1
,32,9.853,593.3,23.1,21666,557.27,0.0257,3.4495E+06,0.8,-0.03,0.53462,"WMa,TruStrain™",21.782,0.101
,33,10.585,594.1,23.1,21039,789.62,0.0375,3.3508E+06,0.8,-0.03,0.51937,"WMa,TruStrain™",21.161,0.101
,34,11.365,594.8,23.1,20988,1293.6,0.0616,3.3467E+06,0.8,-0.03,0.51872,"WMa,TruStrain™",21.134,0.101
,35,12.195,595.7,23.1,21172,773.71,0.0365,3.3719E+06,0.8,-0.03,0.5226,"WMa,TruStrain™",21.293,0.101
,36,13.078,596.5,23.1,21481,1566.3,0.0729,3.4278E+06,0.8,-0.03,0.53127,"WMa,TruStrain™",21.646,0.101
,37,14.017,597.5,23.1,21324,394.85,0.0185,3.3943E+06,0.8,-0.03,0.52604,"WMa,TruStrain™",21.433,0.1
,38,15.017,598.5,23.1,21263,826.54,0.0389,3.3866E+06,0.8,-0.03,0.52494,"WMa,TruStrain™",21.388,0.101
,,,,,,,,,,,,,,
Interval and data points:,2,38,,,,,,,,,,,,
Interval data:,Point No.,Time,Test Time,Temperature,Storage Modulus,Loss Modulus,Loss Factor,Complex Viscosity,Gap,Normal Force,Torque,Status,Shear Stress,Shear Strain
,,,,,,,,,,,,,,
,,[s],[s],[°C],[Pa],[Pa],[1],[mPa·s],[mm],[N],[µN·m],,[Pa],[%]
,1,15.119,598.6,23.1,7.6843E+06,9.9614E+05,0.13,1.2332E+09,0.8,-0.09,2212.8,"WMa,TruStrain™",90159,1.16
,2,15.226,598.7,23.1,19.638,3.9275E+05,2E+04,6.2509E+07,0.8,-0.03,3214.4,"ME-,MV-,WMa,taD,TruStrain™",1.3097E+05,33.3
,3,15.339,598.8,23.1,89771,4.4885,5E-05,1.4287E+07,0.8,-0.01,1041.7,"ME-,MV-,WMa,taD,TruStrain™",42441,47.3
,4,15.46,598.9,23.1,76966,3.8483,5E-05,1.225E+07,0.8,-0.02,888.44,"ME-,MV-,WMa,taD,TruStrain™",36198,47
,5,15.588,599.1,23.1,2.1614,43229,2E+04,6.8801E+06,0.8,-0.03,534.16,"ME-,MV-,WMa,TruStrain™",21763,50.3
,6,15.724,599.2,23.1,1.2486E+05,22496,0.18,2.0191E+07,0.8,-0.01,3129.2,"MV-,WMa,TruStrain™",1.275E+05,100
,7,15.87,599.3,23.1,13349,69066,5.17,1.1196E+07,0.8,0,4170.8,"WMa,TruStrain™",1.6993E+05,242
,8,16.024,599.5,23.1,1058.5,42575,40.2,6.7782E+06,0.8,-0.01,4789.3,"WMa,TruStrain™",1.9513E+05,458
,9,16.189,599.7,23.1,20898,28106,1.34,5.5743E+06,0.8,-0.03,5601.1,"ME-,WMa,taD,TruStrain™",2.2821E+05,652
,10,16.364,599.8,23.1,1.4527,29054,2E+04,4.6241E+06,0.8,-0.03,7212.6,"ME-,WMa,taD,TruStrain™",2.9387E+05,1.01E+03
,11,16.55,600,23.1,1474.3,20153,13.7,3.216E+06,0.8,-0.01,6835.1,"WMa,TruStrain™",2.7849E+05,1.38E+03
,12,16.749,600.2,23.1,0.54393,10879,2E+04,1.7314E+06,0.8,0.01,4423.9,"ME-,WMa,taD,TruStrain™",1.8025E+05,1.66E+03
,13,16.96,600.4,23.1,493.24,2391,4.85,3.8855E+05,0.8,-0.01,1073.6,"ME-,WMa,TruStrain™",43741,1.79E+03
,14,17.184,600.6,23.1,1683.5,941.14,0.559,3.0697E+05,0.8,-0.03,878.48,"MV-,WMa,TruStrain™",35793,1.86E+03
,15,17.423,600.9,23.1,1374.5,3052,2.22,5.3274E+05,0.8,-0.03,1467,"MV-,WMa,TruStrain™",59772,1.79E+03
,16,17.677,601.1,23.1,320.63,3233,10.1,5.1708E+05,0.8,0,1354.9,"MV-,WMa,TruStrain™",55204,1.7E+03
,17,17.948,601.4,23.1,401.88,2650.5,6.6,4.2666E+05,0.8,-0.01,1060.8,"MV-,WMa,TruStrain™",43220,1.61E+03
,18,18.236,601.7,23.1,122.06,2053.4,16.8,3.2739E+05,0.8,-0.03,774.24,"MV-,WMa,TruStrain™",31546,1.53E+03
,19,18.543,602,23.1,69.541,1584.1,22.8,2.5236E+05,0.8,-0.01,576.25,"MV-,WMa,TruStrain™",23479,1.48E+03
,20,18.869,602.3,23.1,29.774,1420.7,47.7,2.2616E+05,0.8,0,498.44,"MV-,WMa,TruStrain™",20308,1.43E+03
,21,19.216,602.7,23.1,45.028,1316.8,29.2,2.097E+05,0.8,-0.03,446.94,"MV-,WMa,TruStrain™",18210,1.38E+03
,22,19.586,603.1,23.1,38.317,1242.8,32.4,1.9789E+05,0.8,-0.01,408.1,"MV-,WMa,TruStrain™",16628,1.34E+03
,23,19.979,603.4,23.1,20.116,1174,58.4,1.8687E+05,0.8,-0.01,372.87,"MV-,WMa,TruStrain™",15192,1.29E+03
,24,20.397,603.9,23.1,14.34,1117,77.9,1.778E+05,0.8,-0.03,341.29,"MV-,WMa,TruStrain™",13906,1.24E+03
,25,20.842,604.3,23.1,56.465,1019.1,18,1.6245E+05,0.8,0,300.49,"MV-,WMa,TruStrain™",12243,1.2E+03
,26,21.316,604.8,23.1,78.981,872.88,11.1,1.3949E+05,0.8,-0.03,250.64,"MV-,WMa,TruStrain™",10212,1.17E+03
,27,21.821,605.3,23.1,73.903,711.25,9.62,1.1381E+05,0.8,0,198.94,"MV-,WMa,TruStrain™",8105.7,1.13E+03
,28,22.357,605.8,23.1,81.08,564.59,6.96,90779,0.8,-0.03,154.37,"MV-,WMa,TruStrain™",6289.4,1.1E+03
,29,22.929,606.4,23.11,80.02,433.97,5.42,70233,0.8,-0.01,116.3,"MV-,WMa,TruStrain™",4738.5,1.07E+03
,30,23.536,607,23.11,85.008,288.25,3.39,47830,0.8,-0.02,77.41,"MV-,WMa,TruStrain™",3154,1.05E+03
,31,24.183,607.6,23.1,60.314,159.04,2.64,27071,0.8,-0.03,43.009,"MV-,WMa,TruStrain™",1752.3,1.03E+03
,32,24.872,608.3,23.1,25.454,13.136,0.516,4558.7,0.8,-0.01,7.1801,"MV-,WMa,TruStrain™",292.54,1.02E+03
,33,25.604,609.1,23.1,35.626,65.006,1.82,11798,0.8,-0.02,18.495,"WMa,TruStrain™",753.54,1.02E+03
,34,26.384,609.8,23.1,26.78,90.446,3.38,15013,0.8,-0.03,23.381,"WMa,TruStrain™",952.62,1.01E+03
,35,27.214,610.7,23.11,24.321,140.11,5.76,22632,0.8,-0.03,35.171,"WMa,TruStrain™",1433,1.01E+03
,36,28.097,611.6,23.1,18.555,156.19,8.42,25033,0.8,-0.02,38.84,"WMa,TruStrain™",1582.5,1.01E+03
,37,29.036,612.5,23.1,17.535,167.4,9.55,26788,0.8,-0.01,41.536,"WMa,TruStrain™",1692.3,1.01E+03
,38,30.036,613.5,23.1,16.856,172.12,10.2,27525,0.8,-0.01,42.667,"WMa,TruStrain™",1738.4,1.01E+03
,,,,,,,,,,,,,,
Interval and data points:,3,38,,,,,,,,,,,,
Interval data:,Point No.,Time,Test Time,Temperature,Storage Modulus,Loss Modulus,Loss Factor,Complex Viscosity,Gap,Normal Force,Torque,Status,Shear Stress,Shear Strain
,,,,,,,,,,,,,,
,,[s],[s],[°C],[Pa],[Pa],[1],[mPa·s],[mm],[N],[µN·m],,[Pa],[%]
,1,30.138,613.6,23.1,0.32009,6401.9,2E+04,1.0189E+06,0.8,0.04,1564,"ME-,MV-,WMa,taD,TruStrain™",63723,995
,2,30.245,613.7,23.1,675.6,9714.3,14.4,1.5498E+06,0.8,-0.02,2249,"ME-,MV-,WMa,TruStrain™",91632,941
,3,30.358,613.8,23.1,1450.9,10225,7.05,1.6437E+06,0.8,-0.02,2088.7,"MV-,WMa,TruStrain™",85103,824
,4,30.479,613.9,23.1,3151.3,12439,3.95,2.0423E+06,0.8,-0.02,2220.7,"MV-,WMa,TruStrain™",90480,705
,5,30.607,614.1,23.1,5751.1,16098,2.8,2.7207E+06,0.8,-0.02,2435.7,"MV-,WMa,TruStrain™",99240,581
,6,30.743,614.2,23.1,9869.4,21980,2.23,3.8346E+06,0.8,-0.02,2648.1,"MV-,WMa,TruStrain™",1.0789E+05,448
,7,30.889,614.4,23.1,22342,33508,1.5,6.4098E+06,0.8,-0.02,2755,"MV-,WMa,TruStrain™",1.1225E+05,279
,8,31.043,614.5,23.1,69268,20822,0.301,1.1512E+07,0.8,-0.02,2642.2,"MV-,WMa,TruStrain™",1.0765E+05,149
,9,31.208,614.7,23.1,0.43148,8629.6,2E+04,1.3734E+06,0.8,-0.02,338.75,"ME-,WMa,TruStrain™",13802,160
,10,31.383,614.8,23.1,2567.1,5366.9,2.09,9.4685E+05,0.8,-0.02,237.48,"MV-,WMa,TruStrain™",9675.8,163
,11,31.569,615,23.1,2834.7,15191,5.36,2.4595E+06,0.8,-0.02,559.82,"MV-,WMa,TruStrain™",22809,148
,12,31.768,615.2,23.1,4552.3,32738,7.19,5.2606E+06,0.8,-0.02,820.8,"MV-,WMa,TruStrain™",33443,101
,13,31.979,615.4,23.1,4.0276,80553,2E+04,1.282E+07,0.8,-0.02,809.59,"ME-,MV-,WMa,taD,TruStrain™",32985,40.9
,14,32.203,615.7,23.1,20.267,4.0533E+05,2E+04,6.451E+07,0.8,-0.02,503.45,"ME-,MV-,WMa,taD,TruStrain™",20512,5.06
,15,32.442,615.9,23.1,5.0175E+05,25.088,5E-05,7.9856E+07,0.8,-0.02,74.319,"ME-,MV-,WMa,taD,TruStrain™",3028,0.603
,16,32.696,616.2,23.1,1544.9,21774,14.1,3.4741E+06,0.8,-0.02,0.26659,"ME-,MV-,WMa,taD,TruStrain™",10.862,0.0498
,17,32.967,616.4,23.1,10245,0.51227,5E-05,1.6306E+06,0.8,-0.02,0.14905,"ME-,MV-,WMa,taD,TruStrain™",6.0727,0.0593
,18,33.255,616.7,23.1,12694,5788.1,0.456,2.2205E+06,0.8,-0.02,0.21225,"WMa,TruStrain™",8.6477,0.062
,19,33.562,617,23.1,16225,9796.2,0.604,3.0164E+06,0.8,-0.02,0.33744,"WMa,TruStrain™",13.749,0.0725
,20,33.888,617.4,23.1,17201,9700.9,0.564,3.143E+06,0.8,-0.02,0.42422,"WMa,TruStrain™",17.284,0.0875
,21,34.235,617.7,23.1,19992,5675,0.284,3.3075E+06,0.8,-0.02,0.52018,"WMa,TruStrain™",21.194,0.102
,22,34.605,618.1,23.1,19961,2096.8,0.105,3.1944E+06,0.8,-0.02,0.53727,"WMa,TruStrain™",21.89,0.109
,23,34.998,618.5,23.1,20719,465.21,0.0225,3.2983E+06,0.8,-0.02,0.5557,"WMa,TruStrain™",22.641,0.109
,24,35.416,618.9,23.1,21360,42.43,0.00199,3.3996E+06,0.8,-0.02,0.55972,"MV-,WMa,TruStrain™",22.805,0.107
,25,35.861,619.3,23.1,21027,48.538,0.00231,3.3465E+06,0.8,-0.02,0.53763,"MV-,WMa,TruStrain™",21.905,0.104
,26,36.335,619.8,23.1,20485,503.14,0.0246,3.2613E+06,0.8,-0.02,0.51507,"WMa,TruStrain™",20.986,0.102
,27,36.84,620.3,23.1,20557,778.98,0.0379,3.2741E+06,0.8,-0.02,0.51339,"WMa,TruStrain™",20.917,0.102
,28,37.376,620.8,23.11,20644,954.04,0.0462,3.289E+06,0.8,-0.02,0.51382,"WMa,TruStrain™",20.935,0.101
,29,37.948,621.4,23.11,20577,990.14,0.0481,3.2787E+06,0.8,-0.02,0.51073,"WMa,TruStrain™",20.809,0.101
,30,38.555,622,23.11,20559,820.79,0.0399,3.2746E+06,0.8,-0.02,0.50894,"WMa,TruStrain™",20.736,0.101
,31,39.202,622.7,23.11,20571,945.26,0.046,3.2775E+06,0.8,-0.02,0.50871,"WMa,TruStrain™",20.727,0.101
,32,39.891,623.4,23.11,20637,968.75,0.0469,3.2882E+06,0.8,-0.02,0.51017,"WMa,TruStrain™",20.786,0.101
,33,40.623,624.1,23.11,20620,1083.7,0.0526,3.2864E+06,0.8,-0.02,0.50974,"WMa,TruStrain™",20.769,0.101
,34,41.403,624.9,23.1,20346,1097.3,0.0539,3.2428E+06,0.8,-0.02,0.50277,"WMa,TruStrain™",20.485,0.101
,35,42.233,625.7,23.11,20586,954.32,0.0464,3.2799E+06,0.8,-0.02,0.5084,"WMa,TruStrain™",20.714,0.101
,36,43.116,626.6,23.1,20650,819.58,0.0397,3.2892E+06,0.8,-0.02,0.50983,"WMa,TruStrain™",20.772,0.101
,37,44.055,627.5,23.11,20652,797.24,0.0386,3.2893E+06,0.8,-0.02,0.50983,"WMa,TruStrain™",20.772,0.101
,38,45.055,628.5,23.11,20723,807.81,0.039,3.3007E+06,0.8,-0.02,0.51159,"WMa,TruStrain™",20.844,0.101
,,,,,,,,,,,,,,
Interval and data points:,4,38,,,,,,,,,,,,
Interval data:,Point No.,Time,Test Time,Temperature,Storage Modulus,Loss Modulus,Loss Factor,Complex Viscosity,Gap,Normal Force,Torque,Status,Shear Stress,Shear Strain
,,,,,,,,,,,,,,
,,[s],[s],[°C],[Pa],[Pa],[1],[mPa·s],[mm],[N],[µN·m],,[Pa],[%]
,1,45.158,628.6,23.11,2.3405E+06,4.8531E+05,0.207,3.8042E+08,0.8,-0.12,4096.8,"WMa,TruStrain™",1.6692E+05,6.98
,2,45.265,628.7,23.11,2.69E+05,13.45,5E-05,4.2812E+07,0.8,0.23,4861.7,"ME-,WMa,taD,TruStrain™",1.9808E+05,73.6
,3,45.378,628.8,23.11,3.5467E+05,17.733,5E-05,5.6447E+07,0.8,0.03,10002,"ME-,MV-,WMa,taD,TruStrain™",4.0751E+05,115
,4,45.499,629,23.11,4.9474,98948,2E+04,1.5748E+07,0.8,-0.04,2606.7,"ME-,MV-,WMa,taD,TruStrain™",1.0621E+05,107
,5,45.627,629.1,23.11,41418,46455,1.12,9.9055E+06,0.8,-0.01,1963.8,"MV-,WMa,TruStrain™",80011,129
,6,45.763,629.2,23.11,21340,10042,0.471,3.7537E+06,0.8,0,1470.3,"MV-,WMa,TruStrain™",59903,254
,7,45.909,629.4,23.11,11388,17712,1.56,3.3514E+06,0.8,0,2255.1,"WMa,TruStrain™",91879,436
,8,46.063,629.5,23.11,7475.3,18215,2.44,3.1336E+06,0.8,-0.02,2858.9,"WMa,TruStrain™",1.1648E+05,592
,9,46.228,629.7,23.11,18050,5762.9,0.319,3.0156E+06,0.8,-0.04,3834.3,"ME-,MV-,WMa,TruStrain™",1.5622E+05,824
,10,46.403,629.9,23.11,1.6192,32384,2E+04,5.1541E+06,0.8,-0.03,8847.8,"ME-,WMa,taD,TruStrain™",3.6049E+05,1.11E+03
,11,46.589,630.1,23.11,0.8196,16392,2E+04,2.6089E+06,0.8,-0.01,5739.3,"ME-,WMa,taD,TruStrain™",2.3384E+05,1.43E+03
,12,46.788,630.3,23.11,0.44612,8922.3,2E+04,1.42E+06,0.8,0,3476.6,"ME-,WMa,taD,TruStrain™",1.4165E+05,1.59E+03
,13,46.999,630.5,23.11,5725.8,0.28629,5E-05,9.1129E+05,0.8,-0.01,2346.2,"ME-,WMa,taD,TruStrain™",95593,1.67E+03
,14,47.223,630.7,23.11,2930.5,0.14652,5E-05,4.664E+05,0.8,-0.04,1217.6,"ME-,WMa,taD,TruStrain™",49610,1.69E+03
,15,47.462,630.9,23.11,0.15273,3054.7,2E+04,4.8616E+05,0.8,-0.02,1213.2,"ME-,MV-,WMa,taD,TruStrain™",49429,1.62E+03
,16,47.716,631.2,23.11,787.75,2528.8,3.21,4.2155E+05,0.8,0,993.74,"ME-,MV-,WMa,TruStrain™",40489,1.53E+03
,17,47.987,631.5,23.11,576.58,2188.2,3.8,3.6015E+05,0.8,-0.01,808.54,"MV-,WMa,TruStrain™",32943,1.46E+03
,18,48.275,631.7,23.11,171.1,1749.5,10.2,2.7977E+05,0.8,-0.03,601.65,"MV-,WMa,TruStrain™",24513,1.39E+03
,19,48.582,632,23.11,96.279,1440.7,15,2.298E+05,0.8,-0.01,477.84,"MV-,WMa,TruStrain™",19469,1.35E+03
,20,48.908,632.4,23.11,24.399,1262,51.7,2.009E+05,0.8,-0.01,404.83,"MV-,WMa,TruStrain™",16494,1.31E+03
,21,49.255,632.7,23.11,12.18,1151.6,94.6,1.8329E+05,0.8,-0.04,357.8,"MV-,WMa,TruStrain™",14578,1.27E+03
,22,49.625,633.1,23.11,26.234,1053.1,40.1,1.6766E+05,0.8,-0.01,317.91,"MV-,WMa,TruStrain™",12953,1.23E+03
,23,50.018,633.5,23.1,32.331,948.18,29.3,1.51E+05,0.8,-0.02,278.32,"MV-,WMa,TruStrain™",11340,1.2E+03
,24,50.436,633.9,23.1,21.548,859.18,39.9,1.3679E+05,0.8,-0.03,244.79,"MV-,WMa,TruStrain™",9973.6,1.16E+03
,25,50.881,634.3,23.11,43.305,759.91,17.5,1.2114E+05,0.8,-0.01,209.92,"MV-,WMa,TruStrain™",8552.9,1.12E+03
,26,51.355,634.8,23.11,76.936,596.45,7.75,95714,0.8,-0.03,161.79,"MV-,WMa,TruStrain™",6591.9,1.1E+03
,27,51.86,635.3,23.11,76.946,425.13,5.53,68761,0.8,-0.01,114.09,"MV-,WMa,TruStrain™",4648.3,1.08E+03
,28,52.396,635.9,23.11,78.531,285.91,3.64,47190,0.8,-0.03,77.051,"MV-,WMa,TruStrain™",3139.4,1.06E+03
,29,52.968,636.4,23.11,71.924,193.91,2.7,32917,0.8,-0.01,52.901,"MV-,WMa,TruStrain™",2155.4,1.04E+03
,30,53.575,637,23.11,59.116,100.79,1.7,18596,0.8,-0.02,29.465,"MV-,WMa,TruStrain™",1200.5,1.03E+03
,31,54.222,637.7,23.11,32.097,4.9675,0.155,5169.2,0.8,-0.03,8.1153,"MV-,WMa,TruStrain™",330.65,1.02E+03
,32,54.911,638.4,23.11,17.758,83.999,4.73,13664,0.8,-0.01,21.374,"WMa,TruStrain™",870.86,1.01E+03
,33,55.643,639.1,23.11,29.645,112.6,3.8,18532,0.8,-0.01,28.894,"WMa,TruStrain™",1177.3,1.01E+03
,34,56.423,639.9,23.11,19.795,130.91,6.61,21072,0.8,-0.03,32.746,"WMa,TruStrain™",1334.2,1.01E+03
,35,57.253,640.7,23.11,20.082,156.61,7.8,25129,0.8,-0.03,39.001,"WMa,TruStrain™",1589,1.01E+03
,36,58.136,641.6,23.11,16.954,166.62,9.83,26655,0.8,-0.02,41.335,"WMa,TruStrain™",1684.2,1.01E+03
,37,59.075,642.5,23.11,15.965,172.3,10.8,27540,0.8,-0.02,42.691,"WMa,TruStrain™",1739.4,1.01E+03
,38,60.075,643.5,23.11,15.355,175.31,11.4,28009,0.8,-0.02,43.413,"WMa,TruStrain™",1768.8,1.01E+03
,,,,,,,,,,,,,,
Interval and data points:,5,38,,,,,,,,,,,,
Interval data:,Point No.,Time,Test Time,Temperature,Storage Modulus,Loss Modulus,Loss Factor,Complex Viscosity,Gap,Normal Force,Torque,Status,Shear Stress,Shear Strain
,,,,,,,,,,,,,,
,,[s],[s],[°C],[Pa],[Pa],[1],[mPa·s],[mm],[N],[µN·m],,[Pa],[%]
,1,60.177,643.6,23.11,10323,0.51617,5E-05,1.643E+06,0.8,0.21,2542.8,"ME-,MV-,WMa,taD,TruStrain™",1.036E+05,1E+03
,2,60.284,643.7,23.11,3351.6,12601,3.76,2.0752E+06,0.8,-0.01,2881.2,"ME-,MV-,WMa,TruStrain™",1.1739E+05,900
,3,60.397,643.9,23.11,6881.3,8043.3,1.17,1.6847E+06,0.8,-0.02,2028.9,"MV-,WMa,TruStrain™",82665,781
,4,60.518,644,23.11,10421,8084.3,0.776,2.0991E+06,0.8,-0.02,2186.4,"MV-,WMa,TruStrain™",89081,675
,5,60.646,644.1,23.11,14798,10446,0.706,2.8828E+06,0.8,-0.02,2390.3,"MV-,WMa,TruStrain™",97391,538
,6,60.782,644.2,23.11,21645,13876,0.641,4.092E+06,0.8,-0.02,2445.5,"MV-,WMa,TruStrain™",99640,388
,7,60.928,644.4,23.11,35173,15811,0.45,6.1376E+06,0.8,-0.02,2358.1,"MV-,WMa,TruStrain™",96077,249
,8,61.082,644.5,23.11,67522,29840,0.442,1.1749E+07,0.8,-0.02,2125.1,"MV-,WMa,TruStrain™",86583,117
,9,61.247,644.7,23.11,77645,3.8822,5E-05,1.2358E+07,0.8,-0.02,2790.8,"ME-,WMa,taD,TruStrain™",1.1371E+05,146
,10,61.422,644.9,23.11,11162,0.55812,5E-05,1.7766E+06,0.8,-0.02,412.63,"ME-,MV-,WMa,taD,TruStrain™",16812,151
,11,61.608,645.1,23.11,0.78273,15655,2E+04,2.4915E+06,0.8,-0.02,477.9,"ME-,MV-,WMa,taD,TruStrain™",19472,124
,12,61.807,645.3,23.11,1.7213,34427,2E+04,5.4792E+06,0.8,-0.02,687.88,"ME-,MV-,WMa,taD,TruStrain™",28027,81.4
,13,62.018,645.5,23.11,4.3396,86792,2E+04,1.3813E+07,0.8,-0.02,687.55,"ME-,MV-,WMa,taD,TruStrain™",28013,32.3
,14,62.242,645.7,23.11,2.8296E+05,14.148,5E-05,4.5034E+07,0.8,-0.02,425.09,"ME-,MV-,WMa,taD,TruStrain™",17320,6.12
,15,62.481,645.9,23.11,2.7289E+05,13.645,5E-05,4.3432E+07,0.8,-0.02,62.56,"ME-,MV-,WMa,taD,TruStrain™",2548.9,0.934
,16,62.735,646.2,23.11,43957,79113,1.8,1.4404E+07,0.8,-0.02,1.05,"ME-,MV-,WMa,TruStrain™",42.783,0.0473
,17,63.006,646.5,23.11,909.83,3740.3,4.11,6.1265E+05,0.8,-0.02,0.053872,"ME-,MV-,WMa,TruStrain™",2.195,0.057
,18,63.294,646.8,23.11,13361,7370,0.552,2.4285E+06,0.8,-0.02,0.22664,"WMa,TruStrain™",9.2339,0.0605
,19,63.601,647.1,23.11,15413,11205,0.727,3.0327E+06,0.8,-0.02,0.32961,"WMa,TruStrain™",13.429,0.0705
,20,63.927,647.4,23.11,17174,11270,0.656,3.2693E+06,0.8,-0.02,0.43953,"WMa,TruStrain™",17.908,0.0872
,21,64.274,647.7,23.11,19973,5929.3,0.297,3.316E+06,0.8,-0.02,0.52979,"WMa,TruStrain™",21.586,0.104
,22,64.644,648.1,23.11,19799,2021.5,0.102,3.1675E+06,0.8,-0.02,0.54607,"WMa,TruStrain™",22.249,0.112
,23,65.037,648.5,23.11,20080,188.42,0.00938,3.196E+06,0.8,-0.02,0.54807,"MV-,WMa,TruStrain™",22.33,0.111
,24,65.455,648.9,23.11,20359,432.6,0.0212,3.241E+06,0.8,-0.02,0.53881,"MV-,WMa,TruStrain™",21.953,0.108
,25,65.9,649.4,23.11,20210,135.65,0.00671,3.2166E+06,0.8,-0.02,0.52081,"MV-,WMa,TruStrain™",21.22,0.105
,26,66.374,649.8,23.11,20135,416.55,0.0207,3.2052E+06,0.8,-0.02,0.50902,"WMa,TruStrain™",20.739,0.103
,27,66.879,650.3,23.11,20336,841.97,0.0414,3.2393E+06,0.8,-0.02,0.50997,"WMa,TruStrain™",20.778,0.102
,28,67.415,650.9,23.11,20499,1040.6,0.0508,3.2668E+06,0.8,-0.02,0.51205,"WMa,TruStrain™",20.863,0.102
,29,67.987,651.5,23.11,20436,899.97,0.044,3.2557E+06,0.8,-0.02,0.5086,"WMa,TruStrain™",20.722,0.101
,30,68.594,652.1,23.11,20009,695.18,0.0347,3.1864E+06,0.8,-0.02,0.49642,"WMa,TruStrain™",20.226,0.101
,31,69.241,652.7,23.11,19841,1053.2,0.0531,3.1622E+06,0.8,-0.02,0.49168,"WMa,TruStrain™",20.033,0.101
,32,69.93,653.4,23.11,20272,1150,0.0567,3.2316E+06,0.8,-0.02,0.502,"WMa,TruStrain™",20.453,0.101
,33,70.662,654.1,23.11,20344,739.75,0.0364,3.24E+06,0.8,-0.02,0.50286,"WMa,TruStrain™",20.488,0.101
,34,71.442,654.9,23.11,20372,854.65,0.042,3.2452E+06,0.8,-0.02,0.50328,"WMa,TruStrain™",20.505,0.101
,35,72.272,655.7,23.11,20542,864.19,0.0421,3.2723E+06,0.8,-0.02,0.50733,"WMa,TruStrain™",20.67,0.101
,36,73.155,656.6,23.11,20388,905.1,0.0444,3.248E+06,0.8,-0.02,0.50349,"WMa,TruStrain™",20.514,0.101
,37,74.094,657.6,23.11,20386,809.98,0.0397,3.2471E+06,0.8,-0.02,0.50329,"WMa,TruStrain™",20.506,0.101
,38,75.094,658.6,23.11,20365,1019.5,0.0501,3.2452E+06,0.8,-0.02,0.50298,"WMa,TruStrain™",20.493,0.101
,,,,,,,,,,,,,,
Interval and data points:,6,38,,,,,,,,,,,,
Interval data:,Point No.,Time,Test Time,Temperature,Storage Modulus,Loss Modulus,Loss Factor,Complex Viscosity,Gap,Normal Force,Torque,Status,Shear Stress,Shear Strain
,,,,,,,,,,,,,,
,,[s],[s],[°C],[Pa],[Pa],[1],[mPa·s],[mm],[N],[µN·m],,[Pa],[%]
,1,75.196,658.7,23.11,1.551E+05,4.9696E+05,3.2,8.2856E+07,0.8,-0.1,673.22,"WMa,taD,TruStrain™",27430,5.27
,2,75.303,658.8,23.11,3.0219E+05,15.109,5E-05,4.8095E+07,0.8,0.01,1956.6,"ME-,MV-,WMa,taD,TruStrain™",79718,26.4
,3,75.416,658.9,23.11,6.0587,1.2117E+05,2E+04,1.9286E+07,0.8,-0.02,1140.5,"ME-,MV-,WMa,taD,TruStrain™",46466,38.3
,4,75.537,659,23.11,9915.2,88196,8.9,1.4125E+07,0.8,-0.02,875.84,"MV-,WMa,TruStrain™",35685,40.2
,5,75.665,659.1,23.11,31743,80735,2.54,1.3807E+07,0.8,-0.03,946.73,"MV-,WMa,TruStrain™",38573,44.5
,6,75.801,659.3,23.11,1.0564E+05,95900,0.908,2.2708E+07,0.8,-0.01,2006.8,"MV-,WMa,TruStrain™",81765,57.3
,7,75.947,659.4,23.11,1.0727E+05,83083,0.775,2.1595E+07,0.8,0.01,3730.7,"MV-,WMa,TruStrain™",1.52E+05,112
,8,76.101,659.6,23.11,7527.7,81495,10.8,1.3026E+07,0.8,-0.03,5149.7,"WMa,TruStrain™",2.0982E+05,256
,9,76.266,659.7,23.11,10893,51035,4.68,8.3055E+06,0.8,-0.04,6019.2,"ME-,WMa,TruStrain™",2.4525E+05,470
,10,76.441,659.9,23.11,2.0051,40101,2E+04,6.3823E+06,0.8,-0.03,7493.8,"ME-,WMa,taD,TruStrain™",3.0533E+05,761
,11,76.627,660.1,23.11,1.2872,25744,2E+04,4.0972E+06,0.8,0,6992,"ME-,WMa,taD,TruStrain™",2.8488E+05,1.11E+03
,12,76.826,660.3,23.11,1.0058,20116,2E+04,3.2015E+06,0.8,0.01,7380.3,"ME-,WMa,taD,TruStrain™",3.007E+05,1.49E+03
,13,77.037,660.5,23.11,0.3295,6590,2E+04,1.0488E+06,0.8,-0.02,3022.2,"ME-,WMa,taD,TruStrain™",1.2314E+05,1.87E+03
,14,77.261,660.7,23.11,585.33,445.82,0.762,1.171E+05,0.8,-0.04,359.41,"ME-,WMa,TruStrain™",14644,1.99E+03
,15,77.5,661,23.11,1368.9,2164.9,1.58,4.0766E+05,0.8,-0.02,1255.3,"MV-,WMa,TruStrain™",51147,2E+03
,16,77.754,661.2,23.11,1882.5,3327.9,1.77,6.0852E+05,0.8,0,1821.9,"MV-,WMa,TruStrain™",74229,1.94E+03
,17,78.025,661.5,23.11,1358.4,3499.2,2.58,5.9741E+05,0.8,-0.02,1672.3,"MV-,WMa,TruStrain™",68137,1.82E+03
,18,78.313,661.8,23.11,386.54,2331.6,6.03,3.7615E+05,0.8,-0.04,1000.2,"MV-,WMa,TruStrain™",40750,1.72E+03
,19,78.62,662.1,23.11,226.48,1729.8,7.64,2.7766E+05,0.8,-0.01,708.31,"MV-,WMa,TruStrain™",28859,1.65E+03
,20,78.946,662.4,23.11,48.996,1492,30.5,2.3759E+05,0.8,-0.01,584.9,"MV-,WMa,TruStrain™",23831,1.6E+03
,21,79.293,662.8,23.11,21.002,1426.8,67.9,2.271E+05,0.8,-0.04,537.86,"MV-,WMa,TruStrain™",21914,1.54E+03
,22,79.663,663.1,23.11,29.005,1382.2,47.7,2.2003E+05,0.8,-0.01,502.41,"MV-,WMa,TruStrain™",20470,1.48E+03
,23,80.056,663.5,23.11,39.858,1336.5,33.5,2.1281E+05,0.8,-0.02,468.78,"MV-,WMa,TruStrain™",19100,1.43E+03
,24,80.474,663.9,23.11,25.484,1293.9,50.8,2.0597E+05,0.8,-0.03,435.98,"MV-,WMa,TruStrain™",17764,1.37E+03
,25,80.919,664.4,23.11,27.353,1260.8,46.1,2.0072E+05,0.8,-0.01,405.53,"MV-,WMa,TruStrain™",16523,1.31E+03
,26,81.393,664.9,23.11,51.541,1166.4,22.6,1.8583E+05,0.8,-0.03,360.12,"MV-,WMa,TruStrain™",14672,1.26E+03
,27,81.898,665.4,23.11,76.591,1019.6,13.3,1.6273E+05,0.8,-0.01,304.03,"MV-,WMa,TruStrain™",12387,1.21E+03
,28,82.434,665.9,23.11,85.829,887.31,10.3,1.4188E+05,0.8,-0.03,255.66,"MV-,WMa,TruStrain™",10416,1.17E+03
,29,83.006,666.5,23.11,91.794,748.01,8.15,1.1994E+05,0.8,-0.02,208.26,"MV-,WMa,TruStrain™",8485.1,1.13E+03
,30,83.613,667.1,23.11,70.23,582.2,8.29,93332,0.8,-0.02,156.64,"MV-,WMa,TruStrain™",6381.9,1.09E+03
,31,84.26,667.7,23.11,37.967,382.97,10.1,61251,0.8,-0.03,100.37,"MV-,WMa,TruStrain™",4089.4,1.06E+03
,32,84.949,668.4,23.11,33.267,199.01,5.98,32113,0.8,-0.01,51.884,"MV-,WMa,TruStrain™",2113.9,1.05E+03
,33,85.681,669.1,23.11,54.684,109.89,2.01,19535,0.8,-0.01,31.038,"MV-,WMa,TruStrain™",1264.6,1.03E+03
,34,86.461,669.9,23.11,25.838,0.0072222,0.00028,4112.2,0.8,-0.03,6.4558,"MV-,WMa,TruStrain™",263.03,1.02E+03
,35,87.291,670.8,23.11,33.551,84.884,2.53,14527,0.8,-0.03,22.668,"WMa,TruStrain™",923.59,1.01E+03
,36,88.174,671.6,23.11,19.51,131.56,6.74,21167,0.8,-0.03,32.911,"WMa,TruStrain™",1340.9,1.01E+03
,37,89.113,672.6,23.11,16.447,155.31,9.44,24857,0.8,-0.02,38.569,"WMa,TruStrain™",1571.4,1.01E+03
,38,90.113,673.6,23.11,15.482,169.79,11,27135,0.8,-0.02,42.071,"WMa,TruStrain™",1714.1,1.01E+03
,,,,,,,,,,,,,,
Interval and data points:,7,38,,,,,,,,,,,,
Interval data:,Point No.,Time,Test Time,Temperature,Storage Modulus,Loss Modulus,Loss Factor,Complex Viscosity,Gap,Normal Force,Torque,Status,Shear Stress,Shear Strain
,,,,,,,,,,,,,,
,,[s],[s],[°C],[Pa],[Pa],[1],[mPa·s],[mm],[N],[µN·m],,[Pa],[%]
,1,90.215,673.7,23.11,20829,1.0414,5E-05,3.315E+06,0.8,0.21,5099,"ME-,MV-,WMa,taD,TruStrain™",2.0775E+05,997
,2,90.322,673.8,23.11,1681.2,20247,12,3.2334E+06,0.8,0.03,4552.4,"ME-,MV-,WMa,TruStrain™",1.8548E+05,913
,3,90.435,673.9,23.11,8241.8,8536.5,1.04,1.8885E+06,0.8,-0.02,2362.8,"MV-,WMa,TruStrain™",96271,811
,4,90.556,674,23.11,13797,7591.1,0.55,2.5063E+06,0.8,-0.02,2649.8,"MV-,WMa,TruStrain™",1.0796E+05,686
,5,90.684,674.1,23.11,18229,9518.2,0.522,3.2729E+06,0.8,-0.02,2795.3,"MV-,WMa,TruStrain™",1.1389E+05,554
,6,90.82,674.3,23.11,25786,12478,0.484,4.5592E+06,0.8,-0.02,2784.6,"MV-,WMa,TruStrain™",1.1345E+05,396
,7,90.966,674.4,23.11,52311,12761,0.244,8.5697E+06,0.8,-0.02,2627.9,"MV-,WMa,TruStrain™",1.0707E+05,199
,8,91.12,674.6,23.11,98113,57920,0.59,1.8133E+07,0.8,-0.02,2487.3,"MV-,WMa,TruStrain™",1.0134E+05,88.9
,9,91.285,674.8,23.11,1.3862E+05,6.9312,5E-05,2.2063E+07,0.8,-0.02,4933,"ME-,MV-,WMa,taD,TruStrain™",2.0099E+05,145
,10,91.46,674.9,23.11,0.58249,11650,2E+04,1.8541E+06,0.8,-0.02,456.66,"ME-,MV-,WMa,taD,TruStrain™",18606,160
,11,91.646,675.1,23.11,1.1599,23198,2E+04,3.6922E+06,0.8,-0.02,744.9,"ME-,WMa,taD,TruStrain™",30350,131
,12,91.845,675.3,23.11,2.5862,51724,2E+04,8.2321E+06,0.8,-0.02,1043.6,"ME-,WMa,taD,TruStrain™",42518,82.2
,13,92.056,675.5,23.11,7.1694,1.4339E+05,2E+04,2.2821E+07,0.8,-0.02,1274.6,"ME-,WMa,taD,TruStrain™",51930,36.2
,14,92.28,675.7,23.11,18.088,3.6175E+05,2E+04,5.7574E+07,0.8,-0.02,1383.9,"ME-,WMa,taD,TruStrain™",56385,15.6
,15,92.519,676,23.11,1.2757E+06,63.786,5E-05,2.0304E+08,0.8,-0.02,807.98,"ME-,WMa,taD,TruStrain™",32920,2.58
,16,92.773,676.2,23.11,520.25,1.0405E+07,2E+04,1.656E+09,0.8,-0.02,65.714,"ME-,MV-,WMa,TruStrain™",2677.4,0.0257
,17,93.044,676.5,23.11,97064,29057,0.299,1.6126E+07,0.8,-0.02,1.3418,"MV-,WMa,TruStrain™",54.668,0.054
,18,93.332,676.8,23.11,13356,19120,1.43,3.712E+06,0.8,-0.02,0.34405,"MV-,WMa,TruStrain™",14.018,0.0601
,19,93.639,677.1,23.11,14204,27306,1.92,4.8987E+06,0.8,-0.02,0.52958,"WMa,TruStrain™",21.577,0.0701
,20,93.965,677.4,23.11,16134,18623,1.15,3.9216E+06,0.8,-0.02,0.54083,"WMa,TruStrain™",22.035,0.0894
,21,94.312,677.8,23.11,21347,6386.7,0.299,3.5462E+06,0.8,-0.02,0.57891,"WMa,TruStrain™",23.587,0.106
,22,94.682,678.1,23.11,19432,1192.3,0.0614,3.0986E+06,0.8,-0.02,0.549,"WMa,TruStrain™",22.368,0.115
,23,95.075,678.5,23.11,19455,840.35,0.0432,3.0992E+06,0.8,-0.02,0.54436,"MV-,WMa,TruStrain™",22.179,0.114
,24,95.493,679,23.11,20255,827.19,0.0408,3.2263E+06,0.8,-0.02,0.54541,"MV-,WMa,TruStrain™",22.222,0.11
,25,95.938,679.4,23.11,20521,30.116,0.00147,3.266E+06,0.8,-0.02,0.53538,"MV-,WMa,TruStrain™",21.813,0.106
,26,96.412,679.9,23.11,20538,334.33,0.0163,3.2691E+06,0.8,-0.02,0.52324,"WMa,TruStrain™",21.319,0.104
,27,96.917,680.4,23.11,20499,681.89,0.0333,3.2643E+06,0.8,-0.02,0.51657,"WMa,TruStrain™",21.047,0.103
,28,97.453,680.9,23.11,20538,788.09,0.0384,3.2712E+06,0.8,-0.02,0.51491,"WMa,TruStrain™",20.98,0.102
,29,98.025,681.5,23.11,20598,949.2,0.0461,3.2817E+06,0.8,-0.02,0.5144,"WMa,TruStrain™",20.959,0.102
,30,98.632,682.1,23.11,20473,874.67,0.0427,3.2613E+06,0.8,-0.02,0.50926,"WMa,TruStrain™",20.749,0.101
,31,99.279,682.7,23.11,20591,907.42,0.0441,3.2803E+06,0.8,-0.02,0.51101,"WMa,TruStrain™",20.82,0.101
,32,99.968,683.4,23.11,20674,813.74,0.0394,3.2929E+06,0.8,-0.02,0.51223,"WMa,TruStrain™",20.87,0.101
,33,100.7,684.2,23.11,20362,873.95,0.0429,3.2437E+06,0.8,-0.02,0.50374,"WMa,TruStrain™",20.524,0.101
,34,101.48,684.9,23.11,20718,774.15,0.0374,3.2997E+06,0.8,-0.02,0.5119,"WMa,TruStrain™",20.857,0.101
,35,102.31,685.8,23.11,20719,959.68,0.0463,3.301E+06,0.8,-0.02,0.51186,"WMa,TruStrain™",20.855,0.101
,36,103.193,686.7,23.11,20566,884.68,0.043,3.2762E+06,0.8,-0.02,0.50787,"WMa,TruStrain™",20.692,0.101
,37,104.132,687.6,23.11,20588,1002.6,0.0487,3.2806E+06,0.8,-0.02,0.50849,"WMa,TruStrain™",20.718,0.101
,38,105.132,688.6,23.11,20506,1152.2,0.0562,3.2687E+06,0.8,-0.02,0.5066,"WMa,TruStrain™",20.641,0.1
,,,,,,,,,,,,,,
Test:,60um_fibers_r3,,,,,,,,,,,,,
,,,,,,,,,,,,,,
Result:,Measurement 1,,,,,,,,,,,,,
,,,,,,,,,,,,,,
Interval and data points:,1,11,,,,,,,,,,,,
Interval data:,Point No.,Time,Test Time,Temperature,Storage Modulus,Loss Modulus,Loss Factor,Complex Viscosity,Gap,Normal Force,Torque,Status,Shear Stress,Shear Strain
,,,,,,,,,,,,,,
,,[s],[s],[°C],[Pa],[Pa],[1],[mPa·s],[mm],[N],[µN·m],,[Pa],[%]
,1,16.328,108.5,23.13,13532,1050.6,0.0776,2.1602E+06,0.8,0,1.2314,,50.173,0.37
,2,21.796,114,23.13,13578,1077.6,0.0794,2.1679E+06,0.8,0,1.9131,,77.948,0.572
,3,27.263,119.5,23.13,13515,1035.1,0.0766,2.1572E+06,0.8,0,3.0267,,123.32,0.91
,4,32.731,124.9,23.13,13406,1091.4,0.0814,2.1407E+06,0.8,0,4.8079,,195.89,1.46
,5,40.021,132.2,23.14,13434,1107.8,0.0825,2.1453E+06,0.8,0,7.7418,,315.43,2.34
,6,49.133,141.3,23.13,13089,1186.2,0.0906,2.0917E+06,0.8,0,12.24,,498.7,3.79
,7,56.423,148.6,23.14,12178,1529.3,0.126,1.9534E+06,0.8,0,19.207,,782.57,6.38
,8,72.824,165,23.13,7681.3,3317.4,0.432,1.3317E+06,0.8,0,29.622,,1206.9,14.4
,9,98.336,190.5,23.13,2168.6,2617.5,1.21,5.4099E+05,0.8,0,46.534,,1896,55.8
,10,123.846,216,23.14,404.14,1160.4,2.87,1.9557E+05,0.8,0.01,66.371,WMa,2704.2,220
,11,187.62,279.8,23.14,1650.1,338.54,0.205,2.6809E+05,0.8,0,98.865,WMa,4028.1,239
,,,,,,,,,,,,,,
Result:,Pre-UV recovery,,,,,,,,,,,,,
,,,,,,,,,,,,,,
Interval and data points:,1,38,,,,,,,,,,,,
Interval data:,Point No.,Time,Test Time,Temperature,Storage Modulus,Loss Modulus,Loss Factor,Complex Viscosity,Gap,Normal Force,Torque,Status,Shear Stress,Shear Strain
,,,,,,,,,,,,,,
,,[s],[s],[°C],[Pa],[Pa],[1],[mPa·s],[mm],[N],[µN·m],,[Pa],[%]
,1,0.1,352.6,23.14,176.47,3.5295E+06,2E+04,5.6174E+08,0.8,-0.01,0.78032,"ME-,WMa,taD,TruStrain™",31.793,0.000901
,2,0.207,352.7,23.14,31.368,6.2736E+05,2E+04,9.9847E+07,0.8,-0.01,1.5852,"ME-,WMa,taD,TruStrain™",64.586,0.0103
,3,0.32,352.8,23.14,18.788,3.7577E+05,2E+04,5.9805E+07,0.8,-0.01,1.7185,"ME-,WMa,taD,TruStrain™",70.02,0.0186
,4,0.441,352.9,23.14,12.14,2.428E+05,2E+04,3.8643E+07,0.8,-0.01,1.7259,"ME-,WMa,taD,TruStrain™",70.32,0.029
,5,0.569,353,23.14,8.2903,1.6581E+05,2E+04,2.6389E+07,0.8,-0.01,1.6811,"ME-,WMa,taD,TruStrain™",68.495,0.0413
,6,0.705,353.2,23.14,5.8902,1.178E+05,2E+04,1.8749E+07,0.8,-0.01,1.6441,"ME-,WMa,taD,TruStrain™",66.989,0.0569
,7,0.851,353.3,23.14,4.4136,88273,2E+04,1.4049E+07,0.8,-0.01,1.6317,"ME-,WMa,taD,TruStrain™",66.482,0.0753
,8,1.005,353.5,23.14,3.5555,71110,2E+04,1.1318E+07,0.8,-0.01,1.6047,"ME-,WMa,taD,TruStrain™",65.381,0.0919
,9,1.17,353.6,23.14,9532.1,14276,1.5,2.732E+06,0.8,-0.01,0.45492,"ME-,WMa,TruStrain™",18.535,0.108
,10,1.345,353.8,23.14,14693,1568.2,0.107,2.3518E+06,0.8,-0.01,0.39789,"MV-,WMa,TruStrain™",16.211,0.11
,11,1.531,354,23.14,11517,3105.7,0.27,1.8985E+06,0.8,-0.01,0.32525,"MV-,WMa,TruStrain™",13.252,0.111
,12,1.73,354.2,23.14,9624.3,3278.1,0.341,1.6182E+06,0.8,-0.01,0.27521,"MV-,WMa,TruStrain™",11.213,0.11
,13,1.941,354.4,23.14,11031,3185.4,0.289,1.8274E+06,0.8,-0.01,0.29889,"MV-,WMa,TruStrain™",12.178,0.106
,14,2.165,354.6,23.14,12288,1688.8,0.137,1.974E+06,0.8,-0.01,0.30721,"MV-,WMa,TruStrain™",12.517,0.101
,15,2.404,354.9,23.14,12541,258.57,0.0206,1.9964E+06,0.8,-0.01,0.30794,"MV-,WMa,TruStrain™",12.547,0.1
,16,2.658,355.1,23.14,12929,881.27,0.0682,2.0624E+06,0.8,-0.01,0.31807,"WMa,TruStrain™",12.959,0.1
,17,2.929,355.4,23.14,12820,720.25,0.0562,2.0436E+06,0.8,-0.01,0.31516,"WMa,TruStrain™",12.841,0.1
,18,3.217,355.7,23.14,12997,173.42,0.0133,2.0688E+06,0.8,-0.01,0.3191,"WMa,TruStrain™",13.001,0.1
,19,3.524,356,23.14,13249,386.26,0.0292,2.1096E+06,0.8,-0.01,0.32553,"MV-,WMa,TruStrain™",13.263,0.1
,20,3.85,356.3,23.14,13579,221.93,0.0163,2.1614E+06,0.8,-0.01,0.33377,"MV-,WMa,TruStrain™",13.599,0.1
,21,4.197,356.7,23.14,13122,430.11,0.0328,2.0895E+06,0.8,-0.01,0.32296,"WMa,TruStrain™",13.158,0.1
,22,4.567,357,23.14,12929,711.04,0.055,2.0609E+06,0.8,-0.01,0.31877,"WMa,TruStrain™",12.988,0.1
,23,4.96,357.4,23.14,12832,551.54,0.043,2.0442E+06,0.8,-0.01,0.31637,"WMa,TruStrain™",12.89,0.1
,24,5.378,357.8,23.14,12830,908.13,0.0708,2.047E+06,0.8,-0.01,0.31697,"WMa,TruStrain™",12.914,0.1
,25,5.823,358.3,23.14,12849,811.9,0.0632,2.0491E+06,0.8,-0.01,0.31739,"WMa,TruStrain™",12.932,0.1
,26,6.297,358.8,23.14,12928,559.42,0.0433,2.0595E+06,0.8,-0.01,0.31904,"WMa,TruStrain™",12.999,0.1
,27,6.802,359.3,23.14,12915,739.31,0.0572,2.0588E+06,0.8,-0.01,0.31897,"WMa,TruStrain™",12.996,0.1
,28,7.338,359.8,23.14,13096,891.27,0.0681,2.0891E+06,0.8,-0.01,0.3237,"WMa,TruStrain™",13.189,0.1
,29,7.91,360.4,23.14,12930,765.31,0.0592,2.0615E+06,0.8,-0.01,0.31945,"WMa,TruStrain™",13.016,0.1
,30,8.517,361,23.14,12501,434.44,0.0348,1.9908E+06,0.8,-0.01,0.30852,"WMa,TruStrain™",12.57,0.1
,31,9.164,361.6,23.14,12384,634.29,0.0512,1.9736E+06,0.8,-0.01,0.30587,"WMa,TruStrain™",12.462,0.101
,32,9.853,362.3,23.14,12871,978.11,0.076,2.0544E+06,0.8,-0.01,0.3184,"WMa,TruStrain™",12.973,0.1
,33,10.585,363,23.14,12790,750.93,0.0587,2.0391E+06,0.8,-0.01,0.31604,"WMa,TruStrain™",12.877,0.101
,34,11.365,363.8,23.14,12967,631.32,0.0487,2.0662E+06,0.8,-0.01,0.32022,"WMa,TruStrain™",13.047,0.101
,35,12.195,364.6,23.14,12939,816.25,0.0631,2.0634E+06,0.8,-0.01,0.31982,"WMa,TruStrain™",13.031,0.101
,36,13.078,365.5,23.14,12917,807.8,0.0625,2.0599E+06,0.8,-0.01,0.31927,"WMa,TruStrain™",13.008,0.101
,37,14.017,366.5,23.14,13003,683.95,0.0526,2.0724E+06,0.8,-0.01,0.32119,"WMa,TruStrain™",13.086,0.101
,38,15.017,367.5,23.14,12773,802.38,0.0628,2.0369E+06,0.8,-0.01,0.3157,"WMa,TruStrain™",12.863,0.101
,,,,,,,,,,,,,,
Interval and data points:,2,38,,,,,,,,,,,,
Interval data:,Point No.,Time,Test Time,Temperature,Storage Modulus,Loss Modulus,Loss Factor,Complex Viscosity,Gap,Normal Force,Torque,Status,Shear Stress,Shear Strain
,,,,,,,,,,,,,,
,,[s],[s],[°C],[Pa],[Pa],[1],[mPa·s],[mm],[N],[µN·m],,[Pa],[%]
,1,15.119,367.6,23.14,1.0212E+07,1.4042E+06,0.138,1.6406E+09,0.8,-0.09,1923.2,"WMa,TruStrain™",78357,0.76
,2,15.226,367.7,23.14,3.0307E+05,15.153,5E-05,4.8235E+07,0.8,-0.13,2831.2,"ME-,MV-,WMa,taD,TruStrain™",1.1535E+05,38.1
,3,15.339,367.8,23.14,1.0248E+05,5.1238,5E-05,1.6309E+07,0.8,-0.01,1389.7,"ME-,MV-,WMa,taD,TruStrain™",56622,55.3
,4,15.46,367.9,23.14,88413,4.4207,5E-05,1.4071E+07,0.8,-0.01,1218.5,"ME-,MV-,WMa,taD,TruStrain™",49645,56.2
,5,15.588,368,23.14,54881,2.7441,5E-05,8.7346E+06,0.8,-0.02,799.96,"ME-,MV-,WMa,taD,TruStrain™",32593,59.4
,6,15.724,368.2,23.14,1.2168E+05,97277,0.799,2.4793E+07,0.8,0.2,3466.9,"MV-,WMa,TruStrain™",1.4125E+05,90.7
,7,15.87,368.3,23.14,22599,79176,3.5,1.3105E+07,0.8,0.01,4352,"WMa,TruStrain™",1.7732E+05,215
,8,16.024,368.5,23.14,2.2494,44988,2E+04,7.16E+06,0.8,0.03,4738.6,"ME-,WMa,taD,TruStrain™",1.9307E+05,429
,9,16.189,368.6,23.14,11837,26230,2.22,4.58E+06,0.8,0,4386.5,"ME-,WMa,TruStrain™",1.7872E+05,621
,10,16.364,368.8,23.14,1.5829,31657,2E+04,5.0384E+06,0.8,-0.02,7599.5,"ME-,WMa,taD,TruStrain™",3.0963E+05,978
,11,16.55,369,23.14,1.1008,22016,2E+04,3.504E+06,0.8,0.02,7269.8,"ME-,WMa,taD,TruStrain™",2.962E+05,1.35E+03
,12,16.749,369.2,23.14,0.86422,17284,2E+04,2.7509E+06,0.8,0.04,6989.3,"ME-,WMa,taD,TruStrain™",2.8477E+05,1.65E+03
,13,16.96,369.4,23.14,0.14623,2924.7,2E+04,4.6547E+05,0.8,0.02,1291.8,"ME-,WMa,taD,TruStrain™",52634,1.8E+03
,14,17.184,369.6,23.14,1085.9,416.82,0.384,1.8512E+05,0.8,0.01,534.32,"MV-,WMa,TruStrain™",21770,1.87E+03
,15,17.423,369.9,23.14,1095.8,2729.9,2.49,4.6818E+05,0.8,0,1305.9,"MV-,WMa,TruStrain™",53205,1.81E+03
,16,17.677,370.1,23.14,429.37,3001.7,6.99,4.826E+05,0.8,0.04,1285.5,"MV-,WMa,TruStrain™",52376,1.73E+03
,17,17.948,370.4,23.14,517.69,2581.3,4.99,4.1901E+05,0.8,0.02,1057.3,"MV-,WMa,TruStrain™",43078,1.64E+03
,18,18.236,370.7,23.14,203.37,1991.1,9.79,3.1854E+05,0.8,0.01,764.06,"MV-,WMa,TruStrain™",31130,1.56E+03
,19,18.543,371,23.14,118.77,1490.5,12.5,2.3797E+05,0.8,0.02,550.53,"MV-,WMa,TruStrain™",22431,1.5E+03
,20,18.869,371.3,23.14,58.579,1309.1,22.3,2.0856E+05,0.8,0.01,465.3,"MV-,WMa,TruStrain™",18958,1.45E+03
,21,19.216,371.7,23.14,76.618,1199.4,15.7,1.9128E+05,0.8,0.01,412.57,"MV-,WMa,TruStrain™",16809,1.4E+03
,22,19.586,372,23.14,68.925,1119.3,16.2,1.7848E+05,0.8,0.03,372.31,"MV-,WMa,TruStrain™",15169,1.35E+03
,23,19.979,372.4,23.14,49.718,1042.7,21,1.6613E+05,0.8,0.02,335.18,"MV-,WMa,TruStrain™",13657,1.31E+03
,24,20.397,372.9,23.14,42.195,978.4,23.2,1.5586E+05,0.8,-0.01,302.31,"MV-,WMa,TruStrain™",12317,1.26E+03
,25,20.842,373.3,23.14,84.898,879.36,10.4,1.406E+05,0.8,0.02,262.55,"MV-,WMa,TruStrain™",10697,1.21E+03
,26,21.316,373.8,23.14,122.06,722.63,5.92,1.1664E+05,0.8,0,211.36,"MV-,WMa,TruStrain™",8611.8,1.18E+03
,27,21.821,374.3,23.14,136.65,551.6,4.04,90444,0.8,0.03,159.29,"MV-,WMa,TruStrain™",6489.9,1.14E+03
,28,22.357,374.8,23.14,148.67,403.46,2.71,68434,0.8,0,117.1,"MV-,WMa,TruStrain™",4771.1,1.11E+03
,29,22.929,375.4,23.14,151.74,266.03,1.75,48743,0.8,0.01,81.111,"MV-,WMa,TruStrain™",3304.8,1.08E+03
,30,23.536,376,23.14,155.46,117.56,0.756,31020,0.8,0.01,50.384,"MV-,WMa,TruStrain™",2052.8,1.05E+03
,31,24.183,376.6,23.14,127.29,19.208,0.151,20487,0.8,0.02,32.624,"MV-,WMa,TruStrain™",1329.2,1.03E+03
,32,24.872,377.3,23.14,90.287,173.84,1.93,31176,0.8,0.02,49.181,"WMa,TruStrain™",2003.8,1.02E+03
,33,25.604,378.1,23.14,97.495,253.09,2.6,43166,0.8,0.02,67.743,"WMa,TruStrain™",2760.1,1.02E+03
,34,26.384,378.8,23.14,88.502,283.91,3.21,47330,0.8,0,73.748,"WMa,TruStrain™",3004.8,1.01E+03
,35,27.214,379.7,23.14,86.408,336.76,3.9,55333,0.8,0.02,86.012,"WMa,TruStrain™",3504.4,1.01E+03
,36,28.097,380.6,23.14,78.574,351.58,4.47,57337,0.8,0.02,88.972,"WMa,TruStrain™",3625,1.01E+03
,37,29.036,381.5,23.14,77.348,363.55,4.7,59156,0.8,0.01,91.728,"WMa,TruStrain™",3737.3,1.01E+03
,38,30.036,382.5,23.14,76.624,369.13,4.82,60001,0.8,0.01,93.01,"WMa,TruStrain™",3789.6,1.01E+03
,,,,,,,,,,,,,,
Interval and data points:,3,38,,,,,,,,,,,,
Interval data:,Point No.,Time,Test Time,Temperature,Storage Modulus,Loss Modulus,Loss Factor,Complex Viscosity,Gap,Normal Force,Torque,Status,Shear Stress,Shear Strain
,,,,,,,,,,,,,,
,,[s],[s],[°C],[Pa],[Pa],[1],[mPa·s],[mm],[N],[µN·m],,[Pa],[%]
,1,30.138,382.6,23.14,0.36167,7233.4,2E+04,1.1512E+06,0.8,0.2,1769.2,"ME-,MV-,WMa,taD,TruStrain™",72084,997
,2,30.245,382.7,23.14,1097.7,10309,9.39,1.65E+06,0.8,-0.01,2397.2,"ME-,MV-,WMa,TruStrain™",97669,942
,3,30.358,382.8,23.14,1832.2,10192,5.56,1.648E+06,0.8,0,2095,"MV-,WMa,TruStrain™",85359,824
,4,30.479,382.9,23.14,3657,12196,3.33,2.0264E+06,0.8,-0.01,2203.3,"MV-,WMa,TruStrain™",89772,705
,5,30.607,383.1,23.14,6332.3,15795,2.49,2.7084E+06,0.8,-0.01,2423.1,"MV-,WMa,TruStrain™",98727,580
,6,30.743,383.2,23.14,10521,21589,2.05,3.8224E+06,0.8,-0.01,2634.4,"MV-,WMa,TruStrain™",1.0734E+05,447
,7,30.889,383.3,23.14,23161,32953,1.42,6.4104E+06,0.8,-0.01,2737.8,"MV-,WMa,TruStrain™",1.1155E+05,277
,8,31.043,383.5,23.14,71154,19154,0.269,1.1728E+07,0.8,-0.01,2626.7,"MV-,WMa,TruStrain™",1.0702E+05,145
,9,31.208,383.7,23.14,0.79532,15906,2E+04,2.5316E+06,0.8,-0.01,620.93,"ME-,WMa,taD,TruStrain™",25299,159
,10,31.383,383.8,23.14,1586.5,5209.1,3.28,8.6665E+05,0.8,-0.01,217.25,"MV-,WMa,TruStrain™",8851.5,163
,11,31.569,384,23.14,2676.6,14634,5.47,2.3678E+06,0.8,-0.01,538.96,"MV-,WMa,TruStrain™",21959,148
,12,31.768,384.2,23.14,3936,31918,8.11,5.1183E+06,0.8,-0.01,798.41,"MV-,WMa,TruStrain™",32530,101
,13,31.979,384.4,23.14,3.9399,78798,2E+04,1.2541E+07,0.8,-0.01,792.12,"ME-,MV-,WMa,taD,TruStrain™",32274,41
,14,32.203,384.7,23.14,19.186,3.8372E+05,2E+04,6.1072E+07,0.8,-0.01,495.52,"ME-,MV-,WMa,taD,TruStrain™",20189,5.26
,15,32.442,384.9,23.14,4.4305E+05,22.152,5E-05,7.0513E+07,0.8,-0.01,76.627,"ME-,MV-,WMa,taD,TruStrain™",3122.1,0.705
,16,32.696,385.2,23.14,55383,7159.1,0.129,8.8879E+06,0.8,-0.01,0.66882,"ME-,MV-,WMa,TruStrain™",27.25,0.0488
,17,32.967,385.4,23.14,2555.5,514.12,0.201,4.1486E+05,0.8,-0.01,0.037805,"WMa,TruStrain™",1.5403,0.0591
,18,33.255,385.7,23.14,5558.1,6510.7,1.17,1.3624E+06,0.8,-0.01,0.12967,"WMa,TruStrain™",5.2832,0.0617
,19,33.562,386,23.14,10824,11885,1.1,2.5584E+06,0.8,-0.01,0.28415,"WMa,TruStrain™",11.577,0.072
,20,33.888,386.3,23.14,10460,9401,0.899,2.2383E+06,0.8,-0.01,0.30053,"WMa,TruStrain™",12.245,0.0871
,21,34.235,386.7,23.14,11092,6031.9,0.544,2.0095E+06,0.8,-0.01,0.31546,"WMa,TruStrain™",12.853,0.102
,22,34.605,387.1,23.14,11623,2686.8,0.231,1.8986E+06,0.8,-0.01,0.31949,"WMa,TruStrain™",13.017,0.109
,23,34.998,387.5,23.14,11571,245.41,0.0212,1.8419E+06,0.8,-0.01,0.31076,"WMa,TruStrain™",12.662,0.109
,24,35.416,387.9,23.14,11679,181.35,0.0155,1.859E+06,0.8,-0.01,0.30653,"WMa,TruStrain™",12.489,0.107
,25,35.861,388.3,23.14,11540,140.38,0.0122,1.8368E+06,0.8,-0.01,0.29545,"WMa,TruStrain™",12.038,0.104
,26,36.335,388.8,23.14,11123,772.59,0.0695,1.7745E+06,0.8,-0.01,0.28045,"WMa,TruStrain™",11.427,0.102
,27,36.84,389.3,23.14,11650,877.44,0.0753,1.8594E+06,0.8,-0.01,0.29167,"WMa,TruStrain™",11.884,0.102
,28,37.376,389.8,23.14,11780,1099.2,0.0933,1.8829E+06,0.8,-0.01,0.29424,"WMa,TruStrain™",11.988,0.101
,29,37.948,390.4,23.14,11741,763.22,0.065,1.8726E+06,0.8,-0.01,0.29174,"WMa,TruStrain™",11.887,0.101
,30,38.555,391,23.15,11940,800.84,0.0671,1.9046E+06,0.8,-0.01,0.29604,"WMa,TruStrain™",12.062,0.101
,31,39.202,391.7,23.14,11917,808.49,0.0678,1.9011E+06,0.8,-0.01,0.29509,"WMa,TruStrain™",12.023,0.101
