Repository: jg9zk/APRheoPlotR

A package to parse Anton Paar Rheocompass csvs for quick plotting with ggplot2<br/>

install.packages("devtools")<br/>
devtools::install_github("APRheoPlotR",username="jg9zk")

Download getting_started.html and open it in a browser for a tutorial.

File: gelma_fibers_diff_size_recovery_osc.csv (part 20 of 21)
Interval and data points:,1,38,,,,,,,,,,,,
Interval data:,Point No.,Time,Test Time,Temperature,Storage Modulus,Loss Modulus,Loss Factor,Complex Viscosity,Gap,Normal Force,Torque,Status,Shear Stress,Shear Strain
,,,,,,,,,,,,,,
,,[s],[s],[°C],[Pa],[Pa],[1],[mPa·s],[mm],[N],[µN·m],,[Pa],[%]
,32,39.891,392.3,23.14,11733,322.24,0.0275,1.8681E+06,0.8,-0.01,0.28985,"WMa,TruStrain™",11.809,0.101
,33,40.623,393.1,23.14,11693,869.84,0.0744,1.8662E+06,0.8,-0.01,0.28947,"WMa,TruStrain™",11.794,0.101
,34,41.403,393.9,23.14,11484,953.88,0.0831,1.8341E+06,0.8,-0.01,0.28436,"WMa,TruStrain™",11.586,0.101
,35,42.233,394.7,23.14,11485,818.88,0.0713,1.8326E+06,0.8,-0.01,0.28408,"WMa,TruStrain™",11.574,0.101
,36,43.116,395.6,23.14,11552,584.86,0.0506,1.8409E+06,0.8,-0.01,0.28535,"WMa,TruStrain™",11.626,0.101
,37,44.055,396.5,23.14,11636,640.08,0.055,1.8547E+06,0.8,-0.01,0.28747,"WMa,TruStrain™",11.712,0.101
,38,45.055,397.5,23.14,11430,1401.3,0.123,1.8328E+06,0.8,-0.01,0.28407,"WMa,TruStrain™",11.574,0.101
,,,,,,,,,,,,,,
Interval and data points:,4,38,,,,,,,,,,,,
Interval data:,Point No.,Time,Test Time,Temperature,Storage Modulus,Loss Modulus,Loss Factor,Complex Viscosity,Gap,Normal Force,Torque,Status,Shear Stress,Shear Strain
,,,,,,,,,,,,,,
,,[s],[s],[°C],[Pa],[Pa],[1],[mPa·s],[mm],[N],[µN·m],,[Pa],[%]
,1,45.157,397.6,23.14,3.1479E+06,5.127E+05,0.163,5.076E+08,0.8,-0.08,4215,"WMa,TruStrain™",1.7174E+05,5.38
,2,45.264,397.7,23.14,3.0747E+05,15.374,5E-05,4.8936E+07,0.8,0.27,5626.9,"ME-,WMa,taD,TruStrain™",2.2926E+05,74.6
,3,45.377,397.8,23.15,3.9541E+05,19.771,5E-05,6.2932E+07,0.8,0.17,11940,"ME-,MV-,WMa,taD,TruStrain™",4.8649E+05,123
,4,45.498,398,23.15,5.0804,1.0161E+05,2E+04,1.6171E+07,0.8,-0.02,2968.1,"ME-,MV-,WMa,taD,TruStrain™",1.2093E+05,119
,5,45.626,398.1,23.15,30509,63232,2.07,1.1174E+07,0.8,0.02,2315.7,"ME-,MV-,WMa,TruStrain™",94350,134
,6,45.762,398.2,23.14,19551,4289.4,0.219,3.1856E+06,0.8,0.03,1252.9,"MV-,WMa,TruStrain™",51046,255
,7,45.908,398.4,23.15,11264,14950,1.33,2.9791E+06,0.8,0.01,1989.5,"WMa,TruStrain™",81059,433
,8,46.062,398.5,23.14,7613.1,16329,2.14,2.8674E+06,0.8,0.02,2593.6,"WMa,TruStrain™",1.0567E+05,587
,9,46.227,398.7,23.14,12638,7243.3,0.573,2.3183E+06,0.8,0,2933.2,"ME-,MV-,WMa,TruStrain™",1.1951E+05,820
,10,46.402,398.9,23.14,1.7743,35486,2E+04,5.6478E+06,0.8,-0.01,9511.5,"ME-,WMa,taD,TruStrain™",3.8753E+05,1.09E+03
,11,46.588,399,23.14,0.8256,16512,2E+04,2.628E+06,0.8,0.03,5751.9,"ME-,WMa,taD,TruStrain™",2.3435E+05,1.42E+03
,12,46.787,399.2,23.14,0.40537,8107.5,2E+04,1.2903E+06,0.8,0.03,3152.4,"ME-,WMa,taD,TruStrain™",1.2844E+05,1.58E+03
,13,46.998,399.5,23.14,4846.6,0.24233,5E-05,7.7137E+05,0.8,0.03,1985.4,"ME-,WMa,taD,TruStrain™",80892,1.67E+03
,14,47.222,399.7,23.14,2351.5,0.11758,5E-05,3.7425E+05,0.8,0.01,977.93,"ME-,MV-,WMa,taD,TruStrain™",39844,1.69E+03
,15,47.461,399.9,23.14,0.16049,3209.9,2E+04,5.1087E+05,0.8,0.01,1276.4,"ME-,MV-,WMa,taD,TruStrain™",52006,1.62E+03
,16,47.715,400.2,23.14,761.44,2570.3,3.38,4.2664E+05,0.8,0.04,1007.2,"ME-,MV-,WMa,TruStrain™",41037,1.53E+03
,17,47.986,400.4,23.14,545.85,2035,3.73,3.3533E+05,0.8,0.02,753.99,"MV-,WMa,TruStrain™",30720,1.46E+03
,18,48.274,400.7,23.14,200.87,1610.9,8.02,2.5837E+05,0.8,0,556.26,"MV-,WMa,TruStrain™",22664,1.4E+03
,19,48.581,401,23.14,126.99,1301.8,10.3,2.0818E+05,0.8,0.03,433.27,"MV-,WMa,TruStrain™",17653,1.35E+03
,20,48.907,401.4,23.14,52.283,1120.4,21.4,1.7852E+05,0.8,0.01,360.06,"MV-,WMa,TruStrain™",14670,1.31E+03
,21,49.254,401.7,23.14,39.039,1007.4,25.8,1.6045E+05,0.8,0.01,313.47,"MV-,WMa,TruStrain™",12772,1.27E+03
,22,49.624,402.1,23.14,47.593,902.69,19,1.4387E+05,0.8,0.03,273.03,"MV-,WMa,TruStrain™",11124,1.23E+03
,23,50.017,402.5,23.14,61.082,792.21,13,1.2646E+05,0.8,0.02,233.26,"MV-,WMa,TruStrain™",9503.8,1.2E+03
,24,50.435,402.9,23.14,61.841,697.78,11.3,1.1149E+05,0.8,-0.01,199.64,"MV-,WMa,TruStrain™",8134.1,1.16E+03
,25,50.88,403.3,23.14,98.262,589.69,6,95146,0.8,0.01,164.97,"MV-,WMa,TruStrain™",6721.7,1.12E+03
,26,51.354,403.8,23.15,138.38,418.78,3.03,70195,0.8,0,118.7,"MV-,WMa,TruStrain™",4836.5,1.1E+03
,27,51.859,404.3,23.15,141.85,235.65,1.66,43775,0.8,0.02,72.657,"MV-,WMa,TruStrain™",2960.3,1.08E+03
,28,52.395,404.8,23.14,145.06,95.053,0.655,27602,0.8,-0.01,45.083,"MV-,WMa,TruStrain™",1836.8,1.06E+03
,29,52.967,405.4,23.14,137.19,0.451,0.00329,21834,0.8,0.01,35.097,"MV-,WMa,TruStrain™",1430,1.04E+03
,30,53.574,406,23.14,122.81,92.991,0.757,24517,0.8,0.02,38.852,"WMa,TruStrain™",1583,1.03E+03
,31,54.221,406.7,23.14,94.101,188.52,2,33533,0.8,0.02,52.648,"WMa,TruStrain™",2145.1,1.02E+03
,32,54.91,407.4,23.14,79.273,277.79,3.5,45976,0.8,0.02,71.922,"WMa,TruStrain™",2930.4,1.01E+03
,33,55.642,408.1,23.15,88.083,306.01,3.47,50681,0.8,0.03,79.023,"WMa,TruStrain™",3219.7,1.01E+03
,34,56.422,408.9,23.15,78.722,327.38,4.16,53589,0.8,-0.01,83.279,"WMa,TruStrain™",3393.1,1.01E+03
,35,57.252,409.7,23.15,77.896,350.26,4.5,57107,0.8,0.01,88.63,"WMa,TruStrain™",3611.1,1.01E+03
,36,58.135,410.6,23.15,75.413,362.03,4.8,58855,0.8,0.02,91.268,"WMa,TruStrain™",3718.6,1.01E+03
,37,59.074,411.5,23.14,73.725,364.8,4.95,59233,0.8,0.01,91.824,"WMa,TruStrain™",3741.2,1.01E+03
,38,60.074,412.5,23.15,73.649,364.6,4.95,59200,0.8,0.01,91.761,"WMa,TruStrain™",3738.7,1.01E+03
,,,,,,,,,,,,,,
Interval and data points:,5,38,,,,,,,,,,,,
Interval data:,Point No.,Time,Test Time,Temperature,Storage Modulus,Loss Modulus,Loss Factor,Complex Viscosity,Gap,Normal Force,Torque,Status,Shear Stress,Shear Strain
,,,,,,,,,,,,,,
,,[s],[s],[°C],[Pa],[Pa],[1],[mPa·s],[mm],[N],[µN·m],,[Pa],[%]
,1,60.177,412.6,23.15,8498.3,0.42491,5E-05,1.3525E+06,0.8,0.27,2094.3,"ME-,MV-,WMa,taD,TruStrain™",85331,1E+03
,2,60.284,412.7,23.15,3401.4,13562,3.99,2.2253E+06,0.8,-0.01,3097.2,"ME-,MV-,WMa,TruStrain™",1.2619E+05,903
,3,60.397,412.9,23.15,6567.9,8339.4,1.27,1.6895E+06,0.8,-0.01,2046.6,"MV-,WMa,TruStrain™",83388,786
,4,60.518,413,23.15,10039,8487.4,0.845,2.0922E+06,0.8,-0.01,2175.7,"MV-,WMa,TruStrain™",88645,674
,5,60.646,413.1,23.15,14074,11043,0.785,2.8471E+06,0.8,-0.01,2365.1,"MV-,WMa,TruStrain™",96361,539
,6,60.782,413.2,23.15,20663,14951,0.724,4.0592E+06,0.8,-0.01,2428.9,"MV-,WMa,TruStrain™",98963,388
,7,60.928,413.4,23.14,34058,18195,0.534,6.1456E+06,0.8,-0.01,2355.3,"MV-,WMa,TruStrain™",95963,249
,8,61.082,413.5,23.14,73086,25296,0.346,1.2309E+07,0.8,-0.01,2138.3,"MV-,WMa,TruStrain™",87123,113
,9,61.247,413.7,23.15,94476,4.7238,5E-05,1.5036E+07,0.8,-0.01,3342.6,"ME-,WMa,taD,TruStrain™",1.3619E+05,144
,10,61.422,413.9,23.14,9943.7,0.49718,5E-05,1.5826E+06,0.8,-0.01,367.12,"ME-,MV-,WMa,taD,TruStrain™",14958,150
,11,61.608,414.1,23.14,0.70996,14199,2E+04,2.2599E+06,0.8,-0.01,433.61,"ME-,MV-,WMa,taD,TruStrain™",17667,124
,12,61.807,414.3,23.14,1.5936,31873,2E+04,5.0727E+06,0.8,-0.01,638.43,"ME-,MV-,WMa,taD,TruStrain™",26012,81.6
,13,62.018,414.5,23.15,4.0919,81838,2E+04,1.3025E+07,0.8,-0.01,656.24,"ME-,MV-,WMa,taD,TruStrain™",26738,32.7
,14,62.242,414.7,23.15,2.4849E+05,12.424,5E-05,3.9548E+07,0.8,-0.01,418.11,"ME-,MV-,WMa,taD,TruStrain™",17035,6.86
,15,62.481,414.9,23.15,3.1685E+05,15.843,5E-05,5.0429E+07,0.8,-0.01,81.186,"ME-,WMa,taD,TruStrain™",3307.8,1.04
,16,62.735,415.2,23.15,1.6644E+05,1.7275E+05,1.04,3.8179E+07,0.8,-0.01,2.709,"ME-,MV-,WMa,TruStrain™",110.37,0.046
,17,63.006,415.5,23.15,11186,1158.6,0.104,1.7899E+06,0.8,-0.01,0.15657,"MV-,WMa,TruStrain™",6.3793,0.0567
,18,63.294,415.7,23.15,8635.5,6984.1,0.809,1.7676E+06,0.8,-0.01,0.16375,"WMa,TruStrain™",6.6718,0.0601
,19,63.601,416.1,23.15,9868.9,11214,1.14,2.3775E+06,0.8,-0.01,0.25588,"WMa,TruStrain™",10.426,0.0698
,20,63.927,416.4,23.15,9033.1,9186.4,1.02,2.0505E+06,0.8,-0.01,0.27389,"WMa,TruStrain™",11.159,0.0866
,21,64.274,416.7,23.15,9961,5272.1,0.529,1.7937E+06,0.8,-0.01,0.28604,"WMa,TruStrain™",11.654,0.103
,22,64.644,417.1,23.15,10937,2008.9,0.184,1.7699E+06,0.8,-0.01,0.3056,"WMa,TruStrain™",12.451,0.112
,23,65.037,417.5,23.15,11209,159.32,0.0142,1.7842E+06,0.8,-0.01,0.3067,"MV-,WMa,TruStrain™",12.496,0.111
,24,65.455,417.9,23.15,11608,260.15,0.0224,1.848E+06,0.8,-0.01,0.30792,"MV-,WMa,TruStrain™",12.546,0.108
,25,65.9,418.4,23.15,11253,4.8675,0.000433,1.791E+06,0.8,-0.01,0.29051,"MV-,WMa,TruStrain™",11.837,0.105
,26,66.374,418.8,23.14,10813,533.26,0.0493,1.7231E+06,0.8,-0.01,0.27398,"MV-,WMa,TruStrain™",11.163,0.103
,27,66.879,419.3,23.15,11070,317.4,0.0287,1.7625E+06,0.8,-0.01,0.27768,"WMa,TruStrain™",11.314,0.102
,28,67.415,419.9,23.15,11282,853.15,0.0756,1.8008E+06,0.8,-0.01,0.2824,"WMa,TruStrain™",11.506,0.102
,29,67.987,420.4,23.15,11654,882,0.0757,1.8601E+06,0.8,-0.01,0.29067,"WMa,TruStrain™",11.843,0.101
,30,68.594,421,23.15,11888,412.2,0.0347,1.8931E+06,0.8,-0.01,0.29498,"WMa,TruStrain™",12.019,0.101
,31,69.241,421.7,23.14,11510,631.59,0.0549,1.8347E+06,0.8,-0.01,0.28532,"WMa,TruStrain™",11.625,0.101
,32,69.93,422.4,23.15,10953,204.61,0.0187,1.7435E+06,0.8,-0.01,0.27089,"WMa,TruStrain™",11.037,0.101
,33,70.662,423.1,23.15,10154,237.48,0.0234,1.6165E+06,0.8,-0.01,0.25092,"WMa,TruStrain™",10.223,0.101
,34,71.442,423.9,23.15,10736,1434,0.134,1.7239E+06,0.8,-0.01,0.26733,"WMa,TruStrain™",10.892,0.101
,35,72.272,424.7,23.15,9096.6,45.509,0.005,1.4478E+06,0.8,-0.01,0.22457,"MV-,WMa,TruStrain™",9.1498,0.101
,36,73.155,425.6,23.15,11870,2421.2,0.204,1.9281E+06,0.8,-0.01,0.29879,"WMa,TruStrain™",12.174,0.1
,37,74.094,426.5,23.15,11285,807.05,0.0715,1.8007E+06,0.8,-0.01,0.27904,"WMa,TruStrain™",11.369,0.1
,38,75.094,427.5,23.15,11358,634.84,0.0559,1.8106E+06,0.8,-0.01,0.28063,"WMa,TruStrain™",11.434,0.101
,,,,,,,,,,,,,,
Interval and data points:,6,38,,,,,,,,,,,,
Interval data:,Point No.,Time,Test Time,Temperature,Storage Modulus,Loss Modulus,Loss Factor,Complex Viscosity,Gap,Normal Force,Torque,Status,Shear Stress,Shear Strain
,,,,,,,,,,,,,,
,,[s],[s],[°C],[Pa],[Pa],[1],[mPa·s],[mm],[N],[µN·m],,[Pa],[%]
,1,75.196,427.7,23.15,30.295,6.059E+05,2E+04,9.6433E+07,0.8,0.23,351.18,"ME-,WMa,taD,TruStrain™",14308,2.36
,2,75.303,427.8,23.15,11.536,2.3071E+05,2E+04,3.6719E+07,0.8,-0.01,494.57,"ME-,MV-,WMa,taD,TruStrain™",20151,8.73
,3,75.416,427.9,23.15,5.6486,1.1297E+05,2E+04,1.798E+07,0.8,-0.01,348.13,"ME-,MV-,WMa,taD,TruStrain™",14184,12.6
,4,75.537,428,23.15,58985,90858,1.54,1.7241E+07,0.8,-0.02,345.41,"MV-,WMa,TruStrain™",14073,13
,5,75.665,428.1,23.15,2.0536E+05,47536,0.231,3.3549E+07,0.8,0,1130.3,"MV-,WMa,TruStrain™",46052,21.8
,6,75.801,428.3,23.15,1.766E+05,40747,0.231,2.8845E+07,0.8,0.2,3350.2,"MV-,WMa,TruStrain™",1.365E+05,75.3
,7,75.947,428.4,23.15,5.0158,1.0032E+05,2E+04,1.5966E+07,0.8,0.02,5485.1,"ME-,WMa,taD,TruStrain™",2.2348E+05,223
,8,76.101,428.6,23.15,2.837,56740,2E+04,9.0304E+06,0.8,0.02,5746,"ME-,WMa,taD,TruStrain™",2.3411E+05,413
,9,76.266,428.7,23.15,2336.9,41331,17.7,6.5885E+06,0.8,0,6644.2,"ME-,WMa,taD,TruStrain™",2.7071E+05,654
,10,76.441,428.9,23.15,1.6237,32474,2E+04,5.1684E+06,0.8,0,7615,"ME-,WMa,taD,TruStrain™",3.1026E+05,955
,11,76.627,429.1,23.15,1.1409,22818,2E+04,3.6315E+06,0.8,0.03,7277.8,"ME-,WMa,taD,TruStrain™",2.9652E+05,1.3E+03
,12,76.826,429.3,23.15,0.85526,17105,2E+04,2.7224E+06,0.8,0.03,6738.4,"ME-,WMa,taD,TruStrain™",2.7455E+05,1.61E+03
,13,77.037,429.5,23.15,0.2353,4705.9,2E+04,7.4897E+05,0.8,0.01,2101.9,"ME-,WMa,taD,TruStrain™",85640,1.82E+03
,14,77.261,429.7,23.15,0.020391,407.81,2E+04,64905,0.8,-0.01,186.74,"ME-,WMa,TruStrain™",7608.4,1.87E+03
,15,77.5,430,23.15,464.13,1871.5,4.03,3.0688E+05,0.8,0.01,859.9,"MV-,WMa,TruStrain™",35036,1.82E+03
,16,77.754,430.2,23.15,1000.2,2401.4,2.4,4.1403E+05,0.8,0.04,1112.7,"MV-,WMa,TruStrain™",45337,1.74E+03
,17,78.025,430.5,23.15,517.49,2470.4,4.77,4.0171E+05,0.8,0.02,1017.9,"MV-,WMa,TruStrain™",41473,1.64E+03
,18,78.313,430.8,23.15,133.36,1913.4,14.3,3.0527E+05,0.8,-0.01,738.47,"MV-,WMa,TruStrain™",30088,1.57E+03
,19,78.62,431.1,23.15,140.21,1490,10.6,2.3818E+05,0.8,0.03,554.44,"MV-,WMa,TruStrain™",22590,1.51E+03
,20,78.946,431.4,23.15,67.968,1309.8,19.3,2.0875E+05,0.8,0.02,469.71,"MV-,WMa,TruStrain™",19138,1.46E+03
,21,79.293,431.7,23.15,67.638,1225.2,18.1,1.9529E+05,0.8,0,423.33,"MV-,WMa,TruStrain™",17248,1.41E+03
,22,79.663,432.1,23.15,66.841,1156.9,17.3,1.8444E+05,0.8,0.03,386.14,"MV-,WMa,TruStrain™",15733,1.36E+03
,23,80.056,432.5,23.15,53.373,1080.3,20.2,1.7214E+05,0.8,0.02,348.57,"MV-,WMa,TruStrain™",14202,1.31E+03
,24,80.474,432.9,23.15,37.13,996.31,26.8,1.5868E+05,0.8,0,309.9,"MV-,WMa,TruStrain™",12626,1.27E+03
,25,80.919,433.4,23.15,57.036,919.7,16.1,1.4666E+05,0.8,0.01,274.84,"MV-,WMa,TruStrain™",11198,1.22E+03
,26,81.393,433.8,23.15,102.82,790.7,7.69,1.269E+05,0.8,-0.01,229.52,"MV-,WMa,TruStrain™",9351.6,1.17E+03
,27,81.898,434.4,23.15,138.43,609.58,4.4,99488,0.8,0.01,174.73,"MV-,WMa,TruStrain™",7119.1,1.14E+03
,28,82.434,434.9,23.15,157.65,440.26,2.79,74427,0.8,-0.01,127.15,"MV-,WMa,TruStrain™",5180.7,1.11E+03
,29,83.006,435.5,23.15,154.14,297.46,1.93,53321,0.8,0.01,88.659,"MV-,WMa,TruStrain™",3612.3,1.08E+03
,30,83.613,436.1,23.15,129.18,146.02,1.13,31029,0.8,0.03,50.398,"MV-,WMa,TruStrain™",2053.4,1.05E+03
,31,84.26,436.7,23.15,97.059,13.947,0.144,15606,0.8,0.01,24.965,"MV-,WMa,TruStrain™",1017.2,1.04E+03
,32,84.949,437.4,23.15,89.173,148.87,1.67,27619,0.8,0.01,43.824,"WMa,TruStrain™",1785.5,1.03E+03
,33,85.681,438.1,23.15,99.931,201.23,2.01,35759,0.8,0.03,56.186,"WMa,TruStrain™",2289.2,1.02E+03
,34,86.461,438.9,23.15,81.216,267.89,3.3,44552,0.8,-0.01,69.523,"WMa,TruStrain™",2832.6,1.01E+03
,35,87.291,439.7,23.15,84.324,319.48,3.79,52588,0.8,0.01,81.793,"WMa,TruStrain™",3332.5,1.01E+03
,36,88.174,440.6,23.15,75.335,344.48,4.57,56122,0.8,0.02,87.122,"WMa,TruStrain™",3549.7,1.01E+03
,37,89.113,441.6,23.15,74.5,357.4,4.8,58104,0.8,0.02,90.104,"WMa,TruStrain™",3671.2,1.01E+03
,38,90.113,442.6,23.15,72.581,365.29,5.03,59274,0.8,0.02,91.884,"WMa,TruStrain™",3743.7,1.01E+03
,,,,,,,,,,,,,,
Interval and data points:,7,38,,,,,,,,,,,,
Interval data:,Point No.,Time,Test Time,Temperature,Storage Modulus,Loss Modulus,Loss Factor,Complex Viscosity,Gap,Normal Force,Torque,Status,Shear Stress,Shear Strain
,,,,,,,,,,,,,,
,,[s],[s],[°C],[Pa],[Pa],[1],[mPa·s],[mm],[N],[µN·m],,[Pa],[%]
,1,90.215,442.7,23.15,19811,0.99055,5E-05,3.153E+06,0.8,0.26,4858.5,"ME-,WMa,taD,TruStrain™",1.9795E+05,999
,2,90.322,442.8,23.15,0.9611,19222,2E+04,3.0593E+06,0.8,0.13,4328.1,"ME-,MV-,WMa,TruStrain™",1.7634E+05,917
,3,90.435,442.9,23.15,8973,9276.6,1.03,2.0541E+06,0.8,-0.01,2581.5,"MV-,WMa,TruStrain™",1.0518E+05,815
,4,90.556,443,23.15,15101,8183.8,0.542,2.7337E+06,0.8,-0.01,2904,"MV-,WMa,TruStrain™",1.1832E+05,689
,5,90.684,443.1,23.15,19956,10225,0.512,3.5687E+06,0.8,-0.01,3063.9,"MV-,WMa,TruStrain™",1.2484E+05,557
,6,90.82,443.3,23.15,28016,13158,0.47,4.9262E+06,0.8,-0.01,3054.5,"MV-,WMa,TruStrain™",1.2445E+05,402
,7,90.966,443.4,23.15,53597,14420,0.269,8.8335E+06,0.8,-0.01,2908.1,"MV-,WMa,TruStrain™",1.1849E+05,213
,8,91.12,443.6,23.15,1.1297E+05,42270,0.374,1.9198E+07,0.8,-0.01,2775.4,"MV-,WMa,TruStrain™",1.1308E+05,93.7
,9,91.285,443.7,23.15,1.5526E+05,7.763,5E-05,2.471E+07,0.8,-0.01,5090.8,"ME-,WMa,taD,TruStrain™",2.0742E+05,134
,10,91.46,443.9,23.15,0.66326,13265,2E+04,2.1112E+06,0.8,0,494,"ME-,WMa,taD,TruStrain™",20128,152
,11,91.646,444.1,23.15,0.96668,19334,2E+04,3.077E+06,0.8,0,575.67,"ME-,WMa,taD,TruStrain™",23455,121
,12,91.845,444.3,23.15,2.2925,45851,2E+04,7.2974E+06,0.8,0,829.04,"ME-,WMa,taD,TruStrain™",33778,73.7
,13,92.056,444.5,23.15,5.8836,1.1767E+05,2E+04,1.8728E+07,0.8,-0.01,1048.1,"ME-,WMa,taD,TruStrain™",42705,36.3
,14,92.28,444.7,23.15,14.129,2.8257E+05,2E+04,4.4973E+07,0.8,-0.01,1138.6,"ME-,WMa,taD,TruStrain™",46391,16.4
,15,92.519,445,23.15,1.0655E+06,53.273,5E-05,1.6957E+08,0.8,-0.01,658.51,"ME-,WMa,taD,TruStrain™",26830,2.52
,16,92.773,445.2,23.15,1.3127E+06,3.1489E+06,2.4,5.4297E+08,0.8,-0.01,54.272,"ME-,MV-,WMa,TruStrain™",2211.2,0.0648
,17,93.044,445.5,23.15,48377,15633,0.323,8.0915E+06,0.8,-0.01,1.2161,"MV-,WMa,TruStrain™",49.548,0.0975
,18,93.332,445.8,23.15,12162,872.61,0.0717,1.9406E+06,0.8,-0.01,0.30112,"MV-,WMa,TruStrain™",12.269,0.101
,19,93.639,446.1,23.15,10504,2888,0.275,1.7338E+06,0.8,-0.01,0.26992,"WMa,TruStrain™",10.998,0.101
,20,93.965,446.4,23.15,11258,2252.6,0.2,1.8272E+06,0.8,-0.01,0.28528,"WMa,TruStrain™",11.624,0.101
,21,94.312,446.8,23.15,12600,445.28,0.0353,2.0066E+06,0.8,-0.01,0.31361,"MV-,WMa,TruStrain™",12.778,0.101
,22,94.682,447.1,23.15,11005,653.22,0.0594,1.7547E+06,0.8,-0.01,0.27397,"MV-,WMa,TruStrain™",11.163,0.101
,23,95.075,447.5,23.15,10774,221.27,0.0205,1.7152E+06,0.8,-0.01,0.26724,"WMa,TruStrain™",10.888,0.101
,24,95.493,447.9,23.15,11196,290.33,0.0259,1.7826E+06,0.8,-0.01,0.2772,"WMa,TruStrain™",11.294,0.101
,25,95.938,448.4,23.15,12645,372.79,0.0295,2.0135E+06,0.8,-0.01,0.31266,"MV-,WMa,TruStrain™",12.739,0.101
,26,96.412,448.9,23.15,12566,1582.4,0.126,2.0157E+06,0.8,-0.01,0.31279,"WMa,TruStrain™",12.744,0.101
,27,96.917,449.4,23.15,11434,1171.2,0.102,1.8293E+06,0.8,-0.01,0.28377,"WMa,TruStrain™",11.562,0.101
,28,97.453,449.9,23.15,11493,75.856,0.0066,1.8293E+06,0.8,-0.01,0.28368,"MV-,WMa,TruStrain™",11.558,0.101
,29,98.025,450.5,23.15,10297,441.2,0.0428,1.6404E+06,0.8,-0.01,0.25439,"WMa,TruStrain™",10.365,0.101
,30,98.632,451.1,23.15,9193.7,950.21,0.103,1.471E+06,0.8,-0.01,0.22809,"WMa,TruStrain™",9.2932,0.101
,31,99.279,451.7,23.15,10631,927.67,0.0873,1.6984E+06,0.8,-0.01,0.26327,"WMa,TruStrain™",10.727,0.101
,32,99.968,452.4,23.15,11514,1278.4,0.111,1.8437E+06,0.8,-0.01,0.28579,"WMa,TruStrain™",11.644,0.101
,33,100.7,453.2,23.15,10889,51.587,0.00474,1.733E+06,0.8,-0.01,0.26861,"MV-,WMa,TruStrain™",10.944,0.101
,34,101.48,453.9,23.15,11199,110.71,0.00989,1.7825E+06,0.8,-0.01,0.27629,"MV-,WMa,TruStrain™",11.257,0.101
,35,102.31,454.8,23.15,10532,114.97,0.0109,1.6763E+06,0.8,-0.01,0.25987,"MV-,WMa,TruStrain™",10.588,0.101
,36,103.193,455.6,23.15,13298,1672.3,0.126,2.1331E+06,0.8,-0.01,0.33055,"WMa,TruStrain™",13.468,0.1
,37,104.132,456.6,23.15,11356,889.45,0.0783,1.8129E+06,0.8,-0.01,0.281,"MV-,WMa,TruStrain™",11.449,0.101
,38,105.132,457.6,23.15,10269,1691.7,0.165,1.6565E+06,0.8,-0.01,0.25681,"WMa,TruStrain™",10.463,0.101
,,,,,,,,,,,,,,
Result:,UV Cure,,,,,,,,,,,,,
,,,,,,,,,,,,,,
Interval and data points:,1,10,,,,,,,,,,,,
Interval data:,Point No.,Time,Test Time,Temperature,Storage Modulus,Loss Modulus,Loss Factor,Complex Viscosity,Gap,Normal Force,Torque,Status,Shear Stress,Shear Strain
,,,,,,,,,,,,,,
,,[s],[s],[°C],[Pa],[Pa],[1],[mPa·s],[mm],[N],[µN·m],,[Pa],[%]
,1,1,472.1,23.15,2.2335,44671,2E+04,7.1096E+06,0.8,-0.01,0.86533,"ME-,WMa,taD,TruStrain™",35.257,0.0789
,2,2,473.1,23.15,0.59951,11990,2E+04,1.9083E+06,0.8,-0.01,0.29431,"ME-,MV-,WMa,taD,TruStrain™",11.991,0.1
,3,3,474.1,23.15,13644,278.14,0.0204,2.1719E+06,0.8,-0.01,0.33495,"WMa,TruStrain™",13.647,0.1
,4,4,475.1,23.15,12416,563.48,0.0454,1.9781E+06,0.8,-0.01,0.3055,"WMa,TruStrain™",12.447,0.1
,5,5,476.1,23.15,11576,869.42,0.0751,1.8475E+06,0.8,-0.01,0.2859,"WMa,TruStrain™",11.649,0.1
,6,6,477.1,23.15,10584,1905.6,0.18,1.7116E+06,0.8,-0.01,0.26511,"WMa,TruStrain™",10.802,0.1
,7,7,478.1,23.15,12835,427.61,0.0333,2.0439E+06,0.8,-0.01,0.31668,"WMa,TruStrain™",12.903,0.1
,8,8,479.1,23.15,11401,712.89,0.0625,1.8181E+06,0.8,-0.01,0.28177,"WMa,TruStrain™",11.48,0.1
,9,9,480.1,23.15,11467,727.74,0.0635,1.8286E+06,0.8,-0.01,0.28343,"WMa,TruStrain™",11.548,0.101
,10,10,481.1,23.15,11972,411.71,0.0344,1.9066E+06,0.8,-0.01,0.29549,"WMa,TruStrain™",12.039,0.101
,,,,,,,,,,,,,,
Interval and data points:,2,95,,,,,,,,,,,,
Interval data:,Point No.,Time,Test Time,Temperature,Storage Modulus,Loss Modulus,Loss Factor,Complex Viscosity,Gap,Normal Force,Torque,Status,Shear Stress,Shear Strain
,,,,,,,,,,,,,,
,,[s],[s],[°C],[Pa],[Pa],[1],[mPa·s],[mm],[N],[µN·m],,[Pa],[%]
,1,10.103,481.2,23.15,11908,472.5,0.0397,1.8968E+06,0.8,-0.01,0.29398,"WMa,TruStrain™",11.978,0.101
,2,10.208,481.3,23.15,11873,575.84,0.0485,1.8919E+06,0.8,-0.01,0.29323,"WMa,TruStrain™",11.947,0.101
,3,10.316,481.4,23.15,11808,607.15,0.0514,1.8817E+06,0.8,-0.01,0.29166,"WMa,TruStrain™",11.883,0.101
,4,10.43,481.5,23.15,11742,678.41,0.0578,1.8719E+06,0.8,-0.01,0.29013,"WMa,TruStrain™",11.821,0.101
,5,10.548,481.7,23.15,11715,704.8,0.0602,1.8679E+06,0.8,-0.01,0.28951,"WMa,TruStrain™",11.796,0.101
,6,10.671,481.8,23.15,11679,811.61,0.0695,1.8633E+06,0.8,-0.01,0.2888,"WMa,TruStrain™",11.767,0.101
,7,10.799,481.9,23.15,11696,917.3,0.0784,1.8672E+06,0.8,-0.01,0.28941,"WMa,TruStrain™",11.792,0.101
,8,10.933,482,23.15,11666,994.07,0.0852,1.8634E+06,0.8,-0.01,0.28882,"WMa,TruStrain™",11.767,0.101
,9,11.073,482.2,23.15,11746,1004.7,0.0855,1.8762E+06,0.8,-0.01,0.29081,"WMa,TruStrain™",11.848,0.101
,10,11.218,482.3,23.15,11825,943.42,0.0798,1.888E+06,0.8,-0.01,0.29262,"WMa,TruStrain™",11.922,0.101
,11,11.37,482.5,23.15,11847,928.98,0.0784,1.8913E+06,0.8,-0.01,0.29314,"WMa,TruStrain™",11.943,0.101
,12,11.528,482.6,23.15,11906,925.65,0.0777,1.9007E+06,0.8,-0.01,0.29458,"WMa,TruStrain™",12.002,0.101
,13,11.693,482.8,23.15,11939,814.07,0.0682,1.9045E+06,0.8,-0.01,0.29518,"WMa,TruStrain™",12.027,0.101
,14,11.864,483,23.15,11890,785.75,0.0661,1.8965E+06,0.8,-0.01,0.29393,"WMa,TruStrain™",11.976,0.101
,15,12.043,483.1,23.15,11739,722.25,0.0615,1.8719E+06,0.8,-0.01,0.29012,"WMa,TruStrain™",11.821,0.101
,16,12.23,483.3,23.15,11675,747.03,0.064,1.862E+06,0.8,-0.01,0.28859,"WMa,TruStrain™",11.758,0.101
,17,12.425,483.5,23.15,11636,796.22,0.0684,1.8563E+06,0.8,-0.01,0.28771,"WMa,TruStrain™",11.722,0.101
,18,12.628,483.7,23.15,11577,720.36,0.0622,1.8461E+06,0.8,-0.01,0.28612,"WMa,TruStrain™",11.657,0.101
,19,12.839,483.9,23.15,11670,654.48,0.0561,1.8602E+06,0.8,-0.01,0.28831,"WMa,TruStrain™",11.747,0.101
,20,13.06,484.2,23.15,11818,720.8,0.061,1.8844E+06,0.8,-0.01,0.29205,"WMa,TruStrain™",11.899,0.1
,21,13.289,484.4,23.15,11911,694.72,0.0583,1.8989E+06,0.8,-0.01,0.29429,"WMa,TruStrain™",11.991,0.1
,22,13.529,484.6,23.15,11997,672.86,0.0561,1.9123E+06,0.8,-0.01,0.29638,"WMa,TruStrain™",12.076,0.101
,23,13.779,484.9,23.15,12035,678.28,0.0564,1.9185E+06,0.8,-0.01,0.29735,"WMa,TruStrain™",12.115,0.101
,24,14.039,485.1,23.15,12044,603.75,0.0501,1.9193E+06,0.8,-0.01,0.29748,"WMa,TruStrain™",12.12,0.101
,25,14.311,485.4,23.15,12073,626.48,0.0519,1.924E+06,0.8,-0.01,0.29821,"WMa,TruStrain™",12.15,0.101
,26,14.594,485.7,23.15,12187,704.74,0.0578,1.9428E+06,0.8,-0.01,0.30112,"WMa,TruStrain™",12.269,0.101
,27,14.889,486,23.15,12322,804.67,0.0653,1.9653E+06,0.8,-0.01,0.30461,"WMa,TruStrain™",12.411,0.101
,28,15.197,486.3,23.15,12508,836.62,0.0669,1.9951E+06,0.8,-0.01,0.30922,"WMa,TruStrain™",12.599,0.101
,29,15.517,486.6,23.15,12611,849.23,0.0673,2.0117E+06,0.8,-0.01,0.31179,"WMa,TruStrain™",12.704,0.101
,30,15.852,487,23.15,12570,673.78,0.0536,2.0034E+06,0.8,-0.01,0.31051,"WMa,TruStrain™",12.651,0.101
,31,16.2,487.3,23.15,12540,610.62,0.0487,1.9981E+06,0.8,-0.01,0.30968,"WMa,TruStrain™",12.617,0.101
,32,16.563,487.7,23.15,12557,565.35,0.045,2.0006E+06,0.8,-0.01,0.31007,"WMa,TruStrain™",12.633,0.101
,33,16.942,488,23.15,12734,673.54,0.0529,2.0294E+06,0.8,-0.01,0.31454,"WMa,TruStrain™",12.815,0.101
,34,17.337,488.4,23.15,12836,689.84,0.0537,2.0459E+06,0.8,-0.01,0.31709,"WMa,TruStrain™",12.919,0.101
,35,17.749,488.9,23.15,12919,703.14,0.0544,2.0592E+06,0.8,-0.01,0.31915,"WMa,TruStrain™",13.003,0.101
,36,18.178,489.3,23.15,12949,732.43,0.0566,2.0641E+06,0.8,-0.01,0.31992,"WMa,TruStrain™",13.035,0.101
,37,18.625,489.7,23.15,12921,821.47,0.0636,2.0606E+06,0.8,-0.01,0.31937,"WMa,TruStrain™",13.012,0.101
,38,19.092,490.2,23.15,12814,855.42,0.0668,2.044E+06,0.8,-0.01,0.31679,"WMa,TruStrain™",12.907,0.101
,39,19.578,490.7,23.15,12991,909.9,0.07,2.0726E+06,0.8,-0.01,0.32123,"WMa,TruStrain™",13.088,0.101
,40,20.085,491.2,23.15,13368,744.98,0.0557,2.1309E+06,0.8,-0.01,0.33025,"WMa,TruStrain™",13.456,0.1
,41,20.613,491.7,23.15,13545,515.28,0.038,2.1573E+06,0.8,-0.01,0.33436,"WMa,TruStrain™",13.623,0.101
,42,21.164,492.3,23.15,13519,552.52,0.0409,2.1535E+06,0.8,-0.01,0.33378,"WMa,TruStrain™",13.599,0.101
,43,21.738,492.8,23.15,13474,813.78,0.0604,2.1484E+06,0.8,-0.01,0.33301,"WMa,TruStrain™",13.568,0.101
,44,22.337,493.4,23.15,13522,917.62,0.0679,2.157E+06,0.8,-0.01,0.33432,"WMa,TruStrain™",13.621,0.101
,45,22.961,494.1,23.15,13747,1014.3,0.0738,2.1938E+06,0.8,-0.01,0.34,"WMa,TruStrain™",13.853,0.1
,46,23.612,494.7,23.15,13874,860.25,0.062,2.2124E+06,0.8,-0.01,0.34288,"WMa,TruStrain™",13.97,0.101
,47,24.29,495.4,23.15,13828,821.69,0.0594,2.2047E+06,0.8,-0.01,0.34171,"WMa,TruStrain™",13.923,0.101
,48,24.997,496.1,23.15,13926,769.32,0.0552,2.2198E+06,0.8,-0.01,0.34405,"WMa,TruStrain™",14.018,0.101
,49,25.734,496.8,23.15,14007,737.08,0.0526,2.2323E+06,0.8,-0.01,0.34599,"WMa,TruStrain™",14.097,0.101
,50,26.503,497.6,23.15,14130,610.77,0.0432,2.251E+06,0.8,-0.01,0.34888,"WMa,TruStrain™",14.215,0.101
,51,27.304,498.4,23.15,14130,686.74,0.0486,2.2516E+06,0.8,-0.02,0.34897,"WMa,TruStrain™",14.218,0.101
,52,28.139,499.2,23.15,14433,791.36,0.0548,2.3006E+06,0.8,-0.01,0.35656,"WMa,TruStrain™",14.528,0.101
,53,29.01,500.1,23.15,14462,726.81,0.0503,2.3046E+06,0.8,-0.02,0.35718,"WMa,TruStrain™",14.553,0.101
,54,29.917,501,23.15,14615,782.83,0.0536,2.3294E+06,0.8,-0.02,0.36104,"WMa,TruStrain™",14.71,0.101
,55,30.864,502,23.15,14678,883.91,0.0602,2.3402E+06,0.8,-0.02,0.36273,"WMa,TruStrain™",14.779,0.101
,56,31.85,503,23.15,14764,687.39,0.0466,2.3524E+06,0.8,-0.02,0.36458,"WMa,TruStrain™",14.854,0.101
,57,32.878,504,23.15,14994,672.44,0.0448,2.3888E+06,0.8,-0.02,0.37022,"WMa,TruStrain™",15.084,0.1
,58,33.95,505.1,23.15,14999,677.31,0.0452,2.3895E+06,0.8,-0.02,0.37037,"WMa,TruStrain™",15.09,0.101
,59,35.068,506.2,23.15,15183,738.31,0.0486,2.4193E+06,0.8,-0.02,0.37496,"WMa,TruStrain™",15.277,0.101
,60,36.233,507.3,23.15,15289,699.23,0.0457,2.4358E+06,0.8,-0.02,0.37754,"WMa,TruStrain™",15.382,0.101
,61,37.448,508.6,23.15,15251,802.35,0.0526,2.4307E+06,0.8,-0.02,0.37673,"WMa,TruStrain™",15.349,0.101
,62,38.714,509.8,23.15,15413,715.73,0.0464,2.4557E+06,0.8,-0.02,0.3806,"WMa,TruStrain™",15.507,0.101
,63,40.034,511.1,23.15,15520,568.44,0.0366,2.4717E+06,0.8,-0.02,0.38309,"WMa,TruStrain™",15.609,0.101
,64,41.41,512.5,23.15,15721,637.52,0.0406,2.5041E+06,0.8,-0.02,0.38811,"WMa,TruStrain™",15.813,0.101
,65,42.845,513.9,23.15,15880,778.12,0.049,2.5304E+06,0.8,-0.02,0.39219,"WMa,TruStrain™",15.979,0.101
,66,44.341,515.4,23.15,15903,727.64,0.0458,2.5337E+06,0.8,-0.02,0.3927,"WMa,TruStrain™",16,0.101
,67,45.9,517,23.15,16034,700.87,0.0437,2.5544E+06,0.8,-0.02,0.39589,"WMa,TruStrain™",16.13,0.101
,68,47.525,518.6,23.15,16152,769.49,0.0476,2.5735E+06,0.8,-0.02,0.39888,"WMa,TruStrain™",16.252,0.101
,69,49.22,520.3,23.15,16229,710.62,0.0438,2.5854E+06,0.8,-0.02,0.40072,"WMa,TruStrain™",16.327,0.101
,70,50.986,522.1,23.15,16413,776.46,0.0473,2.6151E+06,0.8,-0.02,0.40531,"WMa,TruStrain™",16.514,0.101
,71,52.828,523.9,23.15,16522,631.18,0.0382,2.6314E+06,0.8,-0.02,0.40784,"WMa,TruStrain™",16.617,0.101
,72,54.748,525.9,23.15,16635,673.39,0.0405,2.6498E+06,0.8,-0.02,0.41068,"WMa,TruStrain™",16.733,0.101
,73,56.749,527.9,23.15,16660,772.26,0.0464,2.6543E+06,0.8,-0.02,0.4114,"WMa,TruStrain™",16.762,0.101
,74,58.836,529.9,23.15,16765,599.32,0.0357,2.67E+06,0.8,-0.02,0.41383,"WMa,TruStrain™",16.861,0.101
,75,61.011,532.1,23.15,16890,758.38,0.0449,2.6908E+06,0.8,-0.02,0.41706,"WMa,TruStrain™",16.992,0.101
,76,63.278,534.4,23.15,17074,753.97,0.0442,2.72E+06,0.8,-0.02,0.42156,"WMa,TruStrain™",17.176,0.101
,77,65.642,536.7,23.15,17167,725.81,0.0423,2.7347E+06,0.8,-0.02,0.42385,"WMa,TruStrain™",17.269,0.101
,78,68.107,539.2,23.15,17318,755.34,0.0436,2.7589E+06,0.8,-0.02,0.42759,"WMa,TruStrain™",17.422,0.101
,79,70.676,541.8,23.15,17376,720.73,0.0415,2.7678E+06,0.8,-0.02,0.42897,"WMa,TruStrain™",17.478,0.101
,80,73.354,544.5,23.15,17493,760.71,0.0435,2.7867E+06,0.8,-0.02,0.43191,"WMa,TruStrain™",17.598,0.101
,81,76.146,547.2,23.15,17638,798.2,0.0453,2.8101E+06,0.8,-0.02,0.43554,"WMa,TruStrain™",17.745,0.101
,82,79.057,550.2,23.15,17668,677.62,0.0384,2.814E+06,0.8,-0.02,0.43615,"WMa,TruStrain™",17.771,0.101
,83,82.091,553.2,23.15,17703,818.38,0.0462,2.8205E+06,0.8,-0.02,0.43715,"WMa,TruStrain™",17.811,0.101
,84,85.255,556.4,23.15,17909,603.77,0.0337,2.852E+06,0.8,-0.02,0.44202,"WMa,TruStrain™",18.009,0.101
,85,88.553,559.7,23.15,18031,781.17,0.0433,2.8725E+06,0.8,-0.02,0.44521,"WMa,TruStrain™",18.139,0.101
,86,91.991,563.1,23.15,17990,722.74,0.0402,2.8655E+06,0.8,-0.02,0.44413,"WMa,TruStrain™",18.095,0.101
,87,95.575,566.7,23.15,18018,710.61,0.0394,2.8699E+06,0.8,-0.02,0.44478,"WMa,TruStrain™",18.122,0.101
,88,99.311,570.4,23.16,18026,747.87,0.0415,2.8714E+06,0.8,-0.02,0.44504,"WMa,TruStrain™",18.132,0.101
,89,103.206,574.3,23.15,18246,688.44,0.0377,2.9059E+06,0.8,-0.02,0.4504,"WMa,TruStrain™",18.351,0.101
,90,107.267,578.4,23.16,18222,762.06,0.0418,2.9026E+06,0.8,-0.02,0.44989,"WMa,TruStrain™",18.33,0.101
,91,111.5,582.6,23.16,18329,659.98,0.036,2.919E+06,0.8,-0.02,0.4524,"WMa,TruStrain™",18.432,0.101
,92,115.913,587,23.15,18409,812.46,0.0441,2.9327E+06,0.8,-0.02,0.45454,"WMa,TruStrain™",18.52,0.101
,93,120.514,591.6,23.16,18455,779.25,0.0422,2.9398E+06,0.8,-0.02,0.45565,"WMa,TruStrain™",18.565,0.101
,94,125.31,596.4,23.16,18512,702.85,0.038,2.9484E+06,0.8,-0.02,0.45697,"WMa,TruStrain™",18.618,0.101
,95,130.31,601.4,23.16,18633,784.95,0.0421,2.9681E+06,0.8,-0.02,0.46004,"WMa,TruStrain™",18.744,0.101
,,,,,,,,,,,,,,
Interval and data points:,3,5,,,,,,,,,,,,
Interval data:,Point No.,Time,Test Time,Temperature,Storage Modulus,Loss Modulus,Loss Factor,Complex Viscosity,Gap,Normal Force,Torque,Status,Shear Stress,Shear Strain
,,,,,,,,,,,,,,
,,[s],[s],[°C],[Pa],[Pa],[1],[mPa·s],[mm],[N],[µN·m],,[Pa],[%]
,1,131.312,602.4,23.16,18606,852.35,0.0458,2.9643E+06,0.8,-0.02,0.45943,"WMa,TruStrain™",18.719,0.101
,2,132.312,603.4,23.16,18593,736.79,0.0396,2.9615E+06,0.8,-0.02,0.45898,"WMa,TruStrain™",18.701,0.101
,3,133.312,604.4,23.16,18502,586.4,0.0317,2.9461E+06,0.8,-0.02,0.45662,"WMa,TruStrain™",18.605,0.101
,4,134.312,605.4,23.16,18673,711.63,0.0381,2.9741E+06,0.8,-0.02,0.46095,"WMa,TruStrain™",18.781,0.101
,5,135.312,606.4,23.16,18484,589.45,0.0319,2.9433E+06,0.8,-0.02,0.4562,"WMa,TruStrain™",18.587,0.101
,,,,,,,,,,,,,,
Result:,Post-UV recovery,,,,,,,,,,,,,
,,,,,,,,,,,,,,
Interval and data points:,1,38,,,,,,,,,,,,
Interval data:,Point No.,Time,Test Time,Temperature,Storage Modulus,Loss Modulus,Loss Factor,Complex Viscosity,Gap,Normal Force,Torque,Status,Shear Stress,Shear Strain
,,,,,,,,,,,,,,
,,[s],[s],[°C],[Pa],[Pa],[1],[mPa·s],[mm],[N],[µN·m],,[Pa],[%]
,1,0.1,619.7,23.16,215.22,4.3044E+06,2E+04,6.8506E+08,0.8,-0.03,0.95492,"ME-,WMa,taD,TruStrain™",38.907,0.000904
,2,0.207,619.8,23.16,38.49,7.6981E+05,2E+04,1.2252E+08,0.8,-0.03,1.9442,"ME-,WMa,taD,TruStrain™",79.216,0.0103
,3,0.32,619.9,23.16,23.445,4.689E+05,2E+04,7.4628E+07,0.8,-0.03,2.1139,"ME-,WMa,taD,TruStrain™",86.126,0.0184
,4,0.441,620.1,23.16,14.995,2.9991E+05,2E+04,4.7731E+07,0.8,-0.03,2.1312,"ME-,WMa,taD,TruStrain™",86.832,0.029
,5,0.569,620.2,23.16,10.216,2.0432E+05,2E+04,3.2518E+07,0.8,-0.02,2.0707,"ME-,WMa,taD,TruStrain™",84.369,0.0413
,6,0.705,620.3,23.16,7.1766,1.4353E+05,2E+04,2.2844E+07,0.8,-0.03,2.0024,"ME-,WMa,taD,TruStrain™",81.586,0.0568
,7,0.851,620.5,23.16,5.2673,1.0535E+05,2E+04,1.6766E+07,0.8,-0.03,1.9467,"ME-,WMa,taD,TruStrain™",79.316,0.0753
,8,1.005,620.6,23.16,4.2185,84370,2E+04,1.3428E+07,0.8,-0.02,1.9034,"ME-,WMa,taD,TruStrain™",77.553,0.0919
,9,1.17,620.8,23.16,15930,16043,1.01,3.5982E+06,0.8,-0.03,0.59905,"ME-,WMa,TruStrain™",24.408,0.108
,10,1.345,621,23.16,22998,3496.1,0.152,3.7024E+06,0.8,-0.03,0.62629,"MV-,WMa,TruStrain™",25.517,0.11
,11,1.531,621.1,23.16,19604,5102.3,0.26,3.2241E+06,0.8,-0.03,0.55231,"MV-,WMa,TruStrain™",22.503,0.111
,12,1.73,621.3,23.16,17768,3669.1,0.207,2.8875E+06,0.8,-0.03,0.49111,"MV-,WMa,TruStrain™",20.01,0.11
,13,1.941,621.6,23.16,17898,2886.4,0.161,2.8853E+06,0.8,-0.02,0.47176,"MV-,WMa,TruStrain™",19.221,0.106
,14,2.165,621.8,23.16,18609,1439.5,0.0774,2.9706E+06,0.8,-0.03,0.46221,"MV-,WMa,TruStrain™",18.832,0.101
,15,2.404,622,23.16,18921,721.12,0.0381,3.0136E+06,0.8,-0.03,0.46484,"MV-,WMa,TruStrain™",18.939,0.1
,16,2.658,622.3,23.16,19598,804.71,0.0411,3.1217E+06,0.8,-0.03,0.48143,"WMa,TruStrain™",19.615,0.1
,17,2.929,622.5,23.16,19689,327.86,0.0167,3.134E+06,0.8,-0.03,0.48333,"WMa,TruStrain™",19.693,0.1
,18,3.217,622.8,23.16,19681,55.459,0.00282,3.1324E+06,0.8,-0.03,0.48316,"MV-,WMa,TruStrain™",19.686,0.1
,19,3.524,623.1,23.16,19626,260.45,0.0133,3.1239E+06,0.8,-0.03,0.48206,"MV-,WMa,TruStrain™",19.641,0.1
,20,3.85,623.5,23.16,19851,46.869,0.00236,3.1595E+06,0.8,-0.03,0.48789,"MV-,WMa,TruStrain™",19.879,0.1
,21,4.197,623.8,23.16,19875,312.1,0.0157,3.1637E+06,0.8,-0.03,0.48899,"WMa,TruStrain™",19.923,0.1
,22,4.567,624.2,23.16,19808,550.58,0.0278,3.1538E+06,0.8,-0.03,0.48783,"WMa,TruStrain™",19.876,0.1
,23,4.96,624.6,23.16,19429,710.75,0.0366,3.0943E+06,0.8,-0.03,0.47891,"WMa,TruStrain™",19.513,0.1
,24,5.378,625,23.16,19138,828.21,0.0433,3.0488E+06,0.8,-0.03,0.47208,"WMa,TruStrain™",19.234,0.1
,25,5.823,625.4,23.16,19198,642.52,0.0335,3.0572E+06,0.8,-0.03,0.47354,"WMa,TruStrain™",19.294,0.1
,26,6.297,625.9,23.16,19312,922.23,0.0478,3.077E+06,0.8,-0.03,0.47667,"WMa,TruStrain™",19.421,0.1
,27,6.802,626.4,23.16,19264,1148.2,0.0596,3.0715E+06,0.8,-0.03,0.47587,"WMa,TruStrain™",19.389,0.1
,28,7.338,627,23.16,19249,677.1,0.0352,3.0655E+06,0.8,-0.03,0.47498,"WMa,TruStrain™",19.352,0.1
,29,7.91,627.5,23.16,19076,327.15,0.0171,3.0365E+06,0.8,-0.03,0.47054,"WMa,TruStrain™",19.171,0.1
,30,8.517,628.1,23.16,18835,462.21,0.0245,2.9987E+06,0.8,-0.03,0.46473,"WMa,TruStrain™",18.935,0.1
,31,9.164,628.8,23.16,18994,814.3,0.0429,3.0257E+06,0.8,-0.03,0.46895,"WMa,TruStrain™",19.107,0.101
,32,9.853,629.5,23.16,19172,900.73,0.047,3.0546E+06,0.8,-0.03,0.47341,"WMa,TruStrain™",19.288,0.1
,33,10.585,630.2,23.16,19371,728.33,0.0376,3.0852E+06,0.8,-0.03,0.47816,"WMa,TruStrain™",19.482,0.101
,34,11.365,631,23.16,19240,724.54,0.0377,3.0643E+06,0.8,-0.03,0.47492,"WMa,TruStrain™",19.35,0.101
,35,12.195,631.8,23.16,19418,894.93,0.0461,3.0937E+06,0.8,-0.03,0.4795,"WMa,TruStrain™",19.536,0.101
,36,13.078,632.7,23.16,19291,764.4,0.0396,3.0727E+06,0.8,-0.03,0.47623,"WMa,TruStrain™",19.403,0.101
,37,14.017,633.6,23.17,19260,706.03,0.0367,3.0674E+06,0.8,-0.03,0.47541,"WMa,TruStrain™",19.37,0.101
,38,15.017,634.6,23.16,19349,696.82,0.036,3.0815E+06,0.8,-0.03,0.4776,"WMa,TruStrain™",19.459,0.101
,,,,,,,,,,,,,,
Interval and data points:,2,38,,,,,,,,,,,,
Interval data:,Point No.,Time,Test Time,Temperature,Storage Modulus,Loss Modulus,Loss Factor,Complex Viscosity,Gap,Normal Force,Torque,Status,Shear Stress,Shear Strain
,,,,,,,,,,,,,,
,,[s],[s],[°C],[Pa],[Pa],[1],[mPa·s],[mm],[N],[µN·m],,[Pa],[%]
,1,15.12,634.7,23.16,7.5601E+06,9.8216E+05,0.13,1.2133E+09,0.8,-0.12,2209.9,"WMa,TruStrain™",90039,1.18
,2,15.227,634.8,23.16,19.841,3.9682E+05,2E+04,6.3156E+07,0.8,-0.02,3222.4,"ME-,MV-,WMa,taD,TruStrain™",1.3129E+05,33.1
,3,15.34,635,23.16,88676,4.4338,5E-05,1.4113E+07,0.8,-0.02,1017.4,"ME-,MV-,WMa,taD,TruStrain™",41454,46.7
,4,15.461,635.1,23.16,74218,3.7109,5E-05,1.1812E+07,0.8,-0.02,840.6,"ME-,MV-,WMa,taD,TruStrain™",34249,46.1
,5,15.589,635.2,23.16,12476,49319,3.95,8.0966E+06,0.8,-0.03,620.39,"ME-,MV-,WMa,TruStrain™",25277,49.7
,6,15.725,635.3,23.16,1.0385E+05,55343,0.533,1.8729E+07,0.8,0.02,3069.2,"MV-,WMa,TruStrain™",1.2505E+05,106
,7,15.871,635.5,23.16,12434,66807,5.37,1.0815E+07,0.8,0,4153.9,"WMa,TruStrain™",1.6924E+05,249
,8,16.025,635.6,23.17,908.76,42247,46.5,6.7254E+06,0.8,-0.01,4861.8,"WMa,TruStrain™",1.9809E+05,469
,9,16.19,635.8,23.17,18785,29642,1.58,5.5852E+06,0.8,-0.03,5743.9,"ME-,WMa,taD,TruStrain™",2.3403E+05,667
,10,16.365,636,23.16,1.4496,28991,2E+04,4.6141E+06,0.8,-0.03,7254.6,"ME-,WMa,taD,TruStrain™",2.9558E+05,1.02E+03
,11,16.551,636.2,23.16,1070.9,19983,18.7,3.1849E+06,0.8,-0.01,6807.1,"WMa,TruStrain™",2.7735E+05,1.39E+03
,12,16.75,636.4,23.16,0.4598,9195.9,2E+04,1.4636E+06,0.8,0.01,3739.6,"ME-,WMa,taD,TruStrain™",1.5237E+05,1.66E+03
,13,16.961,636.6,23.17,390.88,2357.1,6.03,3.8026E+05,0.8,-0.01,1049,"ME-,WMa,TruStrain™",42741,1.79E+03
,14,17.185,636.8,23.17,1608.9,1010.5,0.628,3.0238E+05,0.8,-0.03,863.16,"MV-,WMa,TruStrain™",35168,1.85E+03
,15,17.424,637,23.17,1336.5,3141.9,2.35,5.4341E+05,0.8,-0.03,1491.4,"MV-,WMa,TruStrain™",60766,1.78E+03
,16,17.678,637.3,23.17,324.52,3291.7,10.1,5.2642E+05,0.8,0,1374.6,"MV-,WMa,TruStrain™",56006,1.69E+03
,17,17.949,637.6,23.17,425,2682.6,6.31,4.3228E+05,0.8,-0.01,1070.9,"MV-,WMa,TruStrain™",43632,1.61E+03
,18,18.237,637.8,23.16,167.62,2087.7,12.5,3.3334E+05,0.8,-0.03,786.01,"MV-,WMa,TruStrain™",32025,1.53E+03
,19,18.544,638.2,23.16,99.764,1602.8,16.1,2.5558E+05,0.8,-0.02,581.52,"MV-,WMa,TruStrain™",23693,1.48E+03
,20,18.87,638.5,23.16,41.826,1436.1,34.3,2.2865E+05,0.8,0,501.98,"MV-,WMa,TruStrain™",20452,1.42E+03
,21,19.217,638.8,23.17,54.897,1333.9,24.3,2.1248E+05,0.8,-0.03,451.07,"MV-,WMa,TruStrain™",18378,1.38E+03
,22,19.587,639.2,23.16,43.058,1259.3,29.2,2.0053E+05,0.8,-0.01,412.02,"MV-,WMa,TruStrain™",16787,1.33E+03
,23,19.98,639.6,23.16,23.706,1185.7,50,1.8875E+05,0.8,-0.01,375.29,"MV-,WMa,TruStrain™",15291,1.29E+03
,24,20.398,640,23.16,14.583,1124.4,77.1,1.7896E+05,0.8,-0.03,342.41,"MV-,WMa,TruStrain™",13951,1.24E+03
,25,20.843,640.5,23.16,53.663,1031.4,19.2,1.6438E+05,0.8,0,303.17,"MV-,WMa,TruStrain™",12352,1.2E+03
,26,21.317,640.9,23.16,84.242,879.23,10.4,1.4058E+05,0.8,-0.03,251.88,"MV-,WMa,TruStrain™",10263,1.16E+03
,27,21.822,641.4,23.16,93.699,715.28,7.63,1.1481E+05,0.8,-0.01,200.23,"MV-,WMa,TruStrain™",8158.2,1.13E+03
,28,22.358,642,23.16,102.59,575.79,5.61,93082,0.8,-0.03,157.98,"MV-,WMa,TruStrain™",6436.5,1.1E+03
,29,22.93,642.5,23.17,99.16,444.67,4.48,72509,0.8,-0.01,119.88,"MV-,WMa,TruStrain™",4884.5,1.07E+03
,30,23.537,643.1,23.17,99.051,304.24,3.07,50922,0.8,-0.02,82.325,"MV-,WMa,TruStrain™",3354.2,1.05E+03
,31,24.184,643.8,23.16,69.362,175.66,2.53,30057,0.8,-0.03,47.719,"MV-,WMa,TruStrain™",1944.3,1.03E+03
,32,24.873,644.5,23.17,31.196,27.594,0.885,6628.7,0.8,-0.01,10.438,"MV-,WMa,TruStrain™",425.29,1.02E+03
,33,25.605,645.2,23.17,44.093,45.804,1.04,10119,0.8,-0.02,15.852,"WMa,TruStrain™",645.86,1.02E+03
,34,26.385,646,23.17,30.934,70.289,2.27,12222,0.8,-0.03,19.032,"WMa,TruStrain™",775.43,1.01E+03
,35,27.215,646.8,23.17,28.047,117.16,4.18,19174,0.8,-0.03,29.797,"WMa,TruStrain™",1214,1.01E+03
,36,28.098,647.7,23.17,22.225,132.09,5.94,21318,0.8,-0.02,33.076,"WMa,TruStrain™",1347.7,1.01E+03
,37,29.037,648.6,23.17,20.958,143.21,6.83,23036,0.8,-0.01,35.718,"WMa,TruStrain™",1455.3,1.01E+03
,38,30.037,649.6,23.17,19.989,147.56,7.38,23700,0.8,-0.01,36.737,"WMa,TruStrain™",1496.8,1.01E+03
,,,,,,,,,,,,,,
Interval and data points:,3,38,,,,,,,,,,,,
Interval data:,Point No.,Time,Test Time,Temperature,Storage Modulus,Loss Modulus,Loss Factor,Complex Viscosity,Gap,Normal Force,Torque,Status,Shear Stress,Shear Strain
,,,,,,,,,,,,,,
,,[s],[s],[°C],[Pa],[Pa],[1],[mPa·s],[mm],[N],[µN·m],,[Pa],[%]
,1,30.14,649.8,23.16,0.35345,7068.9,2E+04,1.1251E+06,0.8,-0.03,1724.3,"ME-,MV-,WMa,taD,TruStrain™",70252,994
,2,30.247,649.9,23.16,655.02,9547.1,14.6,1.523E+06,0.8,-0.02,2210.5,"ME-,MV-,WMa,TruStrain™",90064,941
,3,30.36,650,23.16,1468.4,10001,6.81,1.6088E+06,0.8,-0.02,2049.8,"MV-,WMa,TruStrain™",83515,826
,4,30.481,650.1,23.16,3150.5,12053,3.83,1.9827E+06,0.8,-0.01,2181.3,"MV-,WMa,TruStrain™",88873,713
,5,30.609,650.2,23.16,5606,15465,2.76,2.6181E+06,0.8,-0.01,2395.2,"MV-,WMa,TruStrain™",97590,593
,6,30.745,650.4,23.16,9471.4,20992,2.22,3.6653E+06,0.8,-0.01,2606.7,"MV-,WMa,TruStrain™",1.0621E+05,461
,7,30.891,650.5,23.16,21295,32103,1.51,6.1313E+06,0.8,-0.02,2714.2,"MV-,WMa,TruStrain™",1.1059E+05,287
,8,31.045,650.7,23.17,63289,24044,0.38,1.0775E+07,0.8,-0.02,2600.8,"MV-,WMa,TruStrain™",1.0597E+05,157
,9,31.21,650.8,23.17,0.28319,5663.7,2E+04,9.0141E+05,0.8,-0.01,217.51,"ME-,WMa,TruStrain™",8862,156
,10,31.385,651,23.17,2549.3,5878.2,2.31,1.0197E+06,0.8,-0.02,244.67,"MV-,WMa,TruStrain™",9968.7,156
,11,31.571,651.2,23.17,2864.9,15440,5.39,2.4993E+06,0.8,-0.02,562.44,"MV-,WMa,TruStrain™",22916,146
,12,31.77,651.4,23.17,4655.1,32814,7.05,5.2749E+06,0.8,-0.02,820.98,"MV-,WMa,TruStrain™",33450,101
,13,31.981,651.6,23.17,4.05,80999,2E+04,1.2891E+07,0.8,-0.02,808.35,"ME-,MV-,WMa,taD,TruStrain™",32935,40.7
,14,32.205,651.8,23.17,20.394,4.0788E+05,2E+04,6.4917E+07,0.8,-0.02,501.12,"ME-,MV-,WMa,taD,TruStrain™",20417,5.01
