Repository: jg9zk/APRheoPlotR

A package to parse Anton Paar Rheocompass csvs for quick plotting with ggplot2<br/>

install.packages("devtools")<br/>
devtools::install_github("APRheoPlotR",username="jg9zk")

Download getting_started.html and open it in a browser for a tutorial.

File: gelma_fibers_diff_size_recovery_osc.csv (part 21 of 21)
Interval and data points:,1,38,,,,,,,,,,,,
Interval data:,Point No.,Time,Test Time,Temperature,Storage Modulus,Loss Modulus,Loss Factor,Complex Viscosity,Gap,Normal Force,Torque,Status,Shear Stress,Shear Strain
,,,,,,,,,,,,,,
,,[s],[s],[°C],[Pa],[Pa],[1],[mPa·s],[mm],[N],[µN·m],,[Pa],[%]
,15,32.444,652.1,23.17,5.0988E+05,25.494,5E-05,8.1151E+07,0.8,-0.02,74.635,"ME-,MV-,WMa,taD,TruStrain™",3040.9,0.596
,16,32.698,652.3,23.17,42750,24249,0.567,7.8222E+06,0.8,-0.02,0.59925,"ME-,WMa,TruStrain™",24.415,0.0497
,17,32.969,652.6,23.17,8959,3301.3,0.368,1.5196E+06,0.8,-0.02,0.13872,"WMa,TruStrain™",5.6518,0.0592
,18,33.257,652.9,23.17,14256,6360.6,0.446,2.4845E+06,0.8,-0.02,0.23741,"WMa,TruStrain™",9.6729,0.062
,19,33.564,653.2,23.17,17130,10737,0.627,3.2176E+06,0.8,-0.02,0.35953,"WMa,TruStrain™",14.649,0.0725
,20,33.89,653.5,23.17,16595,10216,0.616,3.1015E+06,0.8,-0.02,0.41871,"WMa,TruStrain™",17.06,0.0875
,21,34.237,653.8,23.17,18601,6131.8,0.33,3.1172E+06,0.8,-0.02,0.49065,"WMa,TruStrain™",19.991,0.102
,22,34.607,654.2,23.17,18254,2611.3,0.143,2.9348E+06,0.8,-0.02,0.49423,"WMa,TruStrain™",20.137,0.109
,23,35,654.6,23.17,18474,219.86,0.0119,2.9405E+06,0.8,-0.02,0.49587,"WMa,TruStrain™",20.204,0.109
,24,35.418,655,23.17,19832,979.73,0.0494,3.1602E+06,0.8,-0.02,0.52053,"MV-,WMa,TruStrain™",21.208,0.107
,25,35.863,655.5,23.17,20152,579.03,0.0287,3.2086E+06,0.8,-0.02,0.51565,"MV-,WMa,TruStrain™",21.009,0.104
,26,36.337,655.9,23.17,18781,344.56,0.0183,2.9896E+06,0.8,-0.02,0.47228,"MV-,WMa,TruStrain™",19.243,0.102
,27,36.842,656.5,23.17,18045,419.83,0.0233,2.8727E+06,0.8,-0.02,0.45059,"MV-,WMa,TruStrain™",18.359,0.102
,28,37.378,657,23.17,18423,70.634,0.00383,2.9321E+06,0.8,-0.02,0.4582,"MV-,WMa,TruStrain™",18.669,0.101
,29,37.95,657.6,23.17,18795,1023.2,0.0544,2.9958E+06,0.8,-0.02,0.46672,"WMa,TruStrain™",19.016,0.101
,30,38.557,658.2,23.17,19197,824.73,0.043,3.0581E+06,0.8,-0.02,0.47526,"WMa,TruStrain™",19.364,0.101
,31,39.204,658.8,23.17,18909,680.65,0.036,3.0114E+06,0.8,-0.02,0.46738,"WMa,TruStrain™",19.043,0.101
,32,39.893,659.5,23.17,18900,672.4,0.0356,3.0099E+06,0.8,-0.02,0.46702,"WMa,TruStrain™",19.028,0.101
,33,40.625,660.2,23.17,18959,881.12,0.0465,3.0207E+06,0.8,-0.02,0.46853,"WMa,TruStrain™",19.09,0.101
,34,41.405,661,23.17,19023,692.02,0.0364,3.0296E+06,0.8,-0.02,0.46972,"WMa,TruStrain™",19.138,0.101
,35,42.235,661.8,23.17,18738,715.09,0.0382,2.9844E+06,0.8,-0.02,0.46264,"WMa,TruStrain™",18.85,0.101
,36,43.118,662.7,23.17,18888,631.4,0.0334,3.0078E+06,0.8,-0.02,0.46621,"WMa,TruStrain™",18.995,0.101
,37,44.057,663.7,23.17,18968,651.28,0.0343,3.0207E+06,0.8,-0.02,0.4682,"WMa,TruStrain™",19.076,0.101
,38,45.057,664.7,23.17,18658,973.28,0.0522,2.9736E+06,0.8,-0.02,0.46088,"WMa,TruStrain™",18.778,0.101
,,,,,,,,,,,,,,
Interval and data points:,4,38,,,,,,,,,,,,
Interval data:,Point No.,Time,Test Time,Temperature,Storage Modulus,Loss Modulus,Loss Factor,Complex Viscosity,Gap,Normal Force,Torque,Status,Shear Stress,Shear Strain
,,,,,,,,,,,,,,
,,[s],[s],[°C],[Pa],[Pa],[1],[mPa·s],[mm],[N],[µN·m],,[Pa],[%]
,1,45.159,664.8,23.17,2.3065E+06,4.7931E+05,0.208,3.7493E+08,0.8,-0.09,4058.1,"WMa,TruStrain™",1.6534E+05,7.02
,2,45.266,664.9,23.17,2.62E+05,13.1,5E-05,4.1698E+07,0.8,0.23,4808.7,"ME-,WMa,taD,TruStrain™",1.9592E+05,74.8
,3,45.379,665,23.17,3.4008E+05,17.004,5E-05,5.4125E+07,0.8,0.03,9483.7,"ME-,MV-,WMa,taD,TruStrain™",3.864E+05,114
,4,45.5,665.1,23.17,4.9137,98273,2E+04,1.5641E+07,0.8,-0.04,2552.3,"ME-,MV-,WMa,taD,TruStrain™",1.0399E+05,106
,5,45.628,665.2,23.17,43948,41054,0.934,9.5716E+06,0.8,-0.01,1905.6,"MV-,WMa,TruStrain™",77639,129
,6,45.764,665.4,23.17,20527,11619,0.566,3.754E+06,0.8,0,1518.3,"MV-,WMa,TruStrain™",61862,262
,7,45.91,665.5,23.17,11097,17886,1.61,3.35E+06,0.8,0,2279.9,"WMa,TruStrain™",92892,441
,8,46.064,665.7,23.17,7194.2,18200,2.53,3.1147E+06,0.8,-0.02,2882.9,"WMa,TruStrain™",1.1746E+05,600
,9,46.229,665.8,23.17,18131,5276.1,0.291,3.0053E+06,0.8,-0.04,3846.5,"ME-,MV-,WMa,TruStrain™",1.5672E+05,830
,10,46.404,666,23.17,1.5523,31046,2E+04,4.9411E+06,0.8,-0.02,8538.4,"ME-,WMa,taD,TruStrain™",3.4789E+05,1.12E+03
,11,46.59,666.2,23.17,0.8025,16050,2E+04,2.5544E+06,0.8,-0.01,5629.6,"ME-,WMa,taD,TruStrain™",2.2937E+05,1.43E+03
,12,46.789,666.4,23.17,0.44547,8909.4,2E+04,1.418E+06,0.8,0,3466.6,"ME-,WMa,taD,TruStrain™",1.4124E+05,1.59E+03
,13,47,666.6,23.17,5814.9,0.29074,5E-05,9.2547E+05,0.8,-0.01,2375.4,"ME-,WMa,taD,TruStrain™",96784,1.66E+03
,14,47.224,666.8,23.17,3043.7,0.15218,5E-05,4.8442E+05,0.8,-0.03,1259.7,"ME-,WMa,taD,TruStrain™",51326,1.69E+03
,15,47.463,667.1,23.17,0.1527,3054,2E+04,4.8605E+05,0.8,-0.03,1207.9,"ME-,MV-,WMa,taD,TruStrain™",49214,1.61E+03
,16,47.717,667.3,23.17,762.25,2523.8,3.31,4.196E+05,0.8,0,985.1,"ME-,MV-,WMa,TruStrain™",40136,1.52E+03
,17,47.988,667.6,23.17,576.57,2201.7,3.82,3.6224E+05,0.8,-0.01,810.18,"MV-,WMa,TruStrain™",33010,1.45E+03
,18,48.276,667.9,23.17,176.64,1762.2,9.98,2.8186E+05,0.8,-0.04,603.97,"MV-,WMa,TruStrain™",24608,1.39E+03
,19,48.583,668.2,23.17,101.79,1452.1,14.3,2.3168E+05,0.8,-0.01,479.95,"MV-,WMa,TruStrain™",19555,1.34E+03
,20,48.909,668.5,23.17,28.944,1271.4,43.9,2.024E+05,0.8,-0.01,406.46,"MV-,WMa,TruStrain™",16560,1.3E+03
,21,49.256,668.9,23.17,14.613,1161.9,79.5,1.8494E+05,0.8,-0.03,359.78,"MV-,WMa,TruStrain™",14659,1.26E+03
,22,49.626,669.2,23.17,21.998,1063.4,48.3,1.6929E+05,0.8,-0.01,320.03,"MV-,WMa,TruStrain™",13039,1.23E+03
,23,50.019,669.6,23.17,34.027,958.18,28.2,1.526E+05,0.8,-0.02,280.48,"MV-,WMa,TruStrain™",11428,1.19E+03
,24,50.437,670,23.17,32.21,867.87,26.9,1.3822E+05,0.8,-0.03,246.75,"MV-,WMa,TruStrain™",10053,1.16E+03
,25,50.882,670.5,23.17,62.606,768.73,12.3,1.2275E+05,0.8,-0.01,212.26,"MV-,WMa,TruStrain™",8648.3,1.12E+03
,26,51.356,671,23.17,95.608,609.16,6.37,98138,0.8,-0.03,165.59,"MV-,WMa,TruStrain™",6746.7,1.09E+03
,27,51.861,671.5,23.17,94.311,435.8,4.62,70965,0.8,-0.01,117.57,"MV-,WMa,TruStrain™",4790.3,1.07E+03
,28,52.397,672,23.17,94.621,300.37,3.17,50122,0.8,-0.03,81.741,"MV-,WMa,TruStrain™",3330.4,1.06E+03
,29,52.969,672.6,23.17,84.698,208.18,2.46,35770,0.8,-0.01,57.436,"MV-,WMa,TruStrain™",2340.2,1.04E+03
,30,53.576,673.2,23.17,67.557,119.05,1.76,21786,0.8,-0.02,34.5,"MV-,WMa,TruStrain™",1405.6,1.03E+03
,31,54.223,673.8,23.17,38.516,24.167,0.627,7236.8,0.8,-0.03,11.358,"MV-,WMa,TruStrain™",462.75,1.02E+03
,32,54.912,674.5,23.17,24.36,63.996,2.63,10898,0.8,-0.01,17.043,"WMa,TruStrain™",694.41,1.01E+03
,33,55.644,675.3,23.17,34.153,90.455,2.65,15388,0.8,-0.01,23.989,"WMa,TruStrain™",977.41,1.01E+03
,34,56.424,676,23.17,24.173,108.39,4.48,17675,0.8,-0.03,27.465,"WMa,TruStrain™",1119,1.01E+03
,35,57.254,676.9,23.17,23.677,133.29,5.63,21546,0.8,-0.03,33.439,"WMa,TruStrain™",1362.4,1.01E+03
,36,58.137,677.7,23.17,19.94,143.08,7.18,22992,0.8,-0.02,35.654,"WMa,TruStrain™",1452.7,1.01E+03
,37,59.076,678.7,23.17,19.188,148.49,7.74,23830,0.8,-0.02,36.94,"WMa,TruStrain™",1505.1,1.01E+03
,38,60.076,679.7,23.17,18.878,150.9,7.99,24204,0.8,-0.02,37.515,"WMa,TruStrain™",1528.5,1.01E+03
,,,,,,,,,,,,,,
Interval and data points:,5,38,,,,,,,,,,,,
Interval data:,Point No.,Time,Test Time,Temperature,Storage Modulus,Loss Modulus,Loss Factor,Complex Viscosity,Gap,Normal Force,Torque,Status,Shear Stress,Shear Strain
,,,,,,,,,,,,,,
,,[s],[s],[°C],[Pa],[Pa],[1],[mPa·s],[mm],[N],[µN·m],,[Pa],[%]
,1,60.179,679.8,23.17,10284,0.51422,5E-05,1.6368E+06,0.8,0.25,2533.1,"ME-,MV-,WMa,taD,TruStrain™",1.0321E+05,1E+03
,2,60.286,679.9,23.17,3313.6,12312,3.72,2.0292E+06,0.8,-0.01,2817.9,"ME-,MV-,WMa,TruStrain™",1.1481E+05,901
,3,60.399,680,23.17,6977.8,7771.2,1.11,1.6622E+06,0.8,-0.02,1995,"MV-,WMa,TruStrain™",81284,778
,4,60.52,680.1,23.17,10701,7923.1,0.74,2.1192E+06,0.8,-0.02,2181.3,"MV-,WMa,TruStrain™",88873,667
,5,60.648,680.3,23.17,15014,10249,0.683,2.8932E+06,0.8,-0.02,2374.1,"MV-,WMa,TruStrain™",96730,532
,6,60.784,680.4,23.17,21630,13461,0.622,4.0547E+06,0.8,-0.02,2420.6,"MV-,WMa,TruStrain™",98623,387
,7,60.93,680.5,23.17,35063,15189,0.433,6.0816E+06,0.8,-0.02,2331.1,"MV-,WMa,TruStrain™",94979,249
,8,61.084,680.7,23.17,65454,33803,0.516,1.1725E+07,0.8,-0.02,2090,"MV-,WMa,TruStrain™",85155,116
,9,61.249,680.9,23.17,76731,3.8365,5E-05,1.2212E+07,0.8,-0.02,2758,"ME-,WMa,taD,TruStrain™",1.1237E+05,146
,10,61.424,681,23.17,11270,0.56352,5E-05,1.7937E+06,0.8,-0.02,416.24,"ME-,MV-,WMa,taD,TruStrain™",16959,150
,11,61.61,681.2,23.17,0.77728,15546,2E+04,2.4741E+06,0.8,-0.02,475.06,"ME-,MV-,WMa,taD,TruStrain™",19356,125
,12,61.809,681.4,23.17,1.7116,34233,2E+04,5.4483E+06,0.8,-0.02,686.2,"ME-,MV-,WMa,taD,TruStrain™",27958,81.7
,13,62.02,681.6,23.17,4.3696,87392,2E+04,1.3909E+07,0.8,-0.02,685.33,"ME-,MV-,WMa,taD,TruStrain™",27923,32
,14,62.244,681.9,23.17,2.8428E+05,14.214,5E-05,4.5244E+07,0.8,-0.02,426.44,"ME-,MV-,WMa,taD,TruStrain™",17375,6.11
,15,62.483,682.1,23.17,2.7399E+05,13.699,5E-05,4.3607E+07,0.8,-0.02,60.72,"ME-,MV-,WMa,taD,TruStrain™",2473.9,0.903
,16,62.737,682.3,23.17,78939,39551,0.501,1.4052E+07,0.8,-0.02,1.0485,"ME-,MV-,WMa,TruStrain™",42.72,0.0484
,17,63.008,682.6,23.17,19531,2076.2,0.106,3.126E+06,0.8,-0.02,0.27586,"WMa,TruStrain™",11.239,0.0572
,18,63.296,682.9,23.17,16272,7610.8,0.468,2.8591E+06,0.8,-0.02,0.26657,"WMa,TruStrain™",10.861,0.0605
,19,63.603,683.2,23.17,16452,10304,0.626,3.0896E+06,0.8,-0.02,0.33516,"WMa,TruStrain™",13.656,0.0703
,20,63.929,683.5,23.17,15649,9822.9,0.628,2.9407E+06,0.8,-0.02,0.39459,"WMa,TruStrain™",16.077,0.087
,21,64.276,683.9,23.17,17634,5981.8,0.339,2.9637E+06,0.8,-0.02,0.47262,"WMa,TruStrain™",19.256,0.103
,22,64.646,684.3,23.17,17252,2295.7,0.133,2.7699E+06,0.8,-0.02,0.47704,"WMa,TruStrain™",19.436,0.112
,23,65.039,684.7,23.17,17025,1323.9,0.0778,2.7178E+06,0.8,-0.02,0.4658,"WMa,TruStrain™",18.978,0.111
,24,65.457,685.1,23.17,18753,190.21,0.0101,2.9847E+06,0.8,-0.02,0.49589,"MV-,WMa,TruStrain™",20.204,0.108
,25,65.902,685.5,23.17,18949,971.29,0.0513,3.0197E+06,0.8,-0.02,0.48873,"MV-,WMa,TruStrain™",19.913,0.105
,26,66.376,686,23.17,18199,1244.6,0.0684,2.9033E+06,0.8,-0.02,0.46096,"MV-,WMa,TruStrain™",18.781,0.103
,27,66.881,686.5,23.17,17504,134.49,0.00768,2.7859E+06,0.8,-0.02,0.43853,"MV-,WMa,TruStrain™",17.867,0.102
,28,67.417,687,23.17,18104,391.22,0.0216,2.882E+06,0.8,-0.02,0.45169,"WMa,TruStrain™",18.404,0.102
,29,67.989,687.6,23.17,18465,662.37,0.0359,2.9407E+06,0.8,-0.02,0.45933,"WMa,TruStrain™",18.715,0.101
,30,68.596,688.2,23.17,18560,582.93,0.0314,2.9554E+06,0.8,-0.02,0.46037,"WMa,TruStrain™",18.757,0.101
,31,69.243,688.9,23.17,18472,730.16,0.0395,2.9423E+06,0.8,-0.02,0.45745,"WMa,TruStrain™",18.638,0.101
,32,69.932,689.5,23.17,18661,731.51,0.0392,2.9723E+06,0.8,-0.02,0.4617,"WMa,TruStrain™",18.811,0.101
,33,70.664,690.3,23.17,18686,839.11,0.0449,2.9769E+06,0.8,-0.02,0.46205,"WMa,TruStrain™",18.825,0.101
,34,71.444,691.1,23.17,18662,766.04,0.041,2.9726E+06,0.8,-0.02,0.46099,"WMa,TruStrain™",18.783,0.101
,35,72.274,691.9,23.17,18696,761.91,0.0408,2.9781E+06,0.8,-0.02,0.4617,"WMa,TruStrain™",18.811,0.101
,36,73.157,692.8,23.17,18652,940.67,0.0504,2.9724E+06,0.8,-0.02,0.46075,"WMa,TruStrain™",18.773,0.101
,37,74.096,693.7,23.17,18593,759.36,0.0408,2.9617E+06,0.8,-0.02,0.45905,"WMa,TruStrain™",18.703,0.101
,38,75.096,694.7,23.17,18675,659.39,0.0353,2.9741E+06,0.8,-0.02,0.46097,"WMa,TruStrain™",18.782,0.101
,,,,,,,,,,,,,,
Interval and data points:,6,38,,,,,,,,,,,,
Interval data:,Point No.,Time,Test Time,Temperature,Storage Modulus,Loss Modulus,Loss Factor,Complex Viscosity,Gap,Normal Force,Torque,Status,Shear Stress,Shear Strain
,,,,,,,,,,,,,,
,,[s],[s],[°C],[Pa],[Pa],[1],[mPa·s],[mm],[N],[µN·m],,[Pa],[%]
,1,75.198,694.8,23.17,26133,4.635E+05,17.7,7.3885E+07,0.8,-0.1,763.8,"WMa,taD,TruStrain™",31120,6.7
,2,75.305,694.9,23.17,3.0383E+05,15.191,5E-05,4.8356E+07,0.8,0.02,1960.4,"ME-,MV-,WMa,taD,TruStrain™",79873,26.3
,3,75.418,695,23.17,6.0693,1.2139E+05,2E+04,1.9319E+07,0.8,-0.02,1133.5,"ME-,MV-,WMa,taD,TruStrain™",46181,38
,4,75.539,695.2,23.17,13800,88585,6.42,1.4269E+07,0.8,-0.02,877.17,"MV-,WMa,TruStrain™",35739,39.9
,5,75.667,695.3,23.17,37813,81020,2.14,1.423E+07,0.8,-0.03,972.59,"MV-,WMa,TruStrain™",39627,44.3
,6,75.803,695.4,23.17,1.1586E+05,92580,0.799,2.3603E+07,0.8,0,2132.8,"MV-,WMa,TruStrain™",86899,58.6
,7,75.949,695.6,23.17,90199,1.063E+05,1.18,2.2188E+07,0.8,0,4240.9,"MV-,WMa,TruStrain™",1.7279E+05,124
,8,76.103,695.7,23.17,5860.6,78304,13.4,1.2497E+07,0.8,-0.02,5246,"WMa,TruStrain™",2.1374E+05,272
,9,76.268,695.9,23.17,10105,51438,5.09,8.3431E+06,0.8,-0.04,6364,"ME-,WMa,TruStrain™",2.5929E+05,495
,10,76.443,696.1,23.17,1.9469,38939,2E+04,6.1973E+06,0.8,-0.03,7532.9,"ME-,WMa,taD,TruStrain™",3.0692E+05,788
,11,76.629,696.2,23.17,1.2537,25074,2E+04,3.9906E+06,0.8,0,6982.2,"ME-,WMa,taD,TruStrain™",2.8448E+05,1.13E+03
,12,76.828,696.4,23.17,0.98998,19800,2E+04,3.1512E+06,0.8,0,7369.8,"ME-,WMa,taD,TruStrain™",3.0027E+05,1.52E+03
,13,77.039,696.7,23.17,0.3013,6025.9,2E+04,9.5906E+05,0.8,-0.02,2768.9,"ME-,WMa,taD,TruStrain™",1.1281E+05,1.87E+03
,14,77.263,696.9,23.17,610.77,62.049,0.102,97707,0.8,-0.04,298.75,"ME-,WMa,TruStrain™",12172,1.98E+03
,15,77.502,697.1,23.17,1388,2405.4,1.73,4.42E+05,0.8,-0.02,1351,"MV-,WMa,TruStrain™",55045,1.98E+03
,16,77.756,697.4,23.17,1817.8,3471,1.91,6.236E+05,0.8,0,1848.7,"MV-,WMa,TruStrain™",75324,1.92E+03
,17,78.027,697.6,23.17,1304.2,3558,2.73,6.0312E+05,0.8,-0.02,1672,"MV-,WMa,TruStrain™",68125,1.8E+03
,18,78.315,697.9,23.17,338.81,2334.1,6.89,3.7537E+05,0.8,-0.04,989,"MV-,WMa,TruStrain™",40295,1.71E+03
,19,78.622,698.2,23.17,206.3,1734.3,8.41,2.7797E+05,0.8,-0.01,702.8,"MV-,WMa,TruStrain™",28635,1.64E+03
,20,78.948,698.6,23.17,43.1,1504.1,34.9,2.3948E+05,0.8,-0.01,584.94,"MV-,WMa,TruStrain™",23833,1.58E+03
,21,79.295,698.9,23.17,18.35,1435.1,78.2,2.2843E+05,0.8,-0.03,537.43,"MV-,WMa,TruStrain™",21897,1.53E+03
,22,79.665,699.3,23.17,29.595,1390,47,2.2127E+05,0.8,-0.01,501.99,"MV-,WMa,TruStrain™",20453,1.47E+03
,23,80.058,699.7,23.17,45.61,1348.3,29.6,2.1471E+05,0.8,-0.02,469.41,"MV-,WMa,TruStrain™",19125,1.42E+03
,24,80.476,700.1,23.17,28.841,1306.4,45.3,2.0796E+05,0.8,-0.03,436.8,"MV-,WMa,TruStrain™",17797,1.36E+03
,25,80.921,700.5,23.17,24.033,1263.2,52.6,2.0109E+05,0.8,-0.01,403.45,"MV-,WMa,TruStrain™",16438,1.3E+03
,26,81.395,701,23.17,45.984,1165.6,25.3,1.8566E+05,0.8,-0.03,357.27,"MV-,WMa,TruStrain™",14557,1.25E+03
,27,81.9,701.5,23.17,76.771,1022,13.3,1.6311E+05,0.8,-0.01,302.62,"MV-,WMa,TruStrain™",12330,1.2E+03
,28,82.436,702,23.17,99.278,882.4,8.89,1.4132E+05,0.8,-0.03,253.11,"MV-,WMa,TruStrain™",10312,1.16E+03
,29,83.008,702.6,23.17,110.28,740.78,6.72,1.192E+05,0.8,-0.01,205.9,"MV-,WMa,TruStrain™",8389,1.12E+03
,30,83.615,703.2,23.17,89.142,577.23,6.48,92957,0.8,-0.02,155.4,"MV-,WMa,TruStrain™",6331.4,1.08E+03
,31,84.262,703.9,23.17,53.45,382.48,7.16,61465,0.8,-0.03,100.43,"MV-,WMa,TruStrain™",4091.8,1.06E+03
,32,84.951,704.6,23.17,45.593,201.36,4.42,32858,0.8,-0.01,52.969,"MV-,WMa,TruStrain™",2158.2,1.05E+03
,33,85.683,705.3,23.17,63.991,119.19,1.86,21530,0.8,-0.01,34.159,"MV-,WMa,TruStrain™",1391.8,1.03E+03
,34,86.463,706.1,23.17,32.77,13.645,0.416,5649.6,0.8,-0.03,8.8625,"MV-,WMa,TruStrain™",361.09,1.02E+03
,35,87.293,706.9,23.17,37.991,66.737,1.76,12222,0.8,-0.03,19.063,"WMa,TruStrain™",776.7,1.01E+03
,36,88.176,707.8,23.17,23.558,110.74,4.7,18019,0.8,-0.03,28.011,"WMa,TruStrain™",1141.3,1.01E+03
,37,89.115,708.7,23.17,21.081,134.22,6.37,21623,0.8,-0.02,33.548,"WMa,TruStrain™",1366.9,1.01E+03
,38,90.115,709.7,23.17,19.095,146.49,7.67,23512,0.8,-0.02,36.453,"WMa,TruStrain™",1485.2,1.01E+03
,,,,,,,,,,,,,,
Interval and data points:,7,38,,,,,,,,,,,,
Interval data:,Point No.,Time,Test Time,Temperature,Storage Modulus,Loss Modulus,Loss Factor,Complex Viscosity,Gap,Normal Force,Torque,Status,Shear Stress,Shear Strain
,,,,,,,,,,,,,,
,,[s],[s],[°C],[Pa],[Pa],[1],[mPa·s],[mm],[N],[µN·m],,[Pa],[%]
,1,90.217,709.8,23.17,20633,1.0317,5E-05,3.2839E+06,0.8,0.23,5051,"ME-,MV-,WMa,taD,TruStrain™",2.0579E+05,997
,2,90.324,709.9,23.17,2237,18679,8.35,2.9942E+06,0.8,0.03,4186.8,"ME-,MV-,WMa,TruStrain™",1.7059E+05,907
,3,90.437,710,23.17,8188.1,8216.8,1,1.8462E+06,0.8,-0.02,2310.1,"MV-,WMa,TruStrain™",94124,811
,4,90.558,710.2,23.17,13737,7224.8,0.526,2.4703E+06,0.8,-0.02,2611.9,"MV-,WMa,TruStrain™",1.0642E+05,686
,5,90.686,710.3,23.17,18145,9066.9,0.5,3.2283E+06,0.8,-0.02,2756.4,"MV-,WMa,TruStrain™",1.123E+05,554
,6,90.822,710.4,23.17,25808,11736,0.455,4.5122E+06,0.8,-0.02,2739.7,"MV-,WMa,TruStrain™",1.1162E+05,394
,7,90.968,710.6,23.17,49680,11501,0.232,8.116E+06,0.8,-0.02,2581.9,"MV-,WMa,TruStrain™",1.052E+05,206
,8,91.122,710.7,23.17,94964,44031,0.464,1.666E+07,0.8,-0.02,2444,"MV-,WMa,TruStrain™",99578,95.1
,9,91.287,710.9,23.17,1.4676E+05,7.3381,5E-05,2.3358E+07,0.8,-0.02,4869.1,"ME-,MV-,WMa,taD,TruStrain™",1.9838E+05,135
,10,91.462,711.1,23.17,0.61048,12210,2E+04,1.9432E+06,0.8,-0.02,434.66,"ME-,WMa,TruStrain™",17710,145
,11,91.648,711.3,23.17,1.3766,27531,2E+04,4.3817E+06,0.8,-0.02,750.53,"ME-,WMa,taD,TruStrain™",30579,111
,12,91.847,711.5,23.17,3.4391,68782,2E+04,1.0947E+07,0.8,-0.02,1046.4,"ME-,WMa,taD,TruStrain™",42635,62
,13,92.058,711.7,23.17,10.543,2.1085E+05,2E+04,3.3558E+07,0.8,-0.02,1273.6,"ME-,WMa,taD,TruStrain™",51889,24.6
,14,92.282,711.9,23.17,37.16,7.432E+05,2E+04,1.1828E+08,0.8,-0.02,1386.5,"ME-,WMa,taD,TruStrain™",56490,7.6
,15,92.521,712.1,23.17,3.0879E+06,154.39,5E-05,4.9145E+08,0.8,-0.02,807.52,"ME-,WMa,taD,TruStrain™",32901,1.07
,16,92.775,712.4,23.17,1.1542E+06,6.1991E+06,5.37,1.0036E+09,0.8,-0.02,66.744,"ME-,MV-,WMa,TruStrain™",2719.4,0.0431
,17,93.046,712.7,23.17,1.054E+05,38604,0.366,1.7864E+07,0.8,-0.02,1.5732,"MV-,WMa,TruStrain™",64.099,0.0571
,18,93.334,712.9,23.17,30917,4800.1,0.155,4.9795E+06,0.8,-0.02,0.47069,"MV-,WMa,TruStrain™",19.178,0.0613
,19,93.641,713.3,23.17,27192,4499.3,0.165,4.3865E+06,0.8,-0.02,0.47915,"WMa,TruStrain™",19.522,0.0708
,20,93.967,713.6,23.17,23189,3105.4,0.134,3.7236E+06,0.8,-0.02,0.50131,"WMa,TruStrain™",20.425,0.0873
,21,94.314,713.9,23.17,19079,4162.2,0.218,3.108E+06,0.8,-0.02,0.48786,"WMa,TruStrain™",19.877,0.102
,22,94.684,714.3,23.17,18089,1482.3,0.0819,2.8885E+06,0.8,-0.02,0.49157,"WMa,TruStrain™",20.028,0.11
,23,95.077,714.7,23.17,17907,275.36,0.0154,2.8504E+06,0.8,-0.02,0.48542,"MV-,WMa,TruStrain™",19.778,0.11
,24,95.495,715.1,23.17,18582,176.89,0.00952,2.9576E+06,0.8,-0.02,0.48926,"MV-,WMa,TruStrain™",19.934,0.107
,25,95.94,715.6,23.17,18920,103.41,0.00547,3.0113E+06,0.8,-0.02,0.48601,"MV-,WMa,TruStrain™",19.802,0.105
,26,96.414,716,23.17,18797,266.84,0.0142,2.992E+06,0.8,-0.02,0.4735,"WMa,TruStrain™",19.292,0.103
,27,96.919,716.5,23.17,18860,847.72,0.0449,3.0047E+06,0.8,-0.02,0.47136,"WMa,TruStrain™",19.205,0.102
,28,97.455,717.1,23.17,19080,928.97,0.0487,3.0403E+06,0.8,-0.02,0.47541,"WMa,TruStrain™",19.37,0.101
,29,98.027,717.6,23.17,18959,670.14,0.0353,3.0193E+06,0.8,-0.02,0.4711,"WMa,TruStrain™",19.194,0.101
,30,98.634,718.2,23.17,18834,692.73,0.0368,2.9995E+06,0.8,-0.02,0.46704,"WMa,TruStrain™",19.029,0.101
,31,99.281,718.9,23.17,18792,886.28,0.0472,2.9942E+06,0.8,-0.02,0.46557,"WMa,TruStrain™",18.969,0.101
,32,99.97,719.6,23.17,18861,1043.5,0.0553,3.0065E+06,0.8,-0.02,0.46702,"WMa,TruStrain™",19.028,0.101
,33,100.702,720.3,23.17,18892,712.91,0.0377,3.0089E+06,0.8,-0.02,0.46689,"WMa,TruStrain™",19.023,0.101
,34,101.482,721.1,23.17,18978,567.2,0.0299,3.0218E+06,0.8,-0.02,0.46862,"WMa,TruStrain™",19.093,0.101
,35,102.312,721.9,23.17,19125,769.22,0.0402,3.0462E+06,0.8,-0.02,0.47227,"WMa,TruStrain™",19.242,0.101
,36,103.195,722.8,23.17,18747,710.15,0.0379,2.9859E+06,0.8,-0.02,0.46284,"WMa,TruStrain™",18.858,0.101
,37,104.134,723.7,23.17,18784,811.61,0.0432,2.9924E+06,0.8,-0.02,0.4638,"WMa,TruStrain™",18.897,0.101
,38,105.134,724.7,23.17,18950,939.17,0.0496,3.0197E+06,0.8,-0.02,0.46801,"WMa,TruStrain™",19.068,0.101
,,,,,,,,,,,,,,
Test:,40um_fibers_r4,,,,,,,,,,,,,
,,,,,,,,,,,,,,
Result:,Measurement 1,,,,,,,,,,,,,
,,,,,,,,,,,,,,
Interval and data points:,1,11,,,,,,,,,,,,
Interval data:,Point No.,Time,Test Time,Temperature,Storage Modulus,Loss Modulus,Loss Factor,Complex Viscosity,Gap,Normal Force,Torque,Status,Shear Stress,Shear Strain
,,,,,,,,,,,,,,
,,[s],[s],[°C],[Pa],[Pa],[1],[mPa·s],[mm],[N],[µN·m],,[Pa],[%]
,1,16.327,91.98,23.22,13761,1097.9,0.0798,2.1971E+06,0.8,0.01,1.2284,,50.049,0.363
,2,21.795,97.45,23.22,13820,1192.6,0.0863,2.2077E+06,0.8,0.01,1.9155,,78.044,0.563
,3,27.263,102.9,23.22,13775,1133,0.0822,2.1998E+06,0.8,0.01,3.031,,123.49,0.893
,4,32.731,108.4,23.22,13774,1174,0.0852,2.2002E+06,0.8,0.01,4.829,,196.75,1.42
,5,40.021,115.7,23.22,13848,1188.1,0.0858,2.2122E+06,0.8,0.01,7.7584,,316.1,2.27
,6,49.133,124.8,23.22,13555,1277.7,0.0943,2.167E+06,0.8,0.01,12.252,,499.21,3.67
,7,56.423,132.1,23.22,12857,1491.2,0.116,2.0599E+06,0.8,0.01,19.32,,787.18,6.08
,8,72.824,148.5,23.22,8923.7,3091.3,0.346,1.5031E+06,0.8,0.01,29.851,,1216.2,12.9
,9,98.337,174,23.22,2922.6,3033.4,1.04,6.704E+05,0.8,0.01,47.072,,1917.9,45.5
,10,103.804,179.5,23.23,1546.8,2276.9,1.47,4.3808E+05,0.8,0.01,54.985,WMa,2240.3,81.4
,11,167.58,243.2,23.23,254.99,1670.8,6.55,2.69E+05,0.8,0.01,133.4,WMa,5435.1,322
,,,,,,,,,,,,,,
Test:,85um_fibers_r7,,,,,,,,,,,,,
,,,,,,,,,,,,,,
Result:,Measurement 1,,,,,,,,,,,,,
,,,,,,,,,,,,,,
Interval and data points:,1,11,,,,,,,,,,,,
Interval data:,Point No.,Time,Test Time,Temperature,Storage Modulus,Loss Modulus,Loss Factor,Complex Viscosity,Gap,Normal Force,Torque,Status,Shear Stress,Shear Strain
,,,,,,,,,,,,,,
,,[s],[s],[°C],[Pa],[Pa],[1],[mPa·s],[mm],[N],[µN·m],,[Pa],[%]
,1,14.506,102,23.27,12055,770.47,0.0639,1.9225E+06,0.8,0,1.2274,,50.01,0.414
,2,23.617,111.1,23.27,12200,870.28,0.0713,1.9466E+06,0.8,0,1.9601,,79.864,0.653
,3,32.73,120.2,23.27,12156,743.59,0.0612,1.9382E+06,0.8,0.01,3.0842,,125.66,1.03
,4,40.02,127.5,23.28,12217,768.09,0.0629,1.9483E+06,0.8,0,4.8993,,199.61,1.63
,5,49.132,136.6,23.27,12075,793,0.0657,1.926E+06,0.8,0,7.7456,,315.58,2.61
,6,58.244,145.7,23.27,11790,893.97,0.0758,1.8818E+06,0.8,0,12.286,,500.57,4.23
,7,72.823,160.3,23.27,10104,1878.3,0.186,1.6357E+06,0.8,0,19.09,,777.78,7.57
,8,98.336,185.8,23.28,4861.5,3146.4,0.647,9.2164E+05,0.8,0,30.074,,1225.3,21.2
,9,109.27,196.7,23.28,1933.9,2378.5,1.23,4.8788E+05,0.8,0,40.364,WMa,1644.6,53.6
,10,154.824,242.3,23.28,163.95,806.54,4.92,1.3099E+05,0.8,0.01,62.458,WMa,2544.8,309
,11,218.6,306,23.29,618.27,1205.4,1.95,2.156E+05,0.8,0,99.937,WMa,4071.8,301
,,,,,,,,,,,,,,
Test:,85um_fibers_r8,,,,,,,,,,,,,
,,,,,,,,,,,,,,
Result:,Measurement 1,,,,,,,,,,,,,
,,,,,,,,,,,,,,
Interval and data points:,1,11,,,,,,,,,,,,
Interval data:,Point No.,Time,Test Time,Temperature,Storage Modulus,Loss Modulus,Loss Factor,Complex Viscosity,Gap,Normal Force,Torque,Status,Shear Stress,Shear Strain
,,,,,,,,,,,,,,
,,[s],[s],[°C],[Pa],[Pa],[1],[mPa·s],[mm],[N],[µN·m],,[Pa],[%]
,1,12.683,123.3,23.32,15790,1261.8,0.0799,2.5211E+06,0.8,0.01,1.2296,,50.1,0.316
,2,19.973,130.6,23.32,16018,1194.5,0.0746,2.5564E+06,0.8,0.01,1.9843,,80.847,0.503
,3,27.262,137.9,23.32,15908,1162.4,0.0731,2.5386E+06,0.8,0.01,3.1006,,126.33,0.792
,4,34.552,145.2,23.32,15808,1229.3,0.0778,2.5235E+06,0.8,0.01,4.8712,,198.47,1.25
,5,43.664,154.3,23.32,15757,1228.7,0.078,2.5154E+06,0.8,0.01,7.7671,,316.46,2
,6,50.954,161.6,23.32,15639,1271.8,0.0813,2.4972E+06,0.8,0,12.388,,504.73,3.22
,7,58.244,168.9,23.32,15204,1408.9,0.0927,2.4302E+06,0.8,0.01,19.323,,787.28,5.16
,8,72.823,183.5,23.33,12179,3041,0.25,1.9978E+06,0.8,0.01,30.133,,1227.7,9.78
,9,98.336,209,23.33,5149.4,3948.2,0.767,1.0327E+06,0.8,0,47.497,,1935.2,29.8
,10,114.736,225.4,23.33,1600.3,2377,1.49,4.5606E+05,0.8,0.01,68.366,WMa,2785.5,97.2
,11,173.045,283.7,23.34,183.86,1489.2,8.1,2.3882E+05,0.8,0.01,135.55,WMa,5522.9,368
,,,,,,,,,,,,,,
Test:,85um_fibers_r9,,,,,,,,,,,,,
,,,,,,,,,,,,,,
Result:,Measurement 1,,,,,,,,,,,,,
,,,,,,,,,,,,,,
Interval and data points:,1,11,,,,,,,,,,,,
Interval data:,Point No.,Time,Test Time,Temperature,Storage Modulus,Loss Modulus,Loss Factor,Complex Viscosity,Gap,Normal Force,Torque,Status,Shear Stress,Shear Strain
,,,,,,,,,,,,,,
,,[s],[s],[°C],[Pa],[Pa],[1],[mPa·s],[mm],[N],[µN·m],,[Pa],[%]
,1,14.505,73.36,23.35,11265,780.54,0.0693,1.7971E+06,0.8,0.01,1.2199,,49.704,0.44
,2,25.44,84.29,23.35,11431,901.36,0.0789,1.8249E+06,0.8,0.01,1.9615,,79.918,0.697
,3,32.729,91.58,23.35,11422,763.5,0.0668,1.8219E+06,0.8,0.01,3.0914,,125.96,1.1
,4,40.019,98.87,23.36,11336,736.72,0.065,1.8079E+06,0.8,0.01,4.8866,,199.1,1.75
,5,49.131,108,23.36,11325,787.67,0.0696,1.8067E+06,0.8,0,7.7515,,315.83,2.78
,6,58.243,117.1,23.36,10993,891.44,0.0811,1.7554E+06,0.8,0.01,12.303,,501.28,4.54
,7,71,129.9,23.36,9835.7,1437.9,0.146,1.582E+06,0.8,0,19.268,,785.06,7.9
,8,92.868,151.7,23.36,5427.7,2797.8,0.515,9.7186E+05,0.8,0,30.1,,1226.4,20.1
,9,109.269,168.1,23.36,1825.7,2153.6,1.18,4.4935E+05,0.8,0.01,43.448,WMa,1770.2,62.7
,10,173.045,231.9,23.37,228.01,1094.9,4.8,1.78E+05,0.8,0.01,86.542,WMa,3526,315
,11,236.821,295.7,23.37,0.030325,606.5,2E+04,96527,0.8,0.01,70.68,"ME-,WMa,taD",2879.8,475
,,,,,,,,,,,,,,
Test:,85um_fibers_r10,,,,,,,,,,,,,
,,,,,,,,,,,,,,
Result:,Measurement 1,,,,,,,,,,,,,
,,,,,,,,,,,,,,
Interval and data points:,1,11,,,,,,,,,,,,
Interval data:,Point No.,Time,Test Time,Temperature,Storage Modulus,Loss Modulus,Loss Factor,Complex Viscosity,Gap,Normal Force,Torque,Status,Shear Stress,Shear Strain
,,,,,,,,,,,,,,
,,[s],[s],[°C],[Pa],[Pa],[1],[mPa·s],[mm],[N],[µN·m],,[Pa],[%]
,1,16.327,75.32,23.4,14439,1137,0.0787,2.3052E+06,0.8,0.02,1.2245,,49.891,0.344
,2,21.795,80.79,23.4,14629,1154.7,0.0789,2.3355E+06,0.8,0.02,1.9125,,77.923,0.531
,3,27.262,86.26,23.4,14541,1244,0.0856,2.3227E+06,0.8,0.02,3.0289,,123.41,0.846
,4,32.73,91.72,23.4,14644,1212.1,0.0828,2.3386E+06,0.8,0.01,4.8453,,197.42,1.34
,5,40.02,99.01,23.4,14597,1221,0.0836,2.3314E+06,0.8,0.01,7.7646,,316.36,2.16
,6,49.132,108.1,23.4,14389,1274.7,0.0886,2.299E+06,0.8,0.01,12.272,,500,3.46
,7,56.422,115.4,23.4,13982,1453.9,0.104,2.2372E+06,0.8,0.01,19.518,,795.23,5.66
,8,72.823,131.8,23.4,11279,2631,0.233,1.8433E+06,0.8,0.01,30.217,,1231.1,10.6
,9,98.336,157.3,23.4,5075.1,3760.4,0.741,1.0053E+06,0.8,0.02,47.639,,1941,30.7
,10,114.736,173.7,23.41,1673.3,2349.1,1.4,4.5903E+05,0.8,0.01,69.168,WMa,2818.2,97.7
,11,156.647,215.6,23.4,423.1,1064.9,2.52,1.8236E+05,0.8,0.04,126.47,WMa,5153,450
